Repository: jhamlin-ufl/synthesizability

# synthesizability

Data, fits and code for

> G. D. Di Gianluca *et al.*, *Experimental Evaluation of High-Throughput Structure Predictions*,
> [arXiv:2611.09671](https://arxiv.org/abs/2611.09671) (2026).

We arc-melted 34 ternary compounds predicted to be stable or nearly stable and identified the
phases that formed by powder X-ray diffraction and Rietveld refinement.

## Contents

| Path | What it holds |
|---|---|
| `Supplement.pdf` | the Supplementary Information |
| `samples/` | one folder per target, named by its formula in Table 1: synthesis records, X-ray scans and GSAS-II fits |
| `tables/` | the targets, buttons, scans and fits as CSV tables; the candidate lists |
| `computed/` | P_disorder and the dynamical-stability (phonon) results |
| `databases/` | OQMD, Materials Project and Alexandria entries for each chemical system, and the search-match structures |
| `instruments/` | GSAS-II instrument profiles of the two diffractometers |
| `results/` | the generated tables and figures |
| `workflow/` | the pipeline (`Snakefile`), its scripts and library code |

## Finding a sample

Open `samples/<formula>/README.md`, for example `samples/ZrPt5Si/README.md`. It gives the Table 1
row and outcome, the buttons and scans, the fit of record and the contrast fits, and where the
database entries for the chemical system are. `samples/README.md` explains the file formats and
how to rerun a fit.

## Not included

ICDD PDF-5+ cards and MDI JADE work files are licensed and not redistributed. No deposited fit
uses an ICDD card. `samples/EXCLUDED.md` lists the files left out.

File: data/raw/0450_HM_HfMoTa2/0450_XRD_fit.txt (part 1 of 4)
HardwareIndicator=65519
Wavelength = 1.54059Å, !5.0°/120.0°/0.02°/1(s), I(p)=27052/1294, Cu(45kV,40mA), Tuesday, March 31, 2026, 11:10 AM
Angle	I(o)	I(c)	I(d)	I(b)
5.0	3622	-1	3623	0
5.02	3710	-1	3711	0
5.04	3590	-1	3591	0
5.06	3479	-1	3480	0
5.08	3506	-1	3507	0
5.1	3601	-1	3602	0
5.12	3555	-1	3556	0
5.14	3510	-1	3511	0
5.16	3538	-1	3539	0
5.18	3538	-1	3539	0
5.2	3495	-1	3496	0
5.22	3490	-1	3491	0
5.24	3554	-1	3555	0
5.26	3558	-1	3559	0
5.28	3522	-1	3523	0
5.3	3415	-1	3416	0
5.32	3513	-1	3514	0
5.34	3454	-1	3455	0
5.36	3524	-1	3525	0
5.38	3558	-1	3559	0
5.4	3589	-1	3590	0
5.42	3557	-1	3558	0
5.44	3605	-1	3606	0
5.46	3486	-1	3487	0
5.48	3514	-1	3515	0
5.5	3599	-1	3600	0
5.52	3506	-1	3507	0
5.54	3556	-1	3557	0
5.56	3490	-1	3491	0
5.58	3556	-1	3557	0
5.6	3512	-1	3513	0
5.62	3563	-1	3564	0
5.64	3544	-1	3545	0
5.66	3543	-1	3544	0
5.68	3650	-1	3651	0
5.7	3576	-1	3577	0
5.72	3524	-1	3525	0
5.74	3602	-1	3603	0
5.76	3522	-1	3523	0
5.78	3547	-1	3548	0
5.8	3462	-1	3463	0
5.82	3472	-1	3473	0
5.84	3495	-1	3496	0
5.86	3612	-1	3613	0
5.88	3545	-1	3546	0
5.9	3489	-1	3490	0
5.92	3403	-1	3404	0
5.94	3558	-1	3559	0
5.96	3477	-1	3478	0
5.98	3429	-1	3430	0
6.0	3563	-1	3564	0
6.02	3487	-1	3488	0
6.04	3483	-1	3484	0
6.06	3410	-1	3411	0
6.08	3533	-1	3534	0
6.1	3465	-1	3466	0
6.12	3373	-1	3374	0
6.14	3569	-1	3570	0
6.16	3469	-1	3470	0
6.18	3453	-1	3454	0
6.2	3553	-1	3554	0
6.22	3448	-1	3449	0
6.24	3452	-1	3453	0
6.26	3495	-1	3496	0
6.28	3431	-1	3432	0
6.3	3490	-1	3491	0
6.32	3413	-1	3414	0
6.34	3394	-1	3395	0
6.36	3425	-1	3426	0
6.38	3509	-1	3510	0
6.4	3467	-1	3468	0
6.42	3553	-1	3554	0
6.44	3427	-1	3428	0
6.46	3491	-1	3492	0
6.48	3599	-1	3600	0
6.5	3464	-1	3465	0
6.52	3420	-1	3421	0
6.54	3548	-1	3549	0
6.56	3448	-1	3449	0
6.58	3554	-1	3555	0
6.6	3465	-1	3466	0
6.62	3476	-1	3477	0
6.64	3518	-1	3519	0
6.66	3528	-1	3529	0
6.68	3495	-1	3496	0
6.7	3576	-1	3577	0
6.72	3462	-1	3463	0
6.74	3503	-1	3504	0
6.76	3477	-1	3478	0
6.78	3565	-1	3566	0
6.8	3552	-1	3553	0
6.82	3427	-1	3428	0
6.84	3559	-1	3560	0
6.86	3500	-1	3501	0
6.88	3607	-1	3608	0
6.9	3540	-1	3541	0
6.92	3366	-1	3367	0
6.94	3412	-1	3413	0
6.96	3519	-1	3520	0
6.98	3455	-1	3456	0
7.0	3605	-1	3606	0
7.02	3485	-1	3486	0
7.04	3529	-1	3530	0
7.06	3558	-1	3559	0
7.08	3439	-1	3440	0
7.1	3523	-1	3524	0
7.12	3410	-1	3411	0
7.14	3453	-1	3454	0
7.16	3531	-1	3532	0
7.18	3404	-1	3405	0
7.2	3597	-1	3598	0
7.22	3330	-1	3331	0
7.24	3483	-1	3484	0
7.26	3398	-1	3399	0
7.28	3436	-1	3437	0
7.3	3530	-1	3531	0
7.32	3429	-1	3430	0
7.34	3527	-1	3528	0
7.36	3512	-1	3513	0
7.38	3647	-1	3648	0
7.4	3411	-1	3412	0
7.42	3580	-1	3581	0
7.44	3434	-1	3435	0
7.46	3420	-1	3421	0
7.48	3428	-1	3429	0
7.5	3443	-1	3444	0
7.52	3482	-1	3483	0
7.54	3497	-1	3498	0
7.56	3414	-1	3415	0
7.58	3417	-1	3418	0
7.6	3400	-1	3401	0
7.62	3405	-1	3406	0
7.64	3498	-1	3499	0
7.66	3430	-1	3431	0
7.68	3474	-1	3475	0
7.7	3541	-1	3542	0
7.72	3454	-1	3455	0
7.74	3370	-1	3371	0
7.76	3447	-1	3448	0
7.78	3533	-1	3534	0
7.8	3424	-1	3425	0
7.82	3544	-1	3545	0
7.84	3511	-1	3512	0
7.86	3481	-1	3482	0
7.88	3395	-1	3396	0
7.9	3488	-1	3489	0
7.92	3465	-1	3466	0
7.94	3480	-1	3481	0
7.96	3425	-1	3426	0
7.98	3435	-1	3436	0
8.0	3499	-1	3500	0
8.02	3523	-1	3524	0
8.04	3504	-1	3505	0
8.06	3493	-1	3494	0
8.08	3465	-1	3466	0
8.1	3465	-1	3466	0
8.12	3503	-1	3504	0
8.14	3495	-1	3496	0
8.16	3417	-1	3418	0
8.18	3493	-1	3494	0
8.2	3441	-1	3442	0
8.22	3477	-1	3478	0
8.24	3386	-1	3387	0
8.26	3376	-1	3377	0
8.28	3344	-1	3345	0
8.3	3594	-1	3595	0
8.32	3437	-1	3438	0
8.34	3436	-1	3437	0
8.36	3470	-1	3471	0
8.38	3419	-1	3420	0
8.4	3467	-1	3468	0
8.42	3468	-1	3469	0
8.44	3472	-1	3473	0
8.46	3427	-1	3428	0
8.48	3442	-1	3443	0
8.5	3349	-1	3350	0
8.52	3463	-1	3464	0
8.54	3475	-1	3476	0
8.56	3482	-1	3483	0
8.58	3439	-1	3440	0
8.6	3422	-1	3423	0
8.62	3456	-1	3457	0
8.64	3510	-1	3511	0
8.66	3381	-1	3382	0
8.68	3318	-1	3319	0
8.7	3506	-1	3507	0
8.72	3492	-1	3493	0
8.74	3494	-1	3495	0
8.76	3434	-1	3435	0
8.78	3485	-1	3486	0
8.8	3498	-1	3499	0
8.82	3382	-1	3383	0
8.84	3509	-1	3510	0
8.86	3439	-1	3440	0
8.88	3472	-1	3473	0
8.9	3415	-1	3416	0
8.92	3318	-1	3319	0
8.94	3362	-1	3363	0
8.96	3391	-1	3392	0
8.98	3433	-1	3434	0
9.0	3425	-1	3426	0
9.02	3486	-1	3487	0
9.04	3428	-1	3429	0
9.06	3492	-1	3493	0
9.08	3528	-1	3529	0
9.1	3499	-1	3500	0
9.12	3594	-1	3595	0
9.14	3444	-1	3445	0
9.16	3530	-1	3531	0
9.18	3564	-1	3565	0
9.2	3406	-1	3407	0
9.22	3441	-1	3442	0
9.24	3465	-1	3466	0
9.26	3389	-1	3390	0
9.28	3347	-1	3348	0
9.3	3368	-1	3369	0
9.32	3369	-1	3370	0
9.34	3542	-1	3543	0
9.36	3440	-1	3441	0
9.38	3529	-1	3530	0
9.4	3386	-1	3387	0
9.42	3411	-1	3412	0
9.44	3400	-1	3401	0
9.46	3505	-1	3506	0
9.48	3328	-1	3329	0
9.5	3510	-1	3511	0
9.52	3427	-1	3428	0
9.54	3499	-1	3500	0
9.56	3497	-1	3498	0
9.58	3564	-1	3565	0
9.6	3407	-1	3408	0
9.62	3505	-1	3506	0
9.64	3452	-1	3453	0
9.66	3541	-1	3542	0
9.68	3520	-1	3521	0
9.7	3423	-1	3424	0
9.72	3484	-1	3485	0
9.74	3578	-1	3579	0
9.76	3441	-1	3442	0
9.78	3544	-1	3545	0
9.8	3426	-1	3427	0
9.82	3476	-1	3477	0
9.84	3510	-1	3511	0
9.86	3489	-1	3490	0
9.88	3488	-1	3489	0
9.9	3482	-1	3483	0
9.92	3403	-1	3404	0
9.94	3536	-1	3537	0
9.96	3472	-1	3473	0
9.98	3464	-1	3465	0
10.0	3481	-1	3482	0
10.02	3509	-1	3510	0
10.04	3582	-1	3583	0
10.06	3433	-1	3434	0
10.08	3663	-1	3664	0
10.1	3524	-1	3525	0
10.12	3504	-1	3505	0
10.14	3637	-1	3638	0
10.16	3461	-1	3462	0
10.18	3485	-1	3486	0
10.2	3539	-1	3540	0
10.22	3610	-1	3611	0
10.24	3507	-1	3508	0
10.26	3482	-1	3483	0
10.28	3394	-1	3395	0
10.3	3529	-1	3530	0
10.32	3570	-1	3571	0
10.34	3540	-1	3541	0
10.36	3583	-1	3584	0
10.38	3614	-1	3615	0
10.4	3649	-1	3650	0
10.42	3584	-1	3585	0
10.44	3562	-1	3563	0
10.46	3676	-1	3677	0
10.48	3664	-1	3665	0
10.5	3539	-1	3540	0
10.52	3608	-1	3609	0
10.54	3716	-1	3717	0
10.56	3580	-1	3581	0
10.58	3589	-1	3590	0
10.6	3554	-1	3555	0
10.62	3573	-1	3574	0
10.64	3631	-1	3632	0
10.66	3513	-1	3514	0
10.68	3570	-1	3571	0
10.7	3732	-1	3733	0
10.72	3604	-1	3605	0
10.74	3750	-1	3751	0
10.76	3627	-1	3628	0
10.78	3677	-1	3678	0
10.8	3702	-1	3703	0
10.82	3612	-1	3613	0
10.84	3627	-1	3628	0
10.86	3623	-1	3624	0
10.88	3672	-1	3673	0
10.9	3670	-1	3671	0
10.92	3733	-1	3734	0
10.94	3700	-1	3701	0
10.96	3621	-1	3622	0
10.98	3637	-1	3638	0
11.0	3715	-1	3716	0
11.02	3631	-1	3632	0
11.04	3667	-1	3668	0
11.06	3611	-1	3612	0
11.08	3754	-1	3755	0
11.1	3670	-1	3671	0
11.12	3755	-1	3756	0
11.14	3735	-1	3736	0
11.16	3741	-1	3742	0
11.18	3830	-1	3831	0
11.2	3812	-1	3813	0
11.22	3603	-1	3604	0
11.24	3660	-1	3661	0
11.26	3775	-1	3776	0
11.28	3731	-1	3732	0
11.3	3707	-1	3708	0
11.32	3844	-1	3845	0
11.34	3756	-1	3757	0
11.36	3804	-1	3805	0
11.38	3719	-1	3720	0
11.4	3844	-1	3845	0
11.42	3729	-1	3730	0
11.44	3782	-1	3783	0
11.46	3567	-1	3568	0
11.48	3893	-1	3894	0
11.5	3920	-1	3921	0
11.52	3831	-1	3832	0
11.54	3868	-1	3869	0
11.56	3759	-1	3760	0
11.58	3853	-1	3854	0
11.6	3836	-1	3837	0
11.62	3915	-1	3916	0
11.64	3865	-1	3866	0
11.66	3859	-1	3860	0
11.68	3813	-1	3814	0
11.7	3873	-1	3874	0
11.72	3849	-1	3850	0
11.74	3938	-1	3939	0
11.76	3984	-1	3985	0
11.78	3925	-1	3926	0
11.8	3893	-1	3894	0
11.82	3969	-1	3970	0
11.84	3995	-1	3996	0
11.86	3879	-1	3880	0
11.88	3969	-1	3970	0
11.9	4104	-1	4105	0
11.92	3858	-1	3859	0
11.94	4030	-1	4031	0
11.96	3913	-1	3914	0
11.98	3915	-1	3916	0
12.0	3950	4063	-113	4060
12.02	3966	4071	-105	4068
12.04	4044	4078	-34	4075
12.06	4056	4085	-29	4082
12.08	4070	4093	-23	4090
12.1	4052	4101	-49	4098
12.12	4078	4108	-30	4105
12.14	3988	4116	-128	4113
12.16	3931	4124	-193	4121
12.18	4133	4132	1	4129
12.2	3959	4140	-181	4137
12.22	4059	4148	-89	4145
12.24	4086	4156	-70	4153
12.26	4043	4164	-121	4161
12.28	4073	4173	-100	4170
12.3	4175	4181	-6	4178
12.32	4299	4189	110	4186
12.34	4086	4198	-112	4195
12.36	4194	4206	-12	4203
12.38	4247	4215	32	4212
12.4	4270	4224	46	4221
12.42	4156	4232	-76	4229
12.44	4110	4241	-131	4238
12.46	4246	4250	-4	4247
12.48	4109	4259	-150	4256
12.5	4240	4268	-28	4265
12.52	4202	4278	-76	4274
12.54	4332	4287	45	4284
12.56	4199	4296	-97	4293
12.58	4309	4306	3	4302
12.6	4321	4315	6	4312
12.62	4245	4325	-80	4321
12.64	4247	4334	-87	4331
12.66	4247	4344	-97	4341
12.68	4240	4354	-114	4351
12.7	4385	4364	21	4361
12.72	4404	4374	30	4370
12.74	4279	4384	-105	4381
12.76	4328	4394	-66	4391
12.78	4393	4404	-11	4401
12.8	4366	4414	-48	4411
12.82	4374	4425	-51	4422
12.84	4479	4435	44	4432
12.86	4384	4446	-62	4443
12.88	4335	4456	-121	4453
12.9	4391	4467	-76	4464
12.92	4408	4478	-70	4475
12.94	4327	4489	-162	4486
12.96	4479	4500	-21	4497
12.98	4418	4511	-93	4508
13.0	4468	4522	-54	4519
13.02	4403	4533	-130	4530
13.04	4458	4545	-87	4542
13.06	4422	4556	-134	4553
13.08	4521	4568	-47	4565
13.1	4520	4580	-60	4576
13.12	4581	4591	-10	4588
13.14	4514	4603	-89	4600
13.16	4600	4615	-15	4612
13.18	4545	4627	-82	4624
13.2	4542	4639	-97	4636
13.22	4668	4651	17	4648
13.24	4590	4664	-74	4660
13.26	4510	4676	-166	4673
13.28	4665	4689	-24	4685
13.3	4600	4701	-101	4698
13.32	4659	4714	-55	4711
13.34	4615	4727	-112	4723
13.36	4568	4740	-172	4736
13.38	4650	4753	-103	4749
13.4	4502	4766	-264	4762
13.42	4843	4779	64	4776
13.44	4795	4792	3	4789
13.46	4708	4805	-97	4802
13.48	4609	4819	-210	4816
13.5	4593	4833	-240	4829
13.52	4713	4846	-133	4843
13.54	4695	4860	-165	4857
13.56	4741	4874	-133	4871
13.58	4853	4888	-35	4885
13.6	4763	4902	-139	4899
13.62	4774	4916	-142	4913
13.64	4876	4931	-55	4927
13.66	4910	4945	-35	4942
13.68	4915	4960	-45	4956
13.7	4903	4974	-71	4971
13.72	4937	4989	-52	4986
13.74	4934	5004	-70	5001
13.76	4909	5019	-110	5016
13.78	4868	5034	-166	5031
13.8	5022	5049	-27	5046
13.82	4832	5065	-233	5061
13.84	4974	5080	-106	5077
13.86	4903	5096	-193	5092
13.88	5043	5111	-68	5108
13.9	4944	5127	-183	5124
13.92	4983	5143	-160	5139
13.94	5155	5159	-4	5155
13.96	5037	5175	-138	5172
13.98	5126	5191	-65	5188
14.0	5154	5208	-54	5204
14.02	5148	5224	-76	5221
14.04	5306	5241	65	5237
14.06	5194	5257	-63	5254
14.08	5151	5274	-123	5271
14.1	5297	5291	6	5287
14.12	5203	5308	-105	5304
14.14	5218	5325	-107	5322
14.16	5268	5342	-74	5339
14.18	5169	5360	-191	5356
14.2	5356	5377	-21	5374
14.22	5353	5395	-42	5391
14.24	5372	5413	-41	5409
14.26	5423	5431	-8	5427
14.28	5408	5449	-41	5445
14.3	5482	5467	15	5463
14.32	5336	5485	-149	5481
14.34	5488	5503	-15	5500
14.36	5515	5522	-7	5518
14.38	5417	5541	-124	5537
14.4	5533	5559	-26	5556
14.42	5595	5578	17	5575
14.44	5690	5597	93	5594
14.46	5506	5616	-110	5613
14.48	5666	5636	30	5632
14.5	5551	5655	-104	5651
14.52	5602	5674	-72	5671
14.54	5707	5694	13	5691
14.56	5590	5714	-124	5710
14.58	5717	5734	-17	5730
14.6	5682	5754	-72	5750
14.62	5801	5774	27	5770
14.64	5761	5794	-33	5791
14.66	5727	5815	-88	5811
14.68	5924	5835	89	5832
14.7	5881	5856	25	5852
14.72	5912	5877	35	5873
14.74	5997	5898	99	5894
14.76	6013	5919	94	5915
14.78	5995	5940	55	5937
14.8	5867	5962	-95	5958
14.82	5945	5983	-38	5979
14.84	5986	6005	-19	6001
14.86	5950	6027	-77	6023
14.88	6008	6048	-40	6045
14.9	6010	6071	-61	6067
14.92	6065	6093	-28	6089
14.94	6088	6115	-27	6111
14.96	6015	6138	-123	6134
14.98	6114	6160	-46	6156
15.0	6289	6183	106	6179
15.02	6298	6206	92	6202
15.04	6048	6229	-181	6225
15.06	6308	6252	56	6248
15.08	6183	6275	-92	6272
15.1	6121	6299	-178	6295
15.12	6272	6323	-51	6319
15.14	6461	6346	115	6343
15.16	6429	6370	59	6366
15.18	6348	6394	-46	6390
15.2	6474	6419	55	6415
15.22	6428	6443	-15	6439
15.24	6311	6467	-156	6464
15.26	6481	6492	-11	6488
15.28	6547	6517	30	6513
15.3	6373	6542	-169	6538
15.32	6627	6567	60	6563
15.34	6552	6592	-40	6588
15.36	6457	6617	-160	6614
15.38	6635	6643	-8	6639
15.4	6845	6669	176	6665
15.42	6646	6694	-48	6691
15.44	6847	6720	127	6717
15.46	6689	6746	-57	6743
15.48	6734	6773	-39	6769
15.5	6726	6799	-73	6795
15.52	6904	6825	79	6821
15.54	6958	6852	106	6848
15.56	6968	6878	90	6874
15.58	6865	6905	-40	6901
15.6	6948	6932	16	6928
15.62	6748	6959	-211	6955
15.64	7048	6986	62	6982
15.66	7134	7013	121	7009
15.68	7038	7040	-2	7036
15.7	7058	7067	-9	7063
15.72	7041	7094	-53	7090
15.74	7153	7121	32	7117
15.76	7103	7148	-45	7144
15.78	7002	7176	-174	7172
15.8	7118	7203	-85	7199
15.82	7118	7231	-113	7226
15.84	7093	7258	-165	7254
15.86	7244	7285	-41	7281
15.88	7340	7313	27	7309
15.9	7226	7340	-114	7336
15.92	7358	7368	-10	7364
15.94	7397	7395	2	7391
15.96	7455	7423	32	7419
15.98	7439	7450	-11	7446
16.0	7386	7478	-92	7474
16.02	7409	7505	-96	7501
16.04	7715	7533	182	7529
16.06	7595	7560	35	7556
16.08	7650	7588	62	7583
16.1	7611	7615	-4	7611
16.12	7358	7642	-284	7638
16.14	7621	7669	-48	7665
16.16	7657	7697	-40	7693
16.18	7703	7724	-21	7720
16.2	7676	7751	-75	7747
16.22	7897	7778	119	7774
16.24	7706	7805	-99	7801
16.26	7802	7832	-30	7828
16.28	7743	7859	-116	7854
16.3	8018	7885	133	7881
16.32	7877	7912	-35	7908
16.34	7797	7939	-142	7934
16.36	7796	7965	-169	7961
16.38	7940	7991	-51	7987
16.4	7997	8018	-21	8013
16.42	7933	8044	-111	8039
16.44	7942	8070	-128	8065
16.46	7997	8096	-99	8091
16.48	7937	8121	-184	8117
16.5	7930	8147	-217	8143
16.52	8120	8172	-52	8168
16.54	8090	8198	-108	8194
16.56	7950	8223	-273	8219
16.58	8240	8248	-8	8244
16.6	8105	8273	-168	8269
16.62	8262	8298	-36	8293
16.64	8260	8322	-62	8318
16.66	8203	8347	-144	8342
16.68	8367	8371	-4	8366
16.7	8255	8395	-140	8390
16.72	8468	8419	49	8414
16.74	8404	8442	-38	8438
16.76	8477	8466	11	8461
16.78	8350	8489	-139	8485
16.8	8340	8512	-172	8508
16.82	8398	8535	-137	8530
16.84	8478	8557	-79	8553
16.86	8482	8580	-98	8575
16.88	8501	8602	-101	8598
16.9	8583	8624	-41	8619
16.92	8633	8646	-13	8641
16.94	8541	8667	-126	8663
16.96	8585	8688	-103	8684
16.98	8645	8709	-64	8705
17.0	8661	8730	-69	8725
17.02	8668	8750	-82	8746
17.04	8516	8770	-254	8766
17.06	8766	8790	-24	8786
17.08	8527	8810	-283	8805
17.1	8699	8829	-130	8825
17.12	8771	8848	-77	8844
17.14	8805	8867	-62	8863
17.16	8822	8886	-64	8881
17.18	8796	8904	-108	8899
17.2	8757	8922	-165	8917
17.22	8720	8939	-219	8935
17.24	8774	8957	-183	8952
17.26	8855	8973	-118	8969
17.28	8791	8990	-199	8985
17.3	8841	9006	-165	9002
17.32	9062	9022	40	9018
17.34	8985	9038	-53	9033
17.36	9004	9053	-49	9048
17.38	8981	9068	-87	9063
17.4	9066	9083	-17	9078
17.42	9093	9097	-4	9092
17.44	8967	9111	-144	9106
17.46	8836	9124	-288	9119
17.48	8989	9137	-148	9132
17.5	8947	9150	-203	9145
17.52	9073	9162	-89	9158
17.54	9046	9174	-128	9169
17.56	9193	9186	7	9181
17.58	9033	9197	-164	9192
17.6	9199	9208	-9	9203
17.62	9061	9218	-157	9213
17.64	9132	9228	-96	9223
17.66	9054	9237	-183	9233
17.68	9231	9246	-15	9242
17.7	9197	9255	-58	9250
17.72	9107	9263	-156	9259
17.74	9452	9271	181	9266
17.76	9324	9279	45	9274
17.78	9216	9285	-69	9281
17.8	9058	9292	-234	9287
17.82	9113	9298	-185	9293
17.84	9091	9303	-212	9299
17.86	9134	9308	-174	9304
17.88	9255	9313	-58	9308
17.9	9151	9317	-166	9312
17.92	9288	9321	-33	9316
17.94	9382	9324	58	9319
17.96	9316	9327	-11	9322
17.98	9365	9329	36	9324
18.0	9410	9330	80	9326
18.02	9463	9332	131	9327
18.04	9174	9332	-158	9327
18.06	9300	9332	-32	9327
18.08	9133	9332	-199	9327
18.1	9273	9331	-58	9326
18.12	9178	9330	-152	9325
18.14	9260	9328	-68	9323
18.16	9279	9325	-46	9320
18.18	9290	9322	-32	9317
18.2	9348	9319	29	9313
18.22	9223	9314	-91	9309
18.24	9302	9310	-8	9305
18.26	9436	9304	132	9299
18.28	9263	9299	-36	9294
18.3	9294	9292	2	9287
18.32	9384	9286	98	9280
18.34	9249	9278	-29	9273
18.36	9472	9270	202	9265
18.38	9285	9262	23	9257
18.4	9181	9253	-72	9248
18.42	9303	9244	59	9239
18.44	9307	9234	73	9229
18.46	9333	9224	109	9219
18.48	9224	9213	11	9208
18.5	9256	9202	54	9197
18.52	8994	9190	-196	9185
18.54	9199	9178	21	9173
18.56	9091	9165	-74	9160
18.58	9284	9152	132	9147
18.6	9240	9139	101	9133
18.62	9005	9125	-120	9119
18.64	9044	9110	-66	9105
18.66	9244	9095	149	9090
18.68	9070	9080	-10	9075
18.7	9258	9064	194	9059
18.72	9240	9048	192	9043
18.74	9157	9032	125	9027
18.76	8999	9015	-16	9010
18.78	8871	8998	-127	8992
18.8	8978	8980	-2	8975
18.82	9006	8962	44	8957
18.84	9107	8943	164	8938
18.86	9066	8925	141	8919
18.88	9085	8905	180	8900
18.9	8963	8886	77	8880
18.92	8755	8866	-111	8860
18.94	9105	8846	259	8840
18.96	8930	8825	105	8819
18.98	8897	8804	93	8798
19.0	8729	8783	-54	8777
19.02	8988	8761	227	8755
19.04	8690	8739	-49	8733
19.06	8774	8717	57	8711
19.08	8837	8694	143	8688
19.1	8790	8671	119	8666
19.12	8907	8648	259	8642
19.14	8699	8624	75	8619
19.16	8655	8600	55	8595
19.18	8748	8576	172	8571
19.2	8648	8552	96	8546
19.22	8631	8527	104	8521
19.24	8515	8502	13	8496
19.26	8574	8477	97	8471
19.28	8401	8451	-50	8446
19.3	8529	8425	104	8420
19.32	8409	8399	10	8394
19.34	8523	8373	150	8368
19.36	8473	8347	126	8341
19.38	8499	8320	179	8314
19.4	8591	8293	298	8287
19.42	8412	8266	146	8260
19.44	8349	8238	111	8232
19.46	8247	8210	37	8205
19.48	8323	8183	140	8177
19.5	8257	8154	103	8149
19.52	8207	8126	81	8120
19.54	8232	8098	134	8092
19.56	8242	8069	173	8063
19.58	8308	8040	268	8034
19.6	8108	8011	97	8005
19.62	8117	7982	135	7976
19.64	8014	7952	62	7947
19.66	7972	7923	49	7917
19.68	8128	7893	235	7887
19.7	8018	7863	155	7857
19.72	8151	7833	318	7827
19.74	8039	7803	236	7797
19.76	7899	7773	126	7767
19.78	7849	7742	107	7736
19.8	7776	7712	64	7706
19.82	8037	7681	356	7675
19.84	7773	7650	123	7644
19.86	7810	7619	191	7613
19.88	7970	7588	382	7582
19.9	7782	7557	225	7551
19.92	7634	7526	108	7520
19.94	7695	7495	200	7489
19.96	7591	7463	128	7457
19.98	7622	7432	190	7426
20.0	7534	7400	134	7394
20.02	7423	7368	55	7362
20.04	7486	7337	149	7331
20.06	7414	7305	109	7299
20.08	7479	7273	206	7267
20.1	7488	7241	247	7235
20.12	7283	7209	74	7203
20.14	7367	7178	189	7171
20.16	7225	7146	79	7139
20.18	7255	7114	141	7107
20.2	7473	7082	391	7075
20.22	7254	7050	204	7043
20.24	7204	7017	187	7011
20.26	7339	6985	354	6979
20.28	7187	6953	234	6947
20.3	7192	6921	271	6915
20.32	7028	6889	139	6883
20.34	7041	6857	184	6851
20.36	7090	6825	265	6819
20.38	7046	6793	253	6787
20.4	7023	6761	262	6755
20.42	6871	6729	142	6723
20.44	6910	6698	212	6691
20.46	6945	6666	279	6659
20.48	6997	6634	363	6628
20.5	6597	6602	-5	6596
20.52	6837	6571	266	6564
20.54	6604	6539	65	6533
20.56	6453	6508	-55	6501
20.58	6648	6476	172	6470
20.6	6553	6445	108	6438
20.62	6744	6414	330	6407
20.64	6368	6382	-14	6376
20.66	6608	6351	257	6345
20.68	6627	6320	307	6314
20.7	6448	6290	158	6283
20.72	6372	6259	113	6252
20.74	6491	6228	263	6222
20.76	6260	6198	62	6191
20.78	6336	6168	168	6161
20.8	6390	6137	253	6131
20.82	6168	6107	61	6101
20.84	6373	6077	296	6071
20.86	6343	6048	295	6041
20.88	6182	6018	164	6011
20.9	6240	5989	251	5982
20.92	6108	5959	149	5953
20.94	6221	5930	291	5923
20.96	6231	5901	330	5895
20.98	6066	5873	193	5866
21.0	6059	5844	215	5837
21.02	6121	5816	305	5809
21.04	6107	5788	319	5781
21.06	6031	5760	271	5753
21.08	6000	5732	268	5725
21.1	5905	5704	201	5698
21.12	6076	5677	399	5670
21.14	5889	5650	239	5643
21.16	5879	5623	256	5616
21.18	5855	5597	258	5590
21.2	5698	5570	128	5563
21.22	5918	5544	374	5537
21.24	5771	5518	253	5511
21.26	5788	5492	296	5485
21.28	5934	5467	467	5460
21.3	5804	5442	362	5435
21.32	5831	5416	415	5409
21.34	5894	5392	502	5385
21.36	6000	5367	633	5360
21.38	6029	5343	687	5335
21.4	6185	5318	867	5311
21.42	6135	5294	841	5287
21.44	6068	5270	798	5263
21.46	6052	5247	805	5240
21.48	6066	5223	843	5216
21.5	5884	5200	684	5193
21.52	5694	5177	517	5170
21.54	5629	5154	475	5147
21.56	5545	5132	413	5125
21.58	5425	5109	316	5102
21.6	5334	5087	247	5080
21.62	5294	5065	229	5058
21.64	5330	5043	287	5036
21.66	5297	5022	275	5014
21.68	5147	5000	147	4993
21.7	5212	4979	233	4971
21.72	5089	4958	131	4950
21.74	5173	4937	236	4929
21.76	5093	4916	177	4909
21.78	5120	4895	225	4888
21.8	5266	4875	391	4868
21.82	4978	4855	123	4847
21.84	5010	4835	175	4827
21.86	4994	4815	179	4808
21.88	4901	4795	106	4788
21.9	4819	4776	43	4768
21.92	4838	4756	82	4749
21.94	4933	4737	196	4730
21.96	4967	4718	249	4711
21.98	4876	4699	177	4692
22.0	4816	4681	135	4673
22.02	4779	4662	117	4655
22.04	4695	4644	51	4636
22.06	4737	4626	111	4618
22.08	4641	4608	33	4600
22.1	4599	4590	9	4582
22.12	4672	4572	100	4564
22.14	4623	4555	68	4547
22.16	4614	4537	77	4529
22.18	4457	4520	-63	4512
22.2	4688	4503	185	4495
22.22	4531	4486	45	4478
22.24	4511	4469	42	4461
22.26	4528	4452	76	4444
22.28	4666	4436	230	4428
22.3	4471	4419	52	4411
22.32	4400	4403	-3	4395
22.34	4378	4387	-9	4379
22.36	4415	4371	44	4363
22.38	4488	4355	133	4347
22.4	4446	4339	107	4331
22.42	4412	4324	88	4316
22.44	4348	4308	40	4300
22.46	4240	4293	-53	4285
22.48	4297	4278	19	4270
22.5	4303	4263	40	4255
22.52	4263	4248	15	4240
22.54	4254	4233	21	4225
22.56	4375	4218	157	4210
22.58	4257	4204	53	4195
22.6	4195	4189	6	4181
22.62	4229	4175	54	4167
22.64	4178	4160	18	4152
22.66	4166	4146	20	4138
22.68	4134	4132	2	4124
22.7	4031	4118	-87	4110
22.72	4138	4105	33	4096
22.74	4137	4091	46	4083
22.76	4018	4077	-59	4069
22.78	4100	4064	36	4056
22.8	4195	4051	144	4042
22.82	4066	4037	29	4029
22.84	4043	4024	19	4016
22.86	4009	4011	-2	4003
22.88	3979	3998	-19	3990
22.9	3927	3985	-58	3977
22.92	3856	3972	-116	3964
22.94	3928	3960	-32	3951
22.96	4079	3947	132	3939
22.98	3989	3935	54	3926
23.0	3915	3922	-7	3914
23.02	3793	3910	-117	3901
23.04	3724	3898	-174	3889
23.06	3868	3885	-17	3877
23.08	3778	3873	-95	3865
23.1	3772	3861	-89	3853
23.12	3803	3849	-46	3841
23.14	3801	3838	-37	3829
23.16	3681	3826	-145	3817
23.18	3812	3814	-2	3805
23.2	3833	3803	30	3794
23.22	3841	3791	50	3782
23.24	3779	3780	-1	3771
23.26	3720	3768	-48	3759
23.28	3722	3757	-35	3748
23.3	3804	3745	59	3737
23.32	3695	3734	-39	3725
23.34	3722	3723	-1	3714
23.36	3811	3712	99	3703
23.38	3604	3701	-97	3692
23.4	3653	3690	-37	3681
23.42	3670	3679	-9	3670
23.44	3649	3668	-19	3659
23.46	3710	3658	52	3648
23.48	3508	3647	-139	3638
23.5	3592	3636	-44	3627
23.52	3627	3625	2	3616
23.54	3583	3615	-32	3606
23.56	3587	3604	-17	3595
23.58	3736	3594	142	3585
23.6	3608	3584	24	3574
23.62	3512	3573	-61	3564
23.64	3543	3563	-20	3554
23.66	3488	3553	-65	3543
23.68	3628	3543	85	3533
23.7	3618	3532	86	3523
23.72	3554	3522	32	3513
23.74	3481	3512	-31	3503
23.76	3599	3502	97	3493
23.78	3581	3492	89	3483
23.8	3672	3483	189	3473
23.82	3639	3473	166	3463
23.84	3624	3463	161	3453
23.86	3585	3453	132	3444
23.88	3590	3444	146	3434
23.9	3602	3434	168	3425
23.92	3518	3425	93	3415
23.94	3521	3415	106	3405
23.96	3327	3406	-79	3396
23.98	3420	3396	24	3387
24.0	3302	3387	-85	3377
24.02	3317	3378	-61	3368
24.04	3348	3369	-21	3359
24.06	3432	3359	73	3350
24.08	3235	3350	-115	3340
24.1	3351	3341	10	3331
24.12	3319	3332	-13	3322
24.14	3312	3323	-11	3313
24.16	3220	3314	-94	3304
24.18	3261	3305	-44	3295
24.2	3188	3297	-109	3287
24.22	3140	3288	-148	3278
24.24	3160	3279	-119	3269
24.26	3340	3271	69	3260
24.28	3277	3262	15	3252
24.3	3268	3253	15	3243
24.32	3250	3245	5	3235
24.34	3263	3236	27	3226
24.36	3231	3228	3	3218
24.38	3249	3220	29	3209
24.4	3180	3211	-31	3201
24.42	3163	3203	-40	3193
24.44	3070	3195	-125	3184
24.46	3061	3187	-126	3176
24.48	3161	3178	-17	3168
24.5	3097	3170	-73	3160
24.52	3044	3162	-118	3152
24.54	3183	3154	29	3144
24.56	3082	3146	-64	3136
24.58	3112	3138	-26	3128
24.6	3069	3130	-61	3120
24.62	3153	3123	30	3112
24.64	3088	3115	-27	3104
24.66	3072	3107	-35	3096
24.68	3071	3099	-28	3089
24.7	3057	3092	-35	3081
24.72	3117	3084	33	3073
24.74	2991	3077	-86	3066
24.76	3051	3069	-18	3058
24.78	3049	3062	-13	3051
24.8	3085	3054	31	3043
24.82	2918	3047	-129	3036
24.84	3043	3040	3	3028
24.86	2995	3032	-37	3021
24.88	2907	3025	-118	3014
24.9	2968	3018	-50	3007
24.92	2975	3011	-36	2999
24.94	2913	3003	-90	2992
24.96	2941	2996	-55	2985
24.98	2988	2989	-1	2978
25.0	2903	2982	-79	2971
25.02	3015	2975	40	2964
25.04	2918	2968	-50	2957
25.06	2985	2962	23	2950
25.08	2905	2955	-50	2943
25.1	2925	2948	-23	2936
25.12	2937	2941	-4	2930
25.14	2936	2934	2	2923
25.16	2802	2928	-126	2916
25.18	2946	2921	25	2909
25.2	2834	2914	-80	2903
25.22	3011	2908	103	2896
25.24	2886	2901	-15	2890
25.26	2928	2895	33	2883
25.28	2811	2888	-77	2877
25.3	2847	2882	-35	2870
25.32	2884	2876	8	2864
25.34	2918	2869	49	2857
25.36	2796	2863	-67	2851
25.38	2885	2857	28	2845
25.4	2888	2850	38	2838
25.42	2825	2844	-19	2832
25.44	2831	2838	-7	2826
25.46	2794	2832	-38	2820
25.48	2805	2826	-21	2814
25.5	2760	2820	-60	2808
25.52	2829	2814	15	2802
25.54	2789	2808	-19	2796
25.56	2785	2802	-17	2790
25.58	2770	2796	-26	2784
25.6	2864	2790	74	2778
25.62	2809	2784	25	2772
25.64	2846	2778	68	2766
25.66	2784	2773	11	2760
25.68	2692	2767	-75	2754
25.7	2795	2761	34	2749
25.72	2803	2755	48	2743
25.74	2738	2750	-12	2737
25.76	2726	2745	-19	2731
25.78	2748	2739	9	2726
25.8	2748	2734	14	2720
25.82	2692	2728	-36	2715
25.84	2596	2723	-127	2709
25.86	2762	2717	45	2704
25.88	2748	2712	36	2698
25.9	2749	2706	43	2693
25.92	2663	2701	-38	2687
25.94	2696	2696	0	2682
25.96	2627	2690	-63	2677
25.98	2605	2685	-80	2671
26.0	2574	2680	-106	2666
26.02	2671	2675	-4	2661
26.04	2751	2669	82	2656
26.06	2676	2664	12	2650
26.08	2733	2659	74	2645
26.1	2664	2654	10	2640
26.12	2645	2649	-4	2635
26.14	2595	2644	-49	2630
26.16	2723	2639	84	2625
26.18	2737	2634	103	2620
26.2	2728	2629	99	2615
26.22	2766	2624	142	2610
26.24	2669	2619	50	2605
26.26	2707	2615	92	2600
26.28	2567	2610	-43	2595
26.3	2738	2605	133	2591
26.32	2684	2600	84	2586
26.34	2694	2595	99	2581
26.36	2564	2591	-27	2576
26.38	2616	2586	30	2572
26.4	2596	2581	15	2567
26.42	2517	2577	-60	2562
26.44	2582	2572	10	2558
26.46	2617	2568	49	2553
26.48	2707	2563	144	2549
26.5	2561	2559	2	2544
26.52	2592	2554	38	2539
26.54	2607	2550	57	2535
26.56	2564	2545	19	2531
26.58	2672	2541	131	2526
26.6	2665	2537	128	2522
26.62	2667	2532	135	2517
26.64	2665	2528	137	2513
26.66	2643	2524	119	2509
26.68	2641	2520	121	2504
26.7	2638	2515	123	2500
26.72	2720	2511	209	2496
26.74	2615	2507	108	2492
26.76	2589	2503	86	2488
26.78	2533	2499	34	2483
26.8	2534	2495	39	2479
26.82	2571	2491	80	2475
26.84	2567	2487	80	2471
26.86	2646	2483	163	2467
26.88	2576	2479	97	2463
26.9	2554	2475	79	2459
26.92	2476	2471	5	2455
26.94	2469	2467	2	2451
26.96	2502	2463	39	2447
26.98	2533	2460	73	2444
27.0	2491	2456	35	2440
27.02	2534	2452	82	2436
27.04	2401	2448	-47	2432
27.06	2585	2445	140	2428
27.08	2490	2441	49	2425
27.1	2418	2437	-19	2421
27.12	2477	2434	43	2417
27.14	2387	2430	-43	2414
27.16	2404	2427	-23	2410
27.18	2412	2423	-11	2406
27.2	2437	2419	18	2403
27.22	2420	2416	4	2399
27.24	2338	2413	-75	2396
27.26	2499	2409	90	2392
27.28	2504	2406	98	2389
27.3	2414	2402	12	2385
27.32	2348	2399	-51	2382
27.34	2527	2396	131	2379
27.36	2514	2392	122	2375
27.38	2413	2389	24	2372
27.4	2456	2386	70	2369
27.42	2490	2382	108	2365
27.44	2408	2379	29	2362
27.46	2394	2376	18	2359
27.48	2368	2373	-5	2355
27.5	2387	2370	17	2352
27.52	2406	2367	39	2349
27.54	2472	2364	108	2346
27.56	2366	2361	5	2343
27.58	2407	2358	49	2340
27.6	2392	2355	37	2337
27.62	2437	2352	85	2334
27.64	2457	2349	108	2331
27.66	2382	2346	36	2328
27.68	2447	2343	104	2325
27.7	2400	2340	60	2322
27.72	2382	2337	45	2319
27.74	2343	2334	9	2316
27.76	2285	2331	-46	2313
27.78	2366	2329	37	2310
27.8	2344	2326	18	2307
27.82	2435	2323	112	2304
27.84	2422	2320	102	2302
27.86	2323	2318	5	2299
27.88	2346	2315	31	2296
27.9	2354	2312	42	2293
27.92	2328	2310	18	2291
27.94	2280	2307	-27	2288
27.96	2310	2304	6	2285
27.98	2376	2302	74	2283
28.0	2259	2299	-40	2280
28.02	2379	2297	82	2278
28.04	2381	2294	87	2275
28.06	2327	2292	35	2273
28.08	2281	2290	-9	2270
28.1	2287	2287	0	2268
28.12	2325	2285	40	2265
28.14	2355	2282	73	2263
28.16	2289	2280	9	2260
28.18	2357	2278	79	2258
28.2	2371	2275	96	2255
28.22	2340	2273	67	2253
28.24	2361	2271	90	2251
28.26	2302	2269	33	2248
28.28	2267	2266	1	2246
28.3	2323	2264	59	2244
28.32	2353	2262	91	2242
28.34	2256	2260	-4	2239
28.36	2307	2258	49	2237
28.38	2338	2256	82	2235
28.4	2286	2254	32	2233
28.42	2299	2251	48	2231
28.44	2339	2249	90	2229
28.46	2436	2247	189	2227
28.48	2243	2245	-2	2224
28.5	2305	2243	62	2222
28.52	2295	2241	54	2220
28.54	2294	2240	54	2218
28.56	2333	2238	95	2216
28.58	2297	2236	61	2214
28.6	2230	2234	-4	2212
28.62	2283	2232	51	2210
28.64	2313	2230	83	2209
28.66	2295	2228	67	2207
28.68	2278	2227	51	2205
28.7	2304	2225	79	2203
28.72	2208	2223	-15	2201
28.74	2253	2221	32	2199
28.76	2244	2220	24	2197
28.78	2274	2218	56	2196
28.8	2254	2216	38	2194
28.82	2274	2215	59	2192
28.84	2215	2213	2	2190
28.86	2209	2211	-2	2189
28.88	2294	2210	84	2187
28.9	2213	2208	5	2185
28.92	2239	2207	32	2184
28.94	2162	2205	-43	2182
28.96	2143	2204	-61	2181
28.98	2231	2202	29	2179
29.0	2292	2201	91	2177
29.02	2160	2199	-39	2176
29.04	2230	2198	32	2174
29.06	2202	2196	6	2173
29.08	2286	2195	91	2171
29.1	2181	2194	-13	2170
29.12	2176	2192	-16	2168
29.14	2198	2191	7	2167
29.16	2180	2190	-10	2166
29.18	2255	2188	67	2164
29.2	2260	2187	73	2163
29.22	2292	2186	106	2161
29.24	2201	2185	16	2160
29.26	2175	2183	-8	2159
29.28	2214	2182	32	2157
29.3	2250	2181	69	2156
29.32	2254	2180	74	2155
29.34	2178	2179	-1	2154
29.36	2231	2177	54	2152
29.38	2216	2176	40	2151
29.4	2161	2175	-14	2150
29.42	2222	2174	48	2149
29.44	2179	2173	6	2148
29.46	2170	2172	-2	2146
29.48	2155	2171	-16	2145
29.5	2152	2170	-18	2144
29.52	2229	2169	60	2143
29.54	2231	2168	63	2142
29.56	2240	2167	73	2141
29.58	2105	2166	-61	2140
29.6	2159	2165	-6	2139
29.62	2200	2164	36	2138
29.64	2173	2163	10	2137
29.66	2273	2163	110	2136
29.68	2280	2162	118	2135
29.7	2178	2161	17	2134
29.72	2183	2160	23	2133
29.74	2239	2159	80	2132
29.76	2117	2158	-41	2131
29.78	2087	2158	-71	2130
29.8	2124	2157	-33	2129
29.82	2197	2156	41	2128
29.84	2076	2155	-79	2128
29.86	2151	2155	-4	2127
29.88	2194	2154	40	2126
29.9	2125	2153	-28	2125
29.92	2203	2153	50	2124
29.94	2169	2152	17	2124
29.96	2136	2151	-15	2123
29.98	2110	2151	-41	2122
30.0	2143	2150	-7	2121
30.02	2177	2150	27	2121
30.04	2121	2149	-28	2120
30.06	2188	2148	40	2119
30.08	2145	2148	-3	2119
30.1	2148	2147	1	2118
30.12	2134	2147	-13	2117
30.14	2199	2146	53	2117
30.16	2113	2146	-33	2116
30.18	2202	2145	57	2115
30.2	2226	2145	81	2115
30.22	2114	2145	-31	2114
30.24	2114	2144	-30	2114
30.26	2137	2144	-7	2113
30.28	2221	2143	78	2113
30.3	2106	2143	-37	2112
30.32	2160	2143	17	2112
30.34	2220	2142	78	2111
30.36	2146	2142	4	2111
30.38	2130	2142	-12	2110
30.4	2040	2141	-101	2110
30.42	2111	2141	-30	2109
30.44	2171	2141	30	2109
30.46	2172	2141	31	2108
30.48	2119	2140	-21	2108
30.5	2216	2140	76	2108
30.52	2148	2140	8	2107
30.54	2172	2140	32	2107
30.56	2126	2139	-13	2106
30.58	2136	2139	-3	2106
30.6	2138	2139	-1	2106
30.62	2152	2139	13	2105
30.64	2144	2139	5	2105
30.66	2190	2139	51	2105
30.68	2196	2139	57	2105
30.7	2141	2138	3	2104
30.72	2101	2138	-37	2104
30.74	2179	2138	41	2104
30.76	2103	2138	-35	2104
30.78	2119	2138	-19	2103
30.8	2062	2138	-76	2103
30.82	2027	2138	-111	2103
30.84	2141	2138	3	2103
30.86	2166	2138	28	2103
30.88	2171	2138	33	2102
30.9	2087	2138	-51	2102
30.92	2163	2138	25	2102
30.94	2131	2138	-7	2102
30.96	2189	2138	51	2102
30.98	2097	2138	-41	2102
31.0	2112	2139	-27	2102
31.02	2090	2139	-49	2102
31.04	2078	2139	-61	2102
31.06	2140	2139	1	2102
31.08	2135	2139	-4	2101
31.1	2156	2139	17	2101
31.12	2115	2139	-24	2101
31.14	2089	2140	-51	2101
31.16	2157	2140	17	2101
31.18	2078	2140	-62	2101
31.2	2102	2140	-38	2101
31.22	2079	2140	-61	2101
31.24	2102	2141	-39	2101
31.26	2129	2141	-12	2101
31.28	2175	2141	34	2101
31.3	2113	2141	-28	2102
31.32	2202	2142	60	2102
31.34	2148	2142	6	2102
31.36	2155	2142	13	2102
31.38	2115	2143	-28	2102
31.4	2145	2143	2	2102
31.42	2062	2143	-81	2102
31.44	2137	2144	-7	2102
31.46	2110	2144	-34	2102
31.48	2195	2144	51	2103
31.5	2108	2145	-37	2103
31.52	2096	2145	-49	2103
31.54	2190	2146	44	2103
31.56	2242	2146	96	2103
31.58	2142	2146	-4	2103
31.6	2117	2147	-30	2104
31.62	2113	2147	-34	2104
31.64	2187	2148	39	2104
31.66	2195	2148	47	2104
31.68	2165	2149	16	2105
31.7	2210	2149	61	2105
31.72	2187	2150	37	2105
31.74	2152	2150	2	2105
31.76	2248	2151	97	2106
31.78	2173	2151	22	2106
31.8	2163	2152	11	2106
31.82	2131	2153	-22	2106
31.84	2196	2153	43	2107
31.86	2218	2154	64	2107
31.88	2186	2154	32	2107
31.9	2193	2155	38	2108
31.92	2191	2156	35	2108
31.94	2177	2156	21	2108
31.96	2120	2157	-37	2109
31.98	2094	2157	-63	2109
32.0	2153	2158	-5	2110
32.02	2063	2159	-96	2110
32.04	2053	2159	-106	2110
32.06	2067	2160	-93	2111
32.08	2119	2161	-42	2111
32.1	2099	2162	-63	2111
32.12	2115	2162	-47	2112
32.14	2114	2163	-49	2112
32.16	2052	2164	-112	2113
32.18	2137	2165	-28	2113
32.2	2177	2166	11	2114
32.22	2078	2167	-89	2114
32.24	2060	2167	-107	2115
32.26	2123	2168	-45	2115
32.28	2101	2169	-68	2116
32.3	2098	2170	-72	2116
32.32	2121	2171	-50	2117
32.34	2088	2171	-83	2117
32.36	2097	2172	-75	2118
32.38	2089	2173	-84	2118
32.4	2102	2174	-72	2119
32.42	2125	2175	-50	2119
32.44	2126	2176	-50	2120
32.46	1998	2177	-179	2120
32.48	2098	2178	-80	2121
32.5	2126	2179	-53	2121
32.52	2077	2179	-102	2122
32.54	2125	2180	-55	2122
32.56	2090	2181	-91	2123
32.58	2139	2182	-43	2124
32.6	2210	2183	27	2124
32.62	2171	2184	-13	2125
32.64	2077	2185	-108	2125
32.66	2136	2186	-50	2126
32.68	2104	2187	-83	2127
32.7	2097	2188	-91	2127
32.72	2089	2189	-100	2128
32.74	2202	2190	12	2128
32.76	2050	2191	-141	2129
32.78	2063	2192	-129	2130
32.8	2104	2194	-90	2130
32.82	2057	2195	-138	2131
32.84	2076	2196	-120	2132
32.86	2087	2197	-110	2132
32.88	2152	2198	-46	2133
32.9	2105	2199	-94	2134
32.92	2084	2200	-116	2134
32.94	2018	2201	-183	2135
32.96	2136	2202	-66	2136
32.98	2100	2204	-104	2136
33.0	2137	2205	-68	2137
33.02	2169	2206	-37	2138
33.04	2046	2207	-161	2138
33.06	2112	2208	-96	2139
33.08	2193	2210	-17	2140
33.1	2217	2211	6	2141
33.12	2197	2212	-15	2141
33.14	2191	2213	-22	2142
33.16	2140	2215	-75	2143
33.18	2113	2216	-103	2144
33.2	2186	2217	-31	2144
33.22	2207	2218	-11	2145
33.24	2152	2220	-68	2146
33.26	2096	2221	-125	2147
33.28	2163	2222	-59	2147
33.3	2107	2224	-117	2148
33.32	2199	2225	-26	2149
33.34	2173	2226	-53	2150
33.36	2100	2228	-128	2150
33.38	2212	2229	-17	2151
33.4	2105	2230	-125	2152
33.42	2079	2232	-153	2153
33.44	2098	2233	-135	2154
33.46	2148	2235	-87	2154
33.48	2164	2236	-72	2155
33.5	2074	2237	-163	2156
33.52	2136	2239	-103	2157
33.54	2138	2240	-102	2158
33.56	2138	2242	-104	2158
33.58	2158	2243	-85	2159
33.6	2258	2245	13	2160
33.62	2176	2246	-70	2161
33.64	2193	2248	-55	2162
33.66	2101	2249	-148	2163
33.68	2052	2251	-199	2163
33.7	2087	2252	-165	2164
33.72	2107	2254	-147	2165
33.74	2175	2255	-80	2166
33.76	2166	2257	-91	2167
33.78	2161	2259	-98	2168
33.8	2180	2260	-80	2169
33.82	2327	2262	65	2169
33.84	2228	2263	-35	2170
33.86	2249	2265	-16	2171
33.88	2224	2267	-43	2172
33.9	2213	2268	-55	2173
33.92	2112	2270	-158	2174
33.94	2205	2272	-67	2175
33.96	2152	2273	-121	2175
33.98	2122	2275	-153	2176
34.0	2153	2277	-124	2177
34.02	2111	2279	-168	2178
34.04	2126	2280	-154	2179
34.06	2180	2282	-102	2180
34.08	2191	2284	-93	2181
34.1	2166	2286	-120	2182
34.12	2186	2287	-101	2183
34.14	2165	2289	-124	2183
34.16	2189	2291	-102	2184
34.18	2165	2293	-128	2185
34.2	2242	2295	-53	2186
34.22	2174	2297	-123	2187
34.24	2189	2299	-110	2188
34.26	2191	2301	-110	2189
34.28	2094	2302	-208	2190
34.3	2216	2304	-88	2191
34.32	2245	2306	-61	2192
34.34	2186	2308	-122	2192
34.36	2167	2310	-143	2193
34.38	2148	2312	-164	2194
34.4	2260	2314	-54	2195
34.42	2257	2316	-59	2196
34.44	2250	2319	-69	2197
34.46	2202	2321	-119	2198
34.48	2220	2323	-103	2199
34.5	2312	2325	-13	2200
34.52	2217	2327	-110	2201
34.54	2152	2329	-177	2202
34.56	2200	2332	-132	2203
34.58	2197	2334	-137	2203
34.6	2270	2336	-66	2204
34.62	2278	2338	-60	2205
34.64	2194	2340	-146	2206
34.66	2265	2343	-78	2207
34.68	2248	2345	-97	2208
34.7	2151	2347	-196	2209
34.72	2180	2349	-169	2210
34.74	2136	2352	-216	2211
34.76	2248	2354	-106	2212
34.78	2300	2357	-57	2213
34.8	2228	2359	-131	2214
34.82	2277	2361	-84	2214
34.84	2180	2364	-184	2215
34.86	2197	2366	-169	2216
34.88	2323	2369	-46	2217
34.9	2275	2371	-96	2218
34.92	2193	2374	-181	2219
34.94	2179	2376	-197	2220
34.96	2239	2379	-140	2221
34.98	2214	2382	-168	2222
35.0	2259	2384	-125	2223
35.02	2207	2387	-180	2224
35.04	2282	2390	-108	2225
35.06	2276	2392	-116	2225
35.08	2254	2395	-141	2226
35.1	2304	2398	-94	2227
35.12	2240	2401	-161	2228
35.14	2263	2404	-141	2229
35.16	2282	2407	-125	2230
35.18	2214	2409	-195	2231
35.2	2283	2412	-129	2232
35.22	2248	2415	-167	2233
35.24	2207	2418	-211	2234
35.26	2308	2421	-113	2235
35.28	2299	2425	-126	2235
35.3	2215	2428	-213	2236
35.32	2252	2431	-179	2237
35.34	2270	2434	-164	2238
35.36	2282	2437	-155	2239
35.38	2270	2441	-171	2240
35.4	2314	2444	-130	2241
35.42	2300	2447	-147	2242
35.44	2202	2451	-249	2243
35.46	2295	2454	-159	2244
35.48	2295	2458	-163	2244
35.5	2251	2461	-210	2245
35.52	2280	2465	-185	2246
35.54	2363	2469	-106	2247
35.56	2236	2472	-236	2248
35.58	2235	2476	-241	2249
35.6	2298	2480	-182	2250
35.62	2239	2484	-245	2251
35.64	2266	2488	-222	2252
35.66	2320	2492	-172	2252
35.68	2319	2496	-177	2253
35.7	2353	2500	-147	2254
35.72	2197	2504	-307	2255
35.74	2190	2508	-318	2256
35.76	2335	2513	-178	2257
35.78	2270	2517	-247	2258
35.8	2352	2522	-170	2259
35.82	2248	2526	-278	2260
35.84	2311	2531	-220	2260
35.86	2379	2535	-156	2261
35.88	2324	2540	-216	2262
35.9	2284	2545	-261	2263
35.92	2289	2550	-261	2264
35.94	2323	2555	-232	2265
35.96	2469	2560	-91	2266
35.98	2350	2565	-215	2266
36.0	2288	2571	-283	2267
36.02	2317	2576	-259	2268
36.04	2416	2581	-165	2269
36.06	2377	2587	-210	2270
36.08	2330	2593	-263	2271
36.1	2313	2599	-286	2272
36.12	2339	2605	-266	2272
36.14	2374	2611	-237	2273
36.16	2488	2617	-129	2274
36.18	2408	2623	-215	2275
36.2	2493	2629	-136	2276
36.22	2400	2636	-236	2277
36.24	2387	2643	-256	2277
36.26	2454	2649	-195	2278
36.28	2398	2656	-258	2279
36.3	2518	2664	-146	2280
36.32	2467	2671	-204	2281
36.34	2479	2678	-199	2282
36.36	2502	2686	-184	2282
36.38	2461	2694	-233	2283
36.4	2490	2702	-212	2284
36.42	2492	2710	-218	2285
36.44	2422	2718	-296	2286
36.46	2443	2727	-284	2287
36.48	2513	2736	-223	2287
36.5	2539	2745	-206	2288
36.52	2519	2754	-235	2289
36.54	2461	2763	-302	2290
36.56	2566	2773	-207	2291
36.58	2566	2783	-217	2291
36.6	2539	2794	-255	2292
36.62	2582	2804	-222	2293
36.64	2657	2816	-159	2294
36.66	2566	2827	-261	2295
36.68	2518	2839	-321	2295
36.7	2590	2851	-261	2296
36.72	2597	2864	-267	2297
36.74	2661	2877	-216	2298
36.76	2661	2891	-230	2299
36.78	2667	2905	-238	2299
36.8	2623	2920	-297	2300
36.82	2741	2935	-194	2301
36.84	2808	2952	-144	2302
36.86	2764	2969	-205	2302
36.88	2692	2987	-295	2303
36.9	2705	3005	-300	2304
36.92	2830	3025	-195	2305
36.94	2875	3046	-171	2305
36.96	2878	3068	-190	2306
36.98	2921	3092	-171	2307
37.0	2973	3117	-144	2308
37.02	2956	3143	-187	2308
37.04	2992	3172	-180	2309
37.06	2949	3202	-253	2310
37.08	3051	3234	-183	2311
37.1	3139	3268	-129	2311
37.12	3174	3305	-131	2312
37.14	3174	3345	-171	2313
37.16	3268	3387	-119	2314
37.18	3287	3433	-146	2314
37.2	3350	3482	-132	2315
37.22	3445	3535	-90	2316
37.24	3485	3591	-106	2317
37.26	3549	3653	-104	2317
37.28	3649	3718	-69	2318
37.3	3759	3789	-30	2319
37.32	3833	3866	-33	2319
37.34	3902	3948	-46	2320
37.36	3912	4036	-124	2321
37.38	4193	4131	62	2321
37.4	4159	4234	-75	2322
37.42	4405	4343	62	2323
37.44	4581	4461	120	2324
37.46	4597	4588	9	2324
37.48	4779	4724	55	2325
37.5	5020	4869	151	2326
37.52	5345	5024	321	2326
37.54	5409	5190	219	2327
37.56	5503	5367	136	2328
37.58	5576	5556	20	2328
37.6	5916	5757	159	2329
37.62	6135	5970	165	2330
37.64	6406	6196	210	2330
37.66	6694	6436	258	2331
37.68	6909	6689	220	2332
37.7	7213	6957	256	2332
37.72	7251	7239	12	2333
37.74	7877	7535	342	2333
37.76	7914	7847	67	2334
37.78	8323	8174	149	2335
37.8	8625	8516	109	2335
37.82	8957	8873	84	2336
37.84	9113	9245	-132	2337
37.86	9395	9633	-238	2337
37.88	10113	10035	78	2338
37.9	10120	10452	-332	2338
37.92	10636	10882	-246	2339
37.94	11067	11327	-260	2340
37.96	11404	11784	-380	2340
37.98	11825	12254	-429	2341
38.0	12372	12735	-363	2341
38.02	12633	13227	-594	2342
38.04	13195	13729	-534	2343
38.06	13496	14239	-743	2343
38.08	14346	14756	-409	2344
38.1	14644	15278	-634	2344
38.12	15197	15805	-608	2345
38.14	15786	16334	-548	2346
38.16	16026	16864	-838	2346
38.18	16830	17393	-563	2347
38.2	17431	17919	-488	2347
38.22	18052	18439	-387	2348
38.24	18437	18952	-515	2348
38.26	19347	19455	-108	2349
38.28	19934	19945	-11	2349
38.3	20418	20420	-2	2350
38.32	21362	20877	485	2350
38.34	22167	21314	853	2351
38.36	22714	21728	986	2352
38.38	23434	22116	1318	2352
38.4	23801	22475	1326	2353
38.42	24612	22803	1809	2353
38.44	25054	23098	1956	2354
38.46	25561	23356	2205	2354
38.48	25819	23576	2243	2355
