Repository: jhamlin-ufl/synthesizability

# synthesizability

Data, fits and code for

> G. D. Di Gianluca *et al.*, *Experimental Evaluation of High-Throughput Structure Predictions*,
> [arXiv:2611.09671](https://arxiv.org/abs/2611.09671) (2026).

We arc-melted 34 ternary compounds predicted to be stable or nearly stable and identified the
phases that formed by powder X-ray diffraction and Rietveld refinement.

## Contents

| Path | What it holds |
|---|---|
| `Supplement.pdf` | the Supplementary Information |
| `samples/` | one folder per target, named by its formula in Table 1: synthesis records, X-ray scans and GSAS-II fits |
| `tables/` | the targets, buttons, scans and fits as CSV tables; the candidate lists |
| `computed/` | P_disorder and the dynamical-stability (phonon) results |
| `databases/` | OQMD, Materials Project and Alexandria entries for each chemical system, and the search-match structures |
| `instruments/` | GSAS-II instrument profiles of the two diffractometers |
| `results/` | the generated tables and figures |
| `workflow/` | the pipeline (`Snakefile`), its scripts and library code |

## Finding a sample

Open `samples/<formula>/README.md`, for example `samples/ZrPt5Si/README.md`. It gives the Table 1
row and outcome, the buttons and scans, the fit of record and the contrast fits, and where the
database entries for the chemical system are. `samples/README.md` explains the file formats and
how to rerun a fit.

## Not included

ICDD PDF-5+ cards and MDI JADE work files are licensed and not redistributed. No deposited fit
uses an ICDD card. `samples/EXCLUDED.md` lists the files left out.

File: data/raw/0452_HM_Hf2MoTi/0452_XRD_fit.txt (part 1 of 4)
HardwareIndicator=65519
Wavelength = 1.54059Å, !5.0°/120.0°/0.02°/1(s), I(p)=22272/1361, Cu(45kV,40mA), Tuesday, March 31, 2026, 11:20 AM
Angle	I(o)	I(c)	I(d)	I(b)
5.0	4123	4054	69	4044
5.02	4018	4059	-41	4048
5.04	4056	4063	-7	4052
5.06	4033	4067	-34	4057
5.08	4042	4072	-30	4061
5.1	3927	4076	-149	4065
5.12	4063	4080	-17	4070
5.14	4207	4084	123	4074
5.16	4103	4089	14	4078
5.18	4073	4093	-20	4082
5.2	4050	4097	-47	4086
5.22	4177	4101	76	4091
5.24	4111	4106	5	4095
5.26	4153	4110	43	4099
5.28	4074	4114	-40	4103
5.3	4207	4118	89	4107
5.32	4110	4122	-12	4111
5.34	4081	4126	-45	4115
5.36	4116	4130	-14	4119
5.38	4264	4134	130	4123
5.4	4159	4138	21	4127
5.42	4272	4142	130	4131
5.44	4318	4145	173	4135
5.46	4164	4149	15	4139
5.48	4251	4153	98	4142
5.5	4187	4157	30	4146
5.52	4276	4160	116	4150
5.54	4371	4164	207	4153
5.56	4245	4167	78	4157
5.58	4332	4171	161	4160
5.6	4264	4174	90	4163
5.62	4288	4177	111	4167
5.64	4194	4181	13	4170
5.66	4144	4184	-40	4173
5.68	4187	4187	0	4176
5.7	4264	4190	74	4179
5.72	4219	4193	26	4182
5.74	4349	4196	153	4185
5.76	4227	4199	28	4188
5.78	4134	4202	-68	4191
5.8	4186	4204	-18	4193
5.82	4300	4207	93	4196
5.84	4184	4209	-25	4199
5.86	4230	4212	18	4201
5.88	4186	4214	-28	4203
5.9	4246	4216	30	4205
5.92	4254	4218	36	4208
5.94	4283	4220	63	4210
5.96	4100	4222	-122	4212
5.98	4262	4224	38	4213
6.0	4212	4226	-14	4215
6.02	4182	4227	-45	4217
6.04	4293	4229	64	4218
6.06	4218	4230	-12	4220
6.08	4284	4232	52	4221
6.1	4233	4233	0	4222
6.12	4267	4234	33	4223
6.14	4135	4235	-100	4224
6.16	4192	4236	-44	4225
6.18	4225	4237	-12	4226
6.2	4282	4238	44	4227
6.22	4198	4238	-40	4228
6.24	4172	4239	-67	4228
6.26	4222	4240	-18	4229
6.28	4252	4240	12	4229
6.3	4139	4240	-101	4230
6.32	4221	4241	-20	4230
6.34	4297	4241	56	4230
6.36	4298	4241	57	4230
6.38	4377	4241	136	4230
6.4	4260	4241	19	4230
6.42	4128	4241	-113	4230
6.44	4156	4241	-85	4230
6.46	4303	4241	62	4230
6.48	4253	4240	13	4230
6.5	4139	4240	-101	4229
6.52	4364	4239	125	4229
6.54	4250	4239	11	4228
6.56	4212	4238	-26	4228
6.58	4251	4238	13	4227
6.6	4280	4237	43	4226
6.62	4142	4236	-94	4226
6.64	4227	4235	-8	4225
6.66	4253	4235	18	4224
6.68	4288	4234	54	4223
6.7	4279	4233	46	4222
6.72	4253	4232	21	4221
6.74	4252	4231	21	4220
6.76	4159	4229	-70	4219
6.78	4181	4228	-47	4218
6.8	4144	4227	-83	4216
6.82	4157	4226	-69	4215
6.84	4173	4224	-51	4214
6.86	4186	4223	-37	4212
6.88	4243	4222	21	4211
6.9	4284	4220	64	4209
6.92	4239	4219	20	4208
6.94	4168	4217	-49	4206
6.96	4213	4216	-3	4205
6.98	4228	4214	14	4203
7.0	4193	4212	-19	4202
7.02	4305	4211	94	4200
7.04	4382	4209	173	4198
7.06	4196	4207	-11	4196
7.08	4175	4205	-30	4195
7.1	4172	4204	-32	4193
7.12	4259	4202	57	4191
7.14	4090	4200	-110	4189
7.16	4205	4198	7	4187
7.18	4161	4196	-35	4185
7.2	4082	4194	-112	4183
7.22	4214	4192	22	4181
7.24	4228	4190	38	4179
7.26	4264	4188	76	4177
7.28	4012	4186	-174	4175
7.3	4252	4184	68	4173
7.32	4127	4182	-55	4171
7.34	4090	4180	-90	4169
7.36	4141	4178	-37	4167
7.38	4169	4176	-7	4165
7.4	4256	4174	82	4163
7.42	4252	4172	80	4161
7.44	4081	4170	-89	4159
7.46	4220	4167	53	4157
7.48	4149	4165	-16	4155
7.5	4231	4163	68	4153
7.52	4220	4161	59	4150
7.54	4202	4159	43	4148
7.56	4210	4157	53	4146
7.58	4206	4155	51	4144
7.6	4199	4153	46	4142
7.62	4089	4151	-62	4140
7.64	4208	4148	60	4138
7.66	4134	4146	-12	4136
7.68	4212	4144	68	4134
7.7	4084	4142	-58	4132
7.72	4132	4140	-8	4129
7.74	4194	4138	56	4127
7.76	4232	4136	96	4125
7.78	4268	4134	134	4123
7.8	4147	4132	15	4121
7.82	4204	4130	74	4119
7.84	4267	4128	139	4117
7.86	4154	4126	28	4115
7.88	4113	4124	-11	4114
7.9	4142	4122	20	4112
7.92	4009	4120	-111	4110
7.94	4150	4119	31	4108
7.96	4188	4117	71	4106
7.98	4376	4115	261	4104
8.0	4225	4113	112	4102
8.02	4159	4111	48	4101
8.04	4191	4110	81	4099
8.06	4244	4108	136	4097
8.08	4138	4106	32	4096
8.1	4241	4105	136	4094
8.12	4213	4103	110	4092
8.14	4175	4101	74	4091
8.16	4169	4100	69	4089
8.18	4127	4098	29	4088
8.2	4216	4097	119	4086
8.22	4093	4095	-2	4085
8.24	4109	4094	15	4083
8.26	4164	4093	71	4082
8.28	4113	4091	22	4080
8.3	4167	4090	77	4079
8.32	4113	4089	24	4078
8.34	4109	4087	22	4077
8.36	4089	4086	3	4075
8.38	4081	4085	-4	4074
8.4	4203	4084	119	4073
8.42	4036	4082	-46	4072
8.44	4199	4081	118	4071
8.46	4205	4080	125	4070
8.48	4050	4079	-29	4068
8.5	4014	4078	-64	4067
8.52	4201	4077	124	4066
8.54	4224	4076	148	4066
8.56	4014	4075	-61	4065
8.58	4141	4074	67	4064
8.6	4016	4074	-58	4063
8.62	4131	4073	58	4062
8.64	4181	4072	109	4061
8.66	4198	4071	127	4061
8.68	4127	4071	56	4060
8.7	4010	4070	-60	4059
8.72	4150	4069	81	4059
8.74	4082	4069	13	4058
8.76	4273	4068	205	4057
8.78	4253	4068	185	4057
8.8	4145	4067	78	4056
8.82	4217	4067	150	4056
8.84	4082	4066	16	4056
8.86	4093	4066	27	4055
8.88	4102	4066	36	4055
8.9	4208	4065	143	4055
8.92	4099	4065	34	4055
8.94	4094	4065	29	4054
8.96	4025	4065	-40	4054
8.98	4245	4065	180	4054
9.0	4143	4065	78	4054
9.02	4203	4065	138	4054
9.04	4108	4065	43	4054
9.06	4221	4065	156	4054
9.08	4190	4065	125	4054
9.1	4151	4065	86	4054
9.12	4202	4065	137	4055
9.14	4107	4065	42	4055
9.16	4004	4066	-62	4055
9.18	4075	4066	9	4055
9.2	4144	4066	78	4056
9.22	4029	4067	-38	4056
9.24	4081	4067	14	4057
9.26	4138	4068	70	4057
9.28	4147	4068	79	4058
9.3	4111	4069	42	4058
9.32	4125	4070	55	4059
9.34	4087	4070	17	4060
9.36	4196	4071	125	4060
9.38	4089	4072	17	4061
9.4	4223	4073	150	4062
9.42	4115	4074	41	4063
9.44	4046	4075	-29	4064
9.46	4152	4076	76	4065
9.48	4255	4077	178	4066
9.5	4049	4078	-29	4067
9.52	4068	4079	-11	4068
9.54	4139	4080	59	4069
9.56	4067	4081	-14	4071
9.58	4136	4083	53	4072
9.6	4129	4084	45	4073
9.62	4092	4085	7	4075
9.64	4141	4087	54	4076
9.66	4118	4088	30	4078
9.68	4132	4090	42	4079
9.7	4025	4091	-66	4081
9.72	4121	4093	28	4082
9.74	4130	4095	35	4084
9.76	3947	4097	-150	4086
9.78	4026	4098	-72	4088
9.8	4082	4100	-18	4090
9.82	4073	4102	-29	4092
9.84	4094	4104	-10	4094
9.86	4023	4106	-83	4096
9.88	4136	4108	28	4098
9.9	3933	4111	-178	4100
9.92	4154	4113	41	4102
9.94	4071	4115	-44	4104
9.96	4071	4117	-46	4107
9.98	4037	4120	-83	4109
10.0	4184	4122	62	4111
10.02	4145	4125	20	4114
10.04	4074	4127	-53	4117
10.06	4013	4130	-117	4119
10.08	4091	4132	-41	4122
10.1	4100	4135	-35	4125
10.12	4097	4138	-41	4127
10.14	4029	4141	-112	4130
10.16	4047	4144	-97	4133
10.18	4229	4147	82	4136
10.2	4050	4150	-100	4139
10.22	4094	4153	-59	4142
10.24	4099	4156	-57	4145
10.26	4171	4159	12	4149
10.28	4176	4163	13	4152
10.3	4123	4166	-43	4155
10.32	4250	4169	81	4159
10.34	4000	4173	-173	4162
10.36	4058	4176	-118	4166
10.38	4023	4180	-157	4169
10.4	4148	4184	-36	4173
10.42	4147	4187	-40	4177
10.44	4002	4191	-189	4180
10.46	4108	4195	-87	4184
10.48	4139	4199	-60	4188
10.5	4037	4203	-166	4192
10.52	4099	4207	-108	4196
10.54	4216	4211	5	4200
10.56	4159	4215	-56	4205
10.58	4088	4219	-131	4209
10.6	4146	4224	-78	4213
10.62	4057	4228	-171	4217
10.64	4116	4233	-117	4222
10.66	4222	4237	-15	4226
10.68	4069	4242	-173	4231
10.7	4275	4246	29	4236
10.72	4290	4251	39	4240
10.74	4187	4256	-69	4245
10.76	4132	4261	-129	4250
10.78	4220	4266	-46	4255
10.8	4287	4271	16	4260
10.82	4087	4276	-189	4265
10.84	4233	4281	-48	4270
10.86	4240	4286	-46	4275
10.88	4179	4291	-112	4281
10.9	4142	4297	-155	4286
10.92	4124	4302	-178	4292
10.94	4084	4308	-224	4297
10.96	4199	4313	-114	4303
10.98	4184	4319	-135	4308
11.0	4229	4325	-96	4314
11.02	4114	4330	-216	4320
11.04	4254	4336	-82	4326
11.06	4143	4342	-199	4332
11.08	4240	4348	-108	4338
11.1	4210	4354	-144	4344
11.12	4133	4361	-228	4350
11.14	4283	4367	-84	4356
11.16	4242	4373	-131	4363
11.18	4338	4380	-42	4369
11.2	4406	4386	20	4375
11.22	4264	4393	-129	4382
11.24	4349	4399	-50	4389
11.26	4271	4406	-135	4395
11.28	4273	4413	-140	4402
11.3	4249	4420	-171	4409
11.32	4455	4427	28	4416
11.34	4440	4434	6	4423
11.36	4335	4441	-106	4430
11.38	4418	4448	-30	4437
11.4	4364	4455	-91	4444
11.42	4364	4462	-98	4452
11.44	4448	4470	-22	4459
11.46	4519	4477	42	4467
11.48	4415	4485	-70	4474
11.5	4475	4493	-18	4482
11.52	4381	4500	-119	4490
11.54	4454	4508	-54	4498
11.56	4526	4516	10	4505
11.58	4520	4524	-4	4513
11.6	4521	4532	-11	4522
11.62	4456	4540	-84	4530
11.64	4448	4549	-101	4538
11.66	4354	4557	-203	4546
11.68	4420	4565	-145	4555
11.7	4450	4574	-124	4563
11.72	4540	4582	-42	4572
11.74	4656	4591	65	4580
11.76	4527	4600	-73	4589
11.78	4564	4609	-45	4598
11.8	4464	4618	-154	4607
11.82	4535	4627	-92	4616
11.84	4496	4636	-140	4625
11.86	4550	4645	-95	4634
11.88	4442	4654	-212	4643
11.9	4573	4663	-90	4653
11.92	4640	4673	-33	4662
11.94	4593	4682	-89	4672
11.96	4726	4692	34	4681
11.98	4679	4702	-23	4691
12.0	4613	4712	-99	4701
12.02	4568	4721	-153	4711
12.04	4609	4731	-122	4721
12.06	4670	4741	-71	4731
12.08	4781	4752	29	4741
12.1	4716	4762	-46	4751
12.12	4707	4772	-65	4762
12.14	4707	4783	-76	4772
12.16	4734	4793	-59	4782
12.18	4666	4804	-138	4793
12.2	4768	4814	-46	4804
12.22	4767	4825	-58	4815
12.24	4812	4836	-24	4826
12.26	4696	4847	-151	4836
12.28	4807	4858	-51	4848
12.3	4789	4869	-80	4859
12.32	4839	4881	-42	4870
12.34	4842	4892	-50	4881
12.36	4765	4903	-138	4893
12.38	4829	4915	-86	4904
12.4	4857	4927	-70	4916
12.42	4856	4938	-82	4928
12.44	4941	4950	-9	4940
12.46	4929	4962	-33	4952
12.48	4767	4974	-207	4964
12.5	4943	4986	-43	4976
12.52	5022	4999	23	4988
12.54	4929	5011	-82	5000
12.56	4926	5023	-97	5013
12.58	4958	5036	-78	5025
12.6	4911	5048	-137	5038
12.62	4970	5061	-91	5050
12.64	4977	5074	-97	5063
12.66	4878	5087	-209	5076
12.68	4973	5100	-127	5089
12.7	5108	5113	-5	5102
12.72	5058	5126	-68	5116
12.74	5110	5140	-30	5129
12.76	5047	5153	-106	5142
12.78	5066	5166	-100	5156
12.8	5242	5180	62	5169
12.82	5125	5194	-69	5183
12.84	5218	5208	10	5197
12.86	5234	5222	12	5211
12.88	5036	5236	-200	5225
12.9	5169	5250	-81	5239
12.92	5239	5264	-25	5253
12.94	5208	5278	-70	5268
12.96	5185	5293	-108	5282
12.98	5191	5307	-116	5297
13.0	5278	5322	-44	5311
13.02	5219	5337	-118	5326
13.04	5227	5352	-125	5341
13.06	5474	5367	107	5356
13.08	5404	5382	22	5371
13.1	5454	5397	57	5386
13.12	5312	5412	-100	5401
13.14	5546	5427	119	5417
13.16	5524	5443	81	5432
13.18	5351	5459	-108	5448
13.2	5439	5474	-35	5464
13.22	5348	5490	-142	5479
13.24	5426	5506	-80	5495
13.26	5467	5522	-55	5511
13.28	5446	5538	-92	5528
13.3	5507	5555	-48	5544
13.32	5568	5571	-3	5560
13.34	5471	5587	-116	5577
13.36	5577	5604	-27	5593
13.38	5494	5621	-127	5610
13.4	5657	5637	20	5627
13.42	5529	5654	-125	5644
13.44	5607	5671	-64	5661
13.46	5773	5689	84	5678
13.48	5597	5706	-109	5695
13.5	5724	5723	1	5713
13.52	5769	5741	28	5730
13.54	5842	5758	84	5748
13.56	5703	5776	-73	5765
13.58	5776	5794	-18	5783
13.6	5846	5812	34	5801
13.62	5803	5830	-27	5819
13.64	5963	5848	115	5837
13.66	5991	5866	125	5856
13.68	6120	5885	235	5874
13.7	6002	5903	99	5893
13.72	6265	5922	343	5911
13.74	6220	5941	279	5930
13.76	6154	5959	195	5949
13.78	6073	5978	95	5968
13.8	6097	5998	99	5987
13.82	6113	6017	96	6006
13.84	5983	6036	-53	6025
13.86	6067	6056	11	6045
13.88	6081	6075	6	6064
13.9	6034	6095	-61	6084
13.92	6150	6115	35	6104
13.94	6016	6135	-119	6124
13.96	6131	6155	-24	6144
13.98	6176	6175	1	6164
14.0	6172	6195	-23	6184
14.02	6152	6215	-63	6205
14.04	6195	6236	-41	6225
14.06	6117	6257	-140	6246
14.08	6120	6277	-157	6267
14.1	6228	6298	-70	6288
14.12	6265	6319	-54	6309
14.14	6225	6341	-116	6330
14.16	6467	6362	105	6351
14.18	6303	6383	-80	6372
14.2	6447	6405	42	6394
14.22	6279	6426	-147	6416
14.24	6432	6448	-16	6437
14.26	6456	6470	-14	6459
14.28	6341	6492	-151	6481
14.3	6502	6514	-12	6503
14.32	6408	6536	-128	6526
14.34	6539	6559	-20	6548
14.36	6605	6581	24	6571
14.38	6468	6604	-136	6593
14.4	6686	6627	59	6616
14.42	6455	6650	-195	6639
14.44	6647	6673	-26	6662
14.46	6655	6696	-41	6685
14.48	6634	6719	-85	6708
14.5	6791	6742	49	6732
14.52	6749	6766	-17	6755
14.54	6598	6790	-192	6779
14.56	6756	6813	-57	6803
14.58	6809	6837	-28	6827
14.6	6777	6861	-84	6851
14.62	6794	6886	-92	6875
14.64	6728	6910	-182	6899
14.66	6968	6934	34	6924
14.68	6870	6959	-89	6948
14.7	6987	6984	3	6973
14.72	7062	7008	54	6998
14.74	7038	7033	5	7023
14.76	6891	7058	-167	7048
14.78	7085	7084	1	7073
14.8	7104	7109	-5	7098
14.82	7110	7135	-25	7124
14.84	7221	7160	61	7150
14.86	7178	7186	-8	7175
14.88	7112	7212	-100	7201
14.9	7152	7238	-86	7227
14.92	7154	7264	-110	7253
14.94	7277	7290	-13	7279
14.96	7320	7316	4	7306
14.98	7378	7343	35	7332
15.0	7186	7369	-183	7358
15.02	7491	7396	95	7385
15.04	7366	7422	-56	7412
15.06	7355	7449	-94	7438
15.08	7370	7476	-106	7465
15.1	7472	7503	-31	7492
15.12	7521	7530	-9	7519
15.14	7588	7556	32	7546
15.16	7476	7584	-108	7573
15.18	7651	7611	40	7600
15.2	7521	7638	-117	7627
15.22	7466	7665	-199	7654
15.24	7652	7692	-40	7682
15.26	7654	7720	-66	7709
15.28	7822	7747	75	7736
15.3	7696	7774	-78	7764
15.32	7638	7802	-164	7791
15.34	7783	7829	-46	7818
15.36	7894	7856	38	7846
15.38	7861	7884	-23	7873
15.4	7901	7911	-10	7901
15.42	7823	7939	-116	7928
15.44	7911	7966	-55	7956
15.46	7978	7994	-16	7983
15.48	8135	8021	114	8011
15.5	8059	8049	10	8038
15.52	8001	8076	-75	8066
15.54	7921	8104	-183	8093
15.56	8170	8131	39	8120
15.58	7951	8159	-208	8148
15.6	8021	8186	-165	8175
15.62	8169	8213	-44	8203
15.64	8263	8241	22	8230
15.66	7999	8268	-269	8257
15.68	8309	8295	14	8285
15.7	8318	8322	-4	8312
15.72	8079	8350	-271	8339
15.74	8407	8377	30	8366
15.76	8393	8404	-11	8393
15.78	8385	8431	-46	8420
15.8	8471	8458	13	8447
15.82	8437	8484	-47	8474
15.84	8565	8511	54	8501
15.86	8562	8538	24	8527
15.88	8400	8565	-165	8554
15.9	8554	8591	-37	8580
15.92	8433	8618	-185	8607
15.94	8564	8644	-80	8633
15.96	8635	8670	-35	8659
15.98	8779	8696	83	8686
16.0	8782	8722	60	8712
16.02	8677	8748	-71	8738
16.04	8794	8774	20	8763
16.06	8559	8800	-241	8789
16.08	8878	8825	53	8815
16.1	8815	8851	-36	8840
16.12	8925	8876	49	8866
16.14	8882	8902	-20	8891
16.16	8927	8927	0	8916
16.18	8948	8952	-4	8941
16.2	8963	8976	-13	8966
16.22	8950	9001	-51	8990
16.24	8987	9026	-39	9015
16.26	9026	9050	-24	9039
16.28	9048	9074	-26	9063
16.3	8913	9098	-185	9087
16.32	9038	9122	-84	9111
16.34	8917	9146	-229	9135
16.36	9165	9169	-4	9159
16.38	9131	9193	-62	9182
16.4	9296	9216	80	9205
16.42	9085	9239	-154	9228
16.44	9173	9262	-89	9251
16.46	9244	9284	-40	9273
16.48	9107	9307	-200	9296
16.5	9304	9329	-25	9318
16.52	9080	9351	-271	9340
16.54	9246	9373	-127	9362
16.56	9363	9394	-31	9383
16.58	9163	9415	-252	9405
16.6	9396	9437	-41	9426
16.62	9339	9458	-119	9447
16.64	9135	9478	-343	9468
16.66	9363	9499	-136	9488
16.68	9426	9519	-93	9508
16.7	9389	9539	-150	9528
16.72	9347	9559	-212	9548
16.74	9508	9578	-70	9567
16.76	9574	9597	-23	9587
16.78	9605	9616	-11	9606
16.8	9274	9635	-361	9624
16.82	9466	9653	-187	9643
16.84	9556	9672	-116	9661
16.86	9776	9689	87	9679
16.88	9569	9707	-138	9696
16.9	9645	9724	-79	9714
16.92	9675	9742	-67	9731
16.94	9660	9758	-98	9748
16.96	9565	9775	-210	9764
16.98	9631	9791	-160	9780
17.0	9738	9807	-69	9796
17.02	9601	9823	-222	9812
17.04	9840	9838	2	9827
17.06	9818	9853	-35	9842
17.08	9874	9867	7	9857
17.1	9912	9882	30	9871
17.12	9803	9896	-93	9885
17.14	9696	9910	-214	9899
17.16	9948	9923	25	9912
17.18	9716	9936	-220	9925
17.2	9960	9949	11	9938
17.22	9904	9961	-57	9950
17.24	9919	9973	-54	9962
17.26	9769	9985	-216	9974
17.28	9875	9996	-121	9985
17.3	10065	10007	58	9996
17.32	9925	10018	-93	10007
17.34	9944	10028	-84	10017
17.36	9886	10038	-152	10027
17.38	9784	10047	-263	10036
17.4	9867	10056	-189	10046
17.42	9994	10065	-71	10054
17.44	10065	10073	-8	10063
17.46	9918	10081	-163	10071
17.48	10079	10089	-10	10078
17.5	10054	10096	-42	10085
17.52	9962	10103	-141	10092
17.54	10150	10109	41	10098
17.56	10195	10115	80	10104
17.58	9914	10121	-207	10110
17.6	9788	10126	-338	10115
17.62	10084	10130	-46	10120
17.64	10034	10135	-101	10124
17.66	10017	10139	-122	10128
17.68	10052	10142	-90	10131
17.7	10293	10145	148	10134
17.72	10176	10147	29	10137
17.74	10204	10150	54	10139
17.76	10057	10151	-94	10141
17.78	10071	10152	-81	10142
17.8	10196	10153	43	10142
17.82	10217	10153	64	10143
17.84	10314	10153	161	10143
17.86	10276	10153	123	10142
17.88	10209	10152	57	10141
17.9	9846	10150	-304	10139
17.92	10107	10148	-41	10137
17.94	10266	10145	121	10135
17.96	10028	10142	-114	10132
17.98	10229	10139	90	10128
18.0	10221	10135	86	10124
18.02	10258	10130	128	10120
18.04	10345	10125	220	10115
18.06	10224	10120	104	10109
18.08	10226	10114	112	10103
18.1	10258	10108	150	10097
18.12	10259	10101	158	10090
18.14	10102	10094	8	10083
18.16	10229	10086	143	10075
18.18	10223	10078	145	10067
18.2	10131	10069	62	10059
18.22	10280	10060	220	10050
18.24	10086	10051	35	10040
18.26	10004	10041	-37	10030
18.28	10039	10031	8	10020
18.3	10122	10020	102	10009
18.32	10052	10009	43	9998
18.34	10070	9998	72	9987
18.36	10212	9986	226	9975
18.38	10077	9973	104	9963
18.4	10142	9961	181	9950
18.42	10205	9947	258	9937
18.44	10074	9934	140	9923
18.46	10109	9920	189	9909
18.48	10065	9906	159	9895
18.5	10301	9891	410	9880
18.52	10017	9876	141	9865
18.54	10018	9861	157	9850
18.56	10074	9845	229	9834
18.58	9952	9829	123	9818
18.6	9829	9813	16	9802
18.62	10027	9796	231	9785
18.64	9974	9779	195	9768
18.66	9894	9761	133	9750
18.68	9926	9743	183	9733
18.7	9965	9725	240	9714
18.72	9920	9707	213	9696
18.74	10060	9688	372	9677
18.76	9998	9669	329	9658
18.78	9729	9649	80	9639
18.8	9928	9629	299	9619
18.82	9832	9609	223	9599
18.84	9837	9589	248	9578
18.86	9947	9568	379	9558
18.88	9754	9547	207	9537
18.9	9739	9526	213	9515
18.92	9615	9504	111	9494
18.94	9767	9483	284	9472
18.96	9539	9461	78	9450
18.98	9833	9438	395	9427
19.0	9689	9415	274	9405
19.02	9621	9393	228	9382
19.04	9577	9369	208	9359
19.06	9683	9346	337	9335
19.08	9516	9322	194	9312
19.1	9420	9298	122	9288
19.12	9498	9274	224	9263
19.14	9525	9250	275	9239
19.16	9355	9225	130	9214
19.18	9343	9200	143	9189
19.2	9233	9175	58	9164
19.22	9438	9149	289	9139
19.24	9204	9124	80	9113
19.26	9298	9098	200	9087
19.28	9315	9072	243	9061
19.3	9325	9046	279	9035
19.32	9139	9019	120	9009
19.34	9191	8993	198	8982
19.36	9284	8966	318	8955
19.38	9227	8939	288	8928
19.4	9117	8912	205	8901
19.42	9135	8884	251	8874
19.44	8975	8857	118	8846
19.46	9064	8829	235	8818
19.48	9082	8801	281	8790
19.5	8968	8773	195	8762
19.52	9030	8745	285	8734
19.54	8806	8716	90	8706
19.56	8805	8688	117	8677
19.58	8769	8659	110	8648
19.6	8856	8630	226	8620
19.62	8776	8601	175	8591
19.64	8889	8572	317	8562
19.66	8585	8543	42	8532
19.68	8641	8514	127	8503
19.7	8677	8484	193	8473
19.72	8783	8454	329	8444
19.74	8669	8425	244	8414
19.76	8569	8395	174	8384
19.78	8568	8365	203	8354
19.8	8686	8335	351	8324
19.82	8388	8305	83	8294
19.84	8426	8274	152	8264
19.86	8534	8244	290	8233
19.88	8249	8213	36	8203
19.9	8213	8183	30	8172
19.92	8247	8152	95	8142
19.94	8177	8122	55	8111
19.96	8176	8091	85	8080
19.98	8085	8060	25	8049
20.0	8163	8029	134	8019
20.02	8268	7998	270	7988
20.04	8130	7967	163	7957
20.06	8035	7936	99	7926
20.08	8077	7905	172	7894
20.1	8039	7874	165	7863
20.12	8157	7843	314	7832
20.14	7864	7812	52	7801
20.16	7932	7780	152	7770
20.18	7912	7749	163	7739
20.2	7904	7718	186	7707
20.22	7641	7687	-46	7676
20.24	7743	7655	88	7645
20.26	7713	7624	89	7613
20.28	7730	7593	137	7582
20.3	7749	7561	188	7551
20.32	7526	7530	-4	7519
20.34	7775	7499	276	7488
20.36	7605	7468	137	7457
20.38	7549	7436	113	7426
20.4	7661	7405	256	7394
20.42	7486	7374	112	7363
20.44	7448	7343	105	7332
20.46	7376	7312	64	7301
20.48	7488	7280	208	7270
20.5	7374	7249	125	7239
20.52	7284	7218	66	7208
20.54	7328	7187	141	7177
20.56	7276	7156	120	7146
20.58	7277	7126	151	7115
20.6	7312	7095	217	7084
20.62	7167	7064	103	7053
20.64	7149	7033	116	7023
20.66	7176	7003	173	6992
20.68	7124	6972	152	6962
20.7	7227	6942	285	6931
20.72	7009	6912	97	6901
20.74	6934	6881	53	6871
20.76	7007	6851	156	6841
20.78	6940	6821	119	6811
20.8	6879	6791	88	6781
20.82	6943	6761	182	6751
20.84	6870	6732	138	6721
20.86	6833	6702	131	6691
20.88	6701	6673	28	6662
20.9	6796	6643	153	6633
20.92	6781	6614	167	6603
20.94	6696	6585	111	6574
20.96	6860	6556	304	6545
20.98	6690	6527	163	6517
21.0	6761	6499	262	6488
21.02	6669	6470	199	6460
21.04	6428	6442	-14	6431
21.06	6415	6414	1	6403
21.08	6500	6386	114	6375
21.1	6457	6358	99	6347
21.12	6619	6330	289	6320
21.14	6483	6303	180	6292
21.16	6335	6275	60	6265
21.18	6477	6248	229	6238
21.2	6343	6221	122	6211
21.22	6297	6194	103	6184
21.24	6417	6168	249	6157
21.26	6418	6141	277	6131
21.28	6528	6115	413	6104
21.3	6441	6089	352	6078
21.32	6661	6063	598	6052
21.34	6790	6037	753	6027
21.36	6673	6012	661	6001
21.38	6867	5986	881	5976
21.4	6766	5961	805	5950
21.42	6944	5936	1008	5925
21.44	6758	5911	847	5900
21.46	6725	5886	839	5876
21.48	6617	5862	755	5851
21.5	6526	5837	689	5827
21.52	6305	5815	490	5802
21.54	6140	5791	349	5778
21.56	6007	5767	240	5754
21.58	5935	5743	192	5730
21.6	5900	5720	180	5707
21.62	5868	5697	171	5683
21.64	5663	5674	-11	5660
21.66	5743	5650	93	5637
21.68	5673	5627	46	5614
21.7	5807	5605	202	5591
21.72	5664	5582	82	5569
21.74	5478	5559	-81	5546
21.76	5596	5537	59	5524
21.78	5601	5515	86	5502
21.8	5477	5493	-16	5479
21.82	5447	5471	-24	5458
21.84	5498	5449	49	5436
21.86	5540	5428	112	5414
21.88	5493	5406	87	5393
21.9	5225	5385	-160	5372
21.92	5426	5364	62	5350
21.94	5354	5343	11	5330
21.96	5300	5322	-22	5309
21.98	5363	5302	61	5288
22.0	5343	5281	62	5267
22.02	5222	5261	-39	5247
22.04	5282	5240	42	5227
22.06	5062	5220	-158	5207
22.08	5191	5200	-9	5187
22.1	5245	5181	64	5167
22.12	5333	5161	172	5147
22.14	5135	5141	-6	5128
22.16	5023	5122	-99	5109
22.18	5031	5103	-72	5089
22.2	4973	5084	-111	5070
22.22	4994	5065	-71	5051
22.24	5058	5046	12	5032
22.26	5079	5027	52	5014
22.28	5043	5009	34	4995
22.3	4903	4990	-87	4977
22.32	4954	4972	-18	4959
22.34	5090	4954	136	4941
22.36	5055	4936	119	4923
22.38	4850	4918	-68	4905
22.4	4852	4901	-49	4887
22.42	4852	4883	-31	4869
22.44	4903	4866	37	4852
22.46	4827	4848	-21	4835
22.48	4715	4831	-116	4817
22.5	4854	4814	40	4800
22.52	4671	4797	-126	4784
22.54	4823	4780	43	4767
22.56	4843	4764	79	4750
22.58	4751	4747	4	4734
22.6	4768	4731	37	4717
22.62	4652	4715	-63	4701
22.64	4526	4698	-172	4685
22.66	4568	4682	-114	4669
22.68	4600	4667	-67	4653
22.7	4798	4651	147	4637
22.72	4507	4635	-128	4621
22.74	4701	4620	81	4606
22.76	4553	4604	-51	4590
22.78	4521	4589	-68	4575
22.8	4472	4574	-102	4560
22.82	4535	4559	-24	4545
22.84	4584	4544	40	4530
22.86	4563	4529	34	4515
22.88	4455	4514	-59	4501
22.9	4429	4500	-71	4486
22.92	4485	4485	0	4472
22.94	4357	4471	-114	4457
22.96	4347	4457	-110	4443
22.98	4446	4443	3	4429
23.0	4438	4429	9	4415
23.02	4370	4415	-45	4401
23.04	4342	4401	-59	4387
23.06	4319	4387	-68	4374
23.08	4472	4374	98	4360
23.1	4281	4361	-80	4347
23.12	4344	4347	-3	4333
23.14	4157	4334	-177	4320
23.16	4279	4321	-42	4307
23.18	4202	4308	-106	4294
23.2	4173	4295	-122	4281
23.22	4259	4282	-23	4268
23.24	4241	4270	-29	4256
23.26	4144	4257	-113	4243
23.28	4150	4245	-95	4231
23.3	4151	4232	-81	4218
23.32	4177	4220	-43	4206
23.34	4242	4208	34	4194
23.36	4148	4196	-48	4182
23.38	4054	4184	-130	4170
23.4	4111	4172	-61	4158
23.42	4159	4160	-1	4146
23.44	4134	4149	-15	4135
23.46	4026	4137	-111	4123
23.48	4135	4126	9	4112
23.5	4062	4114	-52	4100
23.52	4214	4103	111	4089
23.54	4230	4092	138	4078
23.56	4018	4081	-63	4067
23.58	4069	4070	-1	4056
23.6	4082	4059	23	4045
23.62	4181	4048	133	4034
23.64	4012	4038	-26	4023
23.66	4171	4027	144	4013
23.68	3954	4016	-62	4002
23.7	4198	4006	192	3992
23.72	4137	3996	141	3981
23.74	4207	3985	222	3971
23.76	4159	3975	184	3961
23.78	4095	3965	130	3951
23.8	4073	3955	118	3941
23.82	4220	3945	275	3931
23.84	4107	3936	171	3921
23.86	4120	3926	194	3912
23.88	3951	3916	35	3902
23.9	4028	3907	121	3892
23.92	3886	3897	-11	3883
23.94	3834	3888	-54	3874
23.96	3824	3879	-55	3864
23.98	3811	3869	-58	3855
24.0	3803	3860	-57	3846
24.02	3834	3851	-17	3837
24.04	3669	3842	-173	3828
24.06	3720	3833	-113	3819
24.08	3840	3824	16	3810
24.1	3658	3816	-158	3801
24.12	3768	3807	-39	3793
24.14	3775	3798	-23	3784
24.16	3785	3790	-5	3775
24.18	3762	3782	-20	3767
24.2	3788	3773	15	3759
24.22	3671	3765	-94	3750
24.24	3783	3757	26	3742
24.26	3716	3748	-32	3734
24.28	3749	3740	9	3726
24.3	3751	3732	19	3718
24.32	3658	3724	-66	3710
24.34	3738	3717	21	3702
24.36	3612	3709	-97	3694
24.38	3629	3701	-72	3686
24.4	3714	3693	21	3679
24.42	3609	3686	-77	3671
24.44	3637	3678	-41	3664
24.46	3556	3671	-115	3656
24.48	3567	3663	-96	3649
24.5	3643	3656	-13	3641
24.52	3561	3649	-88	3634
24.54	3622	3641	-19	3627
24.56	3660	3634	26	3620
24.58	3564	3627	-63	3612
24.6	3559	3620	-61	3605
24.62	3605	3613	-8	3598
24.64	3561	3606	-45	3592
24.66	3626	3599	27	3585
24.68	3542	3593	-51	3578
24.7	3524	3586	-62	3571
24.72	3507	3579	-72	3564
24.74	3579	3573	6	3558
24.76	3524	3566	-42	3551
24.78	3499	3559	-60	3545
24.8	3544	3553	-9	3538
24.82	3450	3547	-97	3532
24.84	3455	3540	-85	3525
24.86	3664	3534	130	3519
24.88	3437	3528	-91	3513
24.9	3462	3521	-59	3506
24.92	3420	3515	-95	3500
24.94	3448	3509	-61	3494
24.96	3433	3503	-70	3488
24.98	3499	3497	2	3482
25.0	3568	3491	77	3476
25.02	3496	3485	11	3470
25.04	3447	3479	-32	3464
25.06	3462	3473	-11	3458
25.08	3479	3468	11	3452
25.1	3435	3462	-27	3447
25.12	3403	3456	-53	3441
25.14	3398	3450	-52	3435
25.16	3451	3445	6	3430
25.18	3428	3439	-11	3424
25.2	3396	3434	-38	3418
25.22	3230	3428	-198	3413
25.24	3309	3423	-114	3407
25.26	3490	3417	73	3402
25.28	3342	3412	-70	3397
25.3	3383	3406	-23	3391
25.32	3410	3401	9	3386
25.34	3368	3396	-28	3381
25.36	3392	3391	1	3375
25.38	3496	3385	111	3370
25.4	3314	3380	-66	3365
25.42	3263	3375	-112	3360
25.44	3408	3370	38	3355
25.46	3275	3365	-90	3349
25.48	3222	3360	-138	3344
25.5	3233	3355	-122	3339
25.52	3272	3350	-78	3334
25.54	3391	3345	46	3329
25.56	3304	3340	-36	3324
25.58	3191	3335	-144	3319
25.6	3275	3330	-55	3315
25.62	3381	3325	56	3310
25.64	3226	3320	-94	3305
25.66	3296	3315	-19	3300
25.68	3274	3311	-37	3295
25.7	3244	3306	-62	3290
25.72	3259	3301	-42	3286
25.74	3277	3296	-19	3281
25.76	3296	3292	4	3276
25.78	3224	3287	-63	3271
25.8	3215	3282	-67	3267
25.82	3207	3278	-71	3262
25.84	3256	3273	-17	3257
25.86	3328	3268	60	3253
25.88	3357	3264	93	3248
25.9	3249	3259	-10	3244
25.92	3178	3255	-77	3239
25.94	3227	3250	-23	3234
25.96	3278	3246	32	3230
25.98	3174	3241	-67	3225
26.0	3283	3237	46	3221
26.02	3218	3232	-14	3216
26.04	3114	3228	-114	3212
26.06	3226	3223	3	3207
26.08	3212	3219	-7	3203
26.1	3218	3214	4	3198
26.12	3101	3210	-109	3194
26.14	3097	3205	-108	3189
26.16	3131	3201	-70	3185
26.18	3082	3197	-115	3181
26.2	3101	3192	-91	3176
26.22	3166	3188	-22	3172
26.24	3135	3183	-48	3167
26.26	3081	3179	-98	3163
26.28	3167	3175	-8	3159
26.3	3257	3170	87	3154
26.32	3215	3166	49	3150
26.34	3221	3162	59	3146
26.36	3227	3158	69	3142
26.38	3218	3153	65	3137
26.4	3260	3149	111	3133
26.42	3228	3145	83	3129
26.44	3154	3141	13	3124
26.46	3065	3136	-71	3120
26.48	3193	3132	61	3116
26.5	3066	3128	-62	3112
26.52	3106	3124	-18	3108
26.54	3130	3120	10	3103
26.56	3135	3116	19	3099
26.58	3118	3111	7	3095
26.6	3108	3107	1	3091
26.62	3065	3103	-38	3087
26.64	3093	3099	-6	3083
26.66	3145	3095	50	3079
26.68	3128	3091	37	3075
26.7	3125	3087	38	3071
26.72	3232	3083	149	3067
26.74	3101	3079	22	3063
26.76	3025	3075	-50	3058
26.78	3056	3071	-15	3054
26.8	3172	3067	105	3050
26.82	3036	3063	-27	3046
26.84	3130	3059	71	3043
26.86	3019	3055	-36	3039
26.88	2984	3051	-67	3035
26.9	2996	3047	-51	3031
26.92	3098	3043	55	3027
26.94	2986	3040	-54	3023
26.96	3079	3036	43	3019
26.98	3131	3032	99	3015
27.0	3119	3028	91	3011
27.02	2907	3024	-117	3007
27.04	2906	3020	-114	3004
27.06	2922	3017	-95	3000
27.08	2859	3013	-154	2996
27.1	2979	3009	-30	2992
27.12	2975	3005	-30	2988
27.14	3028	3002	26	2985
27.16	2982	2998	-16	2981
27.18	2904	2994	-90	2977
27.2	3081	2990	91	2973
27.22	3019	2987	32	2970
27.24	3030	2983	47	2966
27.26	3005	2979	26	2962
27.28	2992	2976	16	2959
27.3	3005	2972	33	2955
27.32	2949	2969	-20	2951
27.34	3038	2965	73	2948
27.36	2887	2961	-74	2944
27.38	2957	2958	-1	2941
27.4	2896	2954	-58	2937
27.42	2936	2951	-15	2934
27.44	2978	2947	31	2930
27.46	2840	2944	-104	2926
27.48	2858	2940	-82	2923
27.5	2960	2937	23	2919
27.52	2846	2933	-87	2916
27.54	2853	2930	-77	2913
27.56	2806	2926	-120	2909
27.58	2878	2923	-45	2906
27.6	2929	2920	9	2902
27.62	2868	2916	-48	2899
27.64	2998	2913	85	2895
27.66	2827	2910	-83	2892
27.68	2949	2906	43	2889
27.7	2906	2903	3	2885
27.72	2936	2900	36	2882
27.74	3011	2896	115	2879
27.76	2886	2893	-7	2875
27.78	2817	2890	-73	2872
27.8	2831	2887	-56	2869
27.82	2874	2883	-9	2865
27.84	2901	2880	21	2862
27.86	2865	2877	-12	2859
27.88	2796	2874	-78	2856
27.9	2736	2870	-134	2853
27.92	2952	2867	85	2849
27.94	2870	2864	6	2846
27.96	2842	2861	-19	2843
27.98	2866	2858	8	2840
28.0	2836	2855	-19	2837
28.02	2882	2852	30	2834
28.04	2787	2849	-62	2831
28.06	2767	2846	-79	2827
28.08	2865	2843	22	2824
28.1	2755	2840	-85	2821
28.12	2825	2837	-12	2818
28.14	2830	2834	-4	2815
28.16	2852	2831	21	2812
28.18	2854	2828	26	2809
28.2	2775	2825	-50	2806
28.22	2948	2822	126	2803
28.24	2793	2819	-26	2800
28.26	2820	2816	4	2798
28.28	2790	2813	-23	2795
28.3	2797	2810	-13	2792
28.32	2826	2807	19	2789
28.34	2835	2805	30	2786
28.36	2795	2802	-7	2783
28.38	2849	2799	50	2780
28.4	2793	2796	-3	2777
28.42	2819	2793	26	2775
28.44	2711	2791	-80	2772
28.46	2802	2788	14	2769
28.48	2796	2785	11	2766
28.5	2779	2783	-4	2764
28.52	2720	2780	-60	2761
28.54	2712	2777	-65	2758
28.56	2750	2775	-25	2756
28.58	2852	2772	80	2753
28.6	2755	2769	-14	2750
28.62	2793	2767	26	2748
28.64	2823	2764	59	2745
28.66	2759	2761	-2	2742
28.68	2789	2759	30	2740
28.7	2673	2756	-83	2737
28.72	2721	2754	-33	2735
28.74	2750	2751	-1	2732
28.76	2736	2749	-13	2729
28.78	2809	2746	63	2727
28.8	2785	2744	41	2724
28.82	2670	2741	-71	2722
28.84	2776	2739	37	2720
28.86	2754	2737	17	2717
28.88	2709	2734	-25	2715
28.9	2716	2732	-16	2712
28.92	2643	2730	-87	2710
28.94	2689	2727	-38	2707
28.96	2703	2725	-22	2705
28.98	2802	2723	79	2703
29.0	2790	2720	70	2700
29.02	2737	2718	19	2698
29.04	2729	2716	13	2696
29.06	2833	2713	120	2693
29.08	2745	2711	34	2691
29.1	2692	2709	-17	2689
29.12	2823	2707	116	2687
29.14	2747	2705	42	2685
29.16	2777	2703	74	2682
29.18	2650	2700	-50	2680
29.2	2727	2698	29	2678
29.22	2745	2696	49	2676
29.24	2659	2694	-35	2674
29.26	2627	2692	-65	2672
29.28	2781	2690	91	2669
29.3	2683	2688	-5	2667
29.32	2757	2686	71	2665
29.34	2691	2684	7	2663
29.36	2660	2682	-22	2661
29.38	2755	2680	75	2659
29.4	2700	2678	22	2657
29.42	2683	2676	7	2655
29.44	2789	2674	115	2653
29.46	2691	2672	19	2651
29.48	2769	2670	99	2649
29.5	2701	2668	33	2647
29.52	2691	2667	24	2646
29.54	2638	2665	-27	2644
29.56	2733	2663	70	2642
29.58	2727	2661	66	2640
29.6	2678	2659	19	2638
29.62	2617	2658	-41	2636
29.64	2744	2656	88	2635
29.66	2658	2654	4	2633
29.68	2719	2652	67	2631
29.7	2671	2651	20	2629
29.72	2739	2649	90	2628
29.74	2717	2647	70	2626
29.76	2640	2646	-6	2624
29.78	2677	2644	33	2622
29.8	2674	2643	31	2621
29.82	2692	2641	51	2619
29.84	2647	2639	8	2618
29.86	2714	2638	76	2616
29.88	2662	2636	26	2614
29.9	2636	2635	1	2613
29.92	2596	2633	-37	2611
29.94	2562	2632	-70	2610
29.96	2741	2630	111	2608
29.98	2704	2629	75	2607
30.0	2674	2628	46	2605
30.02	2588	2626	-38	2604
30.04	2640	2625	15	2602
30.06	2700	2623	77	2601
30.08	2700	2622	78	2599
30.1	2667	2621	46	2598
30.12	2696	2619	77	2597
30.14	2628	2618	10	2595
30.16	2663	2617	46	2594
30.18	2611	2616	-5	2593
30.2	2562	2614	-52	2591
30.22	2608	2613	-5	2590
30.24	2598	2612	-14	2589
30.26	2515	2611	-96	2588
30.28	2623	2610	13	2586
30.3	2660	2608	52	2585
30.32	2592	2607	-15	2584
30.34	2655	2606	49	2583
30.36	2664	2605	59	2582
30.38	2579	2604	-25	2580
30.4	2719	2603	116	2579
30.42	2524	2602	-78	2578
30.44	2736	2601	135	2577
30.46	2546	2600	-54	2576
30.48	2645	2599	46	2575
30.5	2628	2598	30	2574
30.52	2633	2597	36	2573
30.54	2677	2596	81	2572
30.56	2547	2595	-48	2571
30.58	2544	2594	-50	2570
30.6	2570	2594	-24	2569
30.62	2549	2593	-44	2568
30.64	2587	2592	-5	2567
30.66	2626	2591	35	2566
30.68	2655	2590	65	2566
30.7	2556	2590	-34	2565
30.72	2606	2589	17	2564
30.74	2630	2588	42	2563
30.76	2580	2587	-7	2562
30.78	2606	2587	19	2561
30.8	2567	2586	-19	2561
30.82	2568	2585	-17	2560
30.84	2583	2585	-2	2559
30.86	2650	2584	66	2559
30.88	2521	2584	-63	2558
30.9	2603	2583	20	2557
30.92	2520	2582	-62	2557
30.94	2612	2582	30	2556
30.96	2576	2581	-5	2555
30.98	2547	2581	-34	2555
31.0	2527	2580	-53	2554
31.02	2614	2580	34	2554
31.04	2641	2580	61	2553
31.06	2645	2579	66	2553
31.08	2537	2579	-42	2552
31.1	2482	2578	-96	2552
31.12	2530	2578	-48	2551
31.14	2530	2578	-48	2551
31.16	2626	2577	49	2550
31.18	2639	2577	62	2550
31.2	2598	2577	21	2550
31.22	2509	2577	-68	2549
31.24	2590	2576	14	2549
31.26	2589	2576	13	2549
31.28	2577	2576	1	2548
31.3	2512	2576	-64	2548
31.32	2634	2576	58	2548
31.34	2517	2575	-58	2548
31.36	2596	2575	21	2547
31.38	2468	2575	-107	2547
31.4	2593	2575	18	2547
31.42	2615	2575	40	2547
31.44	2600	2575	25	2547
31.46	2624	2575	49	2547
31.48	2582	2575	7	2546
31.5	2613	2575	38	2546
31.52	2478	2575	-97	2546
31.54	2575	2575	0	2546
31.56	2605	2575	30	2546
31.58	2603	2575	28	2546
31.6	2570	2576	-6	2546
31.62	2508	2576	-68	2546
31.64	2626	2576	50	2546
31.66	2649	2576	73	2546
31.68	2568	2576	-8	2546
31.7	2541	2576	-35	2546
31.72	2671	2577	94	2547
31.74	2712	2577	135	2547
31.76	2707	2577	130	2547
31.78	2554	2578	-24	2547
31.8	2602	2578	24	2547
31.82	2632	2578	54	2547
31.84	2556	2579	-23	2548
31.86	2573	2579	-6	2548
31.88	2678	2579	99	2548
31.9	2589	2580	9	2548
31.92	2533	2580	-47	2549
31.94	2639	2581	58	2549
31.96	2585	2581	4	2549
31.98	2571	2581	-10	2550
32.0	2617	2582	35	2550
32.02	2597	2582	15	2550
32.04	2510	2583	-73	2551
32.06	2512	2583	-71	2551
32.08	2655	2584	71	2551
32.1	2636	2585	51	2552
32.12	2610	2585	25	2552
32.14	2594	2586	8	2553
32.16	2568	2586	-18	2553
32.18	2541	2587	-46	2554
32.2	2592	2588	4	2554
32.22	2566	2588	-22	2555
32.24	2607	2589	18	2555
32.26	2633	2590	43	2556
32.28	2561	2590	-29	2556
32.3	2547	2591	-44	2557
32.32	2637	2592	45	2557
32.34	2546	2593	-47	2558
32.36	2651	2593	58	2558
32.38	2566	2594	-28	2559
32.4	2530	2595	-65	2560
32.42	2581	2596	-15	2560
32.44	2547	2597	-50	2561
32.46	2558	2598	-40	2562
32.48	2533	2598	-65	2562
32.5	2582	2599	-17	2563
32.52	2568	2600	-32	2564
32.54	2611	2601	10	2564
32.56	2580	2602	-22	2565
32.58	2589	2603	-14	2566
32.6	2598	2604	-6	2566
32.62	2655	2605	50	2567
32.64	2554	2606	-52	2568
32.66	2559	2607	-48	2569
32.68	2535	2608	-73	2570
32.7	2527	2609	-82	2570
32.72	2602	2610	-8	2571
32.74	2636	2611	25	2572
32.76	2549	2612	-63	2573
32.78	2538	2613	-75	2574
32.8	2532	2614	-82	2574
32.82	2580	2615	-35	2575
32.84	2495	2616	-121	2576
32.86	2622	2617	5	2577
32.88	2535	2618	-83	2578
32.9	2594	2620	-26	2579
32.92	2507	2621	-114	2580
32.94	2636	2622	14	2581
32.96	2640	2623	17	2582
32.98	2661	2624	37	2582
33.0	2582	2626	-44	2583
33.02	2641	2627	14	2584
33.04	2547	2628	-81	2585
33.06	2622	2629	-7	2586
33.08	2668	2630	38	2587
33.1	2595	2632	-37	2588
33.12	2593	2633	-40	2589
33.14	2606	2634	-28	2590
33.16	2668	2636	32	2591
33.18	2586	2637	-51	2592
33.2	2543	2638	-95	2593
33.22	2661	2639	22	2594
33.24	2561	2641	-80	2595
33.26	2563	2642	-79	2596
33.28	2697	2644	53	2597
33.3	2584	2645	-61	2598
33.32	2680	2646	34	2599
33.34	2597	2648	-51	2600
33.36	2624	2649	-25	2602
33.38	2591	2651	-60	2603
33.4	2597	2652	-55	2604
33.42	2699	2653	46	2605
33.44	2627	2655	-28	2606
33.46	2615	2656	-41	2607
33.48	2544	2658	-114	2608
33.5	2663	2659	4	2609
33.52	2638	2661	-23	2610
33.54	2563	2662	-99	2611
33.56	2679	2664	15	2613
33.58	2667	2665	2	2614
33.6	2669	2667	2	2615
33.62	2627	2668	-41	2616
33.64	2613	2670	-57	2617
33.66	2688	2671	17	2618
33.68	2578	2673	-95	2619
33.7	2578	2675	-97	2620
33.72	2614	2676	-62	2622
33.74	2618	2678	-60	2623
33.76	2623	2679	-56	2624
33.78	2625	2681	-56	2625
33.8	2670	2683	-13	2626
33.82	2650	2684	-34	2627
33.84	2653	2686	-33	2629
33.86	2609	2688	-79	2630
33.88	2545	2689	-144	2631
33.9	2656	2691	-35	2632
33.92	2608	2693	-85	2633
33.94	2585	2694	-109	2635
33.96	2575	2696	-121	2636
33.98	2651	2698	-47	2637
34.0	2658	2700	-42	2638
34.02	2572	2701	-129	2639
34.04	2611	2703	-92	2641
34.06	2565	2705	-140	2642
34.08	2631	2707	-76	2643
34.1	2573	2708	-135	2644
34.12	2641	2710	-69	2645
34.14	2617	2712	-95	2647
34.16	2572	2714	-142	2648
34.18	2623	2716	-93	2649
34.2	2627	2718	-91	2650
34.22	2612	2719	-107	2651
34.24	2691	2721	-30	2653
34.26	2609	2723	-114	2654
34.28	2583	2725	-142	2655
34.3	2649	2727	-78	2656
34.32	2587	2729	-142	2657
34.34	2548	2731	-183	2659
34.36	2567	2733	-166	2660
34.38	2613	2735	-122	2661
34.4	2565	2737	-172	2662
34.42	2610	2739	-129	2663
34.44	2601	2741	-140	2665
34.46	2725	2743	-18	2666
34.48	2674	2745	-71	2667
34.5	2611	2747	-136	2668
34.52	2584	2749	-165	2669
34.54	2692	2751	-59	2671
34.56	2654	2753	-99	2672
34.58	2637	2755	-118	2673
34.6	2604	2757	-153	2674
34.62	2593	2759	-166	2675
34.64	2627	2761	-134	2677
34.66	2641	2764	-123	2678
34.68	2593	2766	-173	2679
34.7	2652	2768	-116	2680
34.72	2574	2770	-196	2681
34.74	2607	2772	-165	2683
34.76	2585	2775	-190	2684
34.78	2549	2777	-228	2685
34.8	2634	2779	-145	2686
34.82	2640	2781	-141	2687
34.84	2661	2784	-123	2688
34.86	2605	2786	-181	2689
34.88	2635	2788	-153	2691
34.9	2636	2791	-155	2692
34.92	2619	2793	-174	2693
34.94	2652	2796	-144	2694
34.96	2698	2798	-100	2695
34.98	2577	2801	-224	2696
35.0	2549	2803	-254	2697
35.02	2699	2806	-107	2699
35.04	2656	2808	-152	2700
35.06	2727	2811	-84	2701
35.08	2569	2813	-244	2702
35.1	2587	2816	-229	2703
35.12	2566	2819	-253	2704
35.14	2649	2821	-172	2705
35.16	2705	2824	-119	2706
35.18	2710	2827	-117	2707
35.2	2610	2830	-220	2708
35.22	2630	2832	-202	2709
35.24	2674	2835	-161	2710
35.26	2654	2838	-184	2711
35.28	2741	2841	-100	2713
35.3	2555	2844	-289	2714
35.32	2675	2847	-172	2715
35.34	2655	2850	-195	2716
35.36	2693	2853	-160	2717
35.38	2656	2857	-201	2718
35.4	2704	2860	-156	2719
35.42	2762	2863	-101	2720
35.44	2834	2866	-32	2721
35.46	2615	2870	-255	2722
35.48	2738	2873	-135	2722
35.5	2712	2877	-165	2723
35.52	2852	2880	-28	2724
35.54	2705	2884	-179	2725
35.56	2788	2888	-100	2726
35.58	2679	2891	-212	2727
35.6	2666	2895	-229	2728
35.62	2802	2899	-97	2729
35.64	2747	2903	-156	2730
35.66	2690	2907	-217	2731
35.68	2718	2911	-193	2732
35.7	2661	2915	-254	2733
35.72	2819	2920	-101	2733
35.74	2738	2924	-186	2734
35.76	2764	2929	-165	2735
35.78	2704	2933	-229	2736
35.8	2734	2938	-204	2737
35.82	2797	2943	-146	2738
35.84	2676	2948	-272	2738
35.86	2726	2953	-227	2739
35.88	2784	2958	-174	2740
35.9	2756	2963	-207	2741
35.92	2782	2969	-187	2742
35.94	2823	2975	-152	2742
35.96	2858	2980	-122	2743
35.98	2745	2986	-241	2744
36.0	2888	2992	-104	2745
36.02	2800	2999	-199	2746
36.04	2789	3005	-216	2746
36.06	2792	3012	-220	2747
36.08	2919	3019	-100	2748
36.1	2843	3026	-183	2748
36.12	2974	3033	-59	2749
36.14	2881	3041	-160	2750
36.16	2928	3049	-121	2751
36.18	2794	3057	-263	2751
36.2	2875	3065	-190	2752
36.22	2823	3074	-251	2753
36.24	2854	3083	-229	2753
36.26	2838	3092	-254	2754
36.28	2847	3102	-255	2755
36.3	2958	3112	-154	2755
36.32	2894	3122	-228	2756
36.34	2908	3133	-225	2756
36.36	2990	3145	-155	2757
36.38	2954	3156	-202	2758
36.4	2932	3169	-237	2758
36.42	2970	3181	-211	2759
36.44	2986	3195	-209	2760
36.46	3004	3208	-204	2760
36.48	2987	3223	-236	2761
36.5	3025	3238	-213	2761
36.52	3125	3254	-129	2762
36.54	3083	3270	-187	2762
36.56	3084	3288	-204	2763
36.58	3169	3306	-137	2763
36.6	3122	3325	-203	2764
36.62	3207	3345	-138	2765
36.64	3097	3367	-270	2765
36.66	3229	3389	-160	2766
36.68	3180	3413	-233	2766
36.7	3318	3438	-120	2767
36.72	3287	3465	-178	2767
36.74	3460	3493	-33	2768
36.76	3356	3523	-167	2768
36.78	3527	3556	-29	2768
36.8	3527	3591	-64	2769
36.82	3521	3629	-108	2769
36.84	3558	3670	-112	2770
36.86	3613	3715	-102	2770
36.88	3723	3764	-41	2771
36.9	3747	3818	-71	2771
36.92	3870	3878	-8	2772
36.94	4058	3945	113	2772
36.96	4060	4020	40	2772
36.98	4045	4103	-58	2773
37.0	4247	4198	49	2773
37.02	4508	4305	203	2774
37.04	4519	4427	92	2774
37.06	4755	4564	191	2774
37.08	4943	4721	222	2775
37.1	4972	4899	73	2775
37.12	5133	5101	32	2775
37.14	5234	5330	-96	2776
37.16	5788	5589	199	2776
37.18	5836	5880	-44	2776
37.2	6243	6208	35	2777
37.22	6646	6574	72	2777
37.24	6964	6982	-18	2777
37.26	7196	7434	-238	2778
37.28	7653	7932	-279	2778
37.3	8118	8478	-360	2778
37.32	8727	9072	-345	2778
37.34	9084	9715	-631	2779
37.36	9788	10405	-617	2779
37.38	10275	11141	-866	2779
37.4	11097	11920	-823	2779
