Repository: jhamlin-ufl/synthesizability

# synthesizability

Data, fits and code for

> G. D. Di Gianluca *et al.*, *Experimental Evaluation of High-Throughput Structure Predictions*,
> [arXiv:2611.09671](https://arxiv.org/abs/2611.09671) (2026).

We arc-melted 34 ternary compounds predicted to be stable or nearly stable and identified the
phases that formed by powder X-ray diffraction and Rietveld refinement.

## Contents

| Path | What it holds |
|---|---|
| `Supplement.pdf` | the Supplementary Information |
| `samples/` | one folder per target, named by its formula in Table 1: synthesis records, X-ray scans and GSAS-II fits |
| `tables/` | the targets, buttons, scans and fits as CSV tables; the candidate lists |
| `computed/` | P_disorder and the dynamical-stability (phonon) results |
| `databases/` | OQMD, Materials Project and Alexandria entries for each chemical system, and the search-match structures |
| `instruments/` | GSAS-II instrument profiles of the two diffractometers |
| `results/` | the generated tables and figures |
| `workflow/` | the pipeline (`Snakefile`), its scripts and library code |

## Finding a sample

Open `samples/<formula>/README.md`, for example `samples/ZrPt5Si/README.md`. It gives the Table 1
row and outcome, the buttons and scans, the fit of record and the contrast fits, and where the
database entries for the chemical system are. `samples/README.md` explains the file formats and
how to rerun a fit.

## Not included

ICDD PDF-5+ cards and MDI JADE work files are licensed and not redistributed. No deposited fit
uses an ICDD card. `samples/EXCLUDED.md` lists the files left out.

File: data/raw/0453_HM_HfMoTi/0453_XRD_fit.txt (part 1 of 4)
HardwareIndicator=65519
Wavelength = 1.54059Å, !5.0°/120.0°/0.02°/1(s), I(p)=31871/1044, Cu(45kV,40mA), Tuesday, January 13, 2026, 12:53 PM
Angle	I(o)	I(c)	I(d)	I(b)
5.0	3240	-1	3241	3141
5.02	3245	-1	3246	3138
5.04	2950	-1	2951	3135
5.06	3181	-1	3182	3132
5.08	3137	-1	3138	3129
5.1	3033	-1	3034	3126
5.12	3120	-1	3121	3123
5.14	3183	-1	3184	3120
5.16	3125	-1	3126	3117
5.18	3232	-1	3233	3114
5.2	3015	-1	3016	3111
5.22	3088	-1	3089	3108
5.24	3150	-1	3151	3105
5.26	3070	-1	3071	3102
5.28	3123	-1	3124	3099
5.3	3093	-1	3094	3096
5.32	3041	-1	3042	3093
5.34	3157	-1	3158	3089
5.36	3024	-1	3025	3086
5.38	3103	-1	3104	3083
5.4	3010	-1	3011	3080
5.42	3099	-1	3100	3077
5.44	3077	-1	3078	3074
5.46	3009	-1	3010	3071
5.48	3075	-1	3076	3068
5.5	3079	-1	3080	3065
5.52	3084	-1	3085	3062
5.54	3141	-1	3142	3059
5.56	2980	-1	2981	3056
5.58	2966	-1	2967	3053
5.6	3019	-1	3020	3050
5.62	3066	-1	3067	3047
5.64	3074	-1	3075	3044
5.66	3049	-1	3050	3041
5.68	2937	-1	2938	3038
5.7	2976	-1	2977	3035
5.72	3037	-1	3038	3032
5.74	2979	-1	2980	3029
5.76	3070	-1	3071	3027
5.78	2921	-1	2922	3024
5.8	2964	-1	2965	3021
5.82	3042	-1	3043	3018
5.84	3011	-1	3012	3015
5.86	2954	-1	2955	3012
5.88	2952	-1	2953	3009
5.9	2975	-1	2976	3006
5.92	3058	-1	3059	3003
5.94	3028	-1	3029	3000
5.96	3000	-1	3001	2997
5.98	2888	-1	2889	2994
6.0	2957	-1	2958	2991
6.02	3022	-1	3023	2989
6.04	2973	-1	2974	2986
6.06	2998	-1	2999	2983
6.08	2965	-1	2966	2980
6.1	2982	-1	2983	2977
6.12	2924	-1	2925	2974
6.14	2864	-1	2865	2971
6.16	3045	-1	3046	2968
6.18	3017	-1	3018	2966
6.2	3092	-1	3093	2963
6.22	2908	-1	2909	2960
6.24	2964	-1	2965	2957
6.26	2956	-1	2957	2954
6.28	2930	-1	2931	2952
6.3	2901	-1	2902	2949
6.32	2982	-1	2983	2946
6.34	2994	-1	2995	2943
6.36	2962	-1	2963	2941
6.38	2924	-1	2925	2938
6.4	2953	-1	2954	2935
6.42	2881	-1	2882	2932
6.44	3029	-1	3030	2930
6.46	3007	-1	3008	2927
6.48	2923	-1	2924	2924
6.5	2836	-1	2837	2921
6.52	2913	-1	2914	2919
6.54	2975	-1	2976	2916
6.56	2929	-1	2930	2913
6.58	3035	-1	3036	2911
6.6	2864	-1	2865	2908
6.62	2943	-1	2944	2905
6.64	2895	-1	2896	2903
6.66	2949	-1	2950	2900
6.68	2862	-1	2863	2898
6.7	2964	-1	2965	2895
6.72	2886	-1	2887	2892
6.74	2896	-1	2897	2890
6.76	2849	-1	2850	2887
6.78	2914	-1	2915	2885
6.8	2922	-1	2923	2882
6.82	2783	-1	2784	2880
6.84	2933	-1	2934	2877
6.86	2814	-1	2815	2875
6.88	2940	-1	2941	2872
6.9	2986	-1	2987	2870
6.92	2953	-1	2954	2867
6.94	2930	-1	2931	2865
6.96	2910	-1	2911	2862
6.98	2942	-1	2943	2860
7.0	2895	-1	2896	2857
7.02	2950	-1	2951	2855
7.04	2933	-1	2934	2852
7.06	2789	-1	2790	2850
7.08	2922	-1	2923	2847
7.1	2885	-1	2886	2845
7.12	2939	-1	2940	2843
7.14	2930	-1	2931	2840
7.16	2869	-1	2870	2838
7.18	2830	-1	2831	2836
7.2	2905	-1	2906	2833
7.22	2852	-1	2853	2831
7.24	2792	-1	2793	2829
7.26	2866	-1	2867	2826
7.28	2831	-1	2832	2824
7.3	2886	-1	2887	2822
7.32	2931	-1	2932	2819
7.34	2911	-1	2912	2817
7.36	2759	-1	2760	2815
7.38	2869	-1	2870	2813
7.4	2898	-1	2899	2810
7.42	2850	-1	2851	2808
7.44	2824	-1	2825	2806
7.46	2823	-1	2824	2804
7.48	2851	-1	2852	2802
7.5	2933	-1	2934	2799
7.52	2864	-1	2865	2797
7.54	2841	-1	2842	2795
7.56	2888	-1	2889	2793
7.58	2885	-1	2886	2791
7.6	2863	-1	2864	2789
7.62	2931	-1	2932	2787
7.64	2873	-1	2874	2785
7.66	2784	-1	2785	2782
7.68	2873	-1	2874	2780
7.7	2825	-1	2826	2778
7.72	2865	-1	2866	2776
7.74	2860	-1	2861	2774
7.76	2882	-1	2883	2772
7.78	2776	-1	2777	2770
7.8	2788	-1	2789	2768
7.82	2834	-1	2835	2766
7.84	2825	-1	2826	2764
7.86	2788	-1	2789	2762
7.88	2849	-1	2850	2760
7.9	2860	-1	2861	2758
7.92	2764	-1	2765	2757
7.94	2899	-1	2900	2755
7.96	2801	-1	2802	2753
7.98	2899	-1	2900	2751
8.0	2819	-1	2820	2749
8.02	2914	-1	2915	2747
8.04	2865	-1	2866	2745
8.06	2783	-1	2784	2743
8.08	2753	-1	2754	2742
8.1	2740	-1	2741	2740
8.12	2720	-1	2721	2738
8.14	2802	-1	2803	2736
8.16	2888	-1	2889	2734
8.18	2835	-1	2836	2733
8.2	2763	-1	2764	2731
8.22	2760	-1	2761	2729
8.24	2749	-1	2750	2727
8.26	2803	-1	2804	2726
8.28	2770	-1	2771	2724
8.3	2824	-1	2825	2722
8.32	2790	-1	2791	2721
8.34	2830	-1	2831	2719
8.36	2765	-1	2766	2717
8.38	2778	-1	2779	2716
8.4	2827	-1	2828	2714
8.42	2735	-1	2736	2713
8.44	2780	-1	2781	2711
8.46	2659	-1	2660	2709
8.48	2697	-1	2698	2708
8.5	2723	-1	2724	2706
8.52	2761	-1	2762	2705
8.54	2807	-1	2808	2703
8.56	2819	-1	2820	2702
8.58	2673	-1	2674	2700
8.6	2747	-1	2748	2699
8.62	2804	-1	2805	2697
8.64	2736	-1	2737	2696
8.66	2781	-1	2782	2694
8.68	2755	-1	2756	2693
8.7	2735	-1	2736	2692
8.72	2754	-1	2755	2690
8.74	2847	-1	2848	2689
8.76	2755	-1	2756	2688
8.78	2781	-1	2782	2686
8.8	2803	-1	2804	2685
8.82	2879	-1	2880	2684
8.84	2757	-1	2758	2682
8.86	2682	-1	2683	2681
8.88	2724	-1	2725	2680
8.9	2841	-1	2842	2679
8.92	2746	-1	2747	2677
8.94	2748	-1	2749	2676
8.96	2768	-1	2769	2675
8.98	2762	-1	2763	2674
9.0	2696	-1	2697	2673
9.02	2746	-1	2747	2672
9.04	2754	-1	2755	2671
9.06	2728	-1	2729	2669
9.08	2680	-1	2681	2668
9.1	2769	-1	2770	2667
9.12	2640	-1	2641	2666
9.14	2736	-1	2737	2665
9.16	2722	-1	2723	2664
9.18	2634	-1	2635	2664
9.2	2786	-1	2787	2663
9.22	2702	-1	2703	2662
9.24	2787	-1	2788	2661
9.26	2753	-1	2754	2660
9.28	2800	-1	2801	2659
9.3	2804	-1	2805	2658
9.32	2633	-1	2634	2658
9.34	2763	-1	2764	2657
9.36	2707	-1	2708	2656
9.38	2793	-1	2794	2655
9.4	2745	-1	2746	2655
9.42	2696	-1	2697	2654
9.44	2659	-1	2660	2653
9.46	2617	-1	2618	2653
9.48	2689	-1	2690	2652
9.5	2788	-1	2789	2652
9.52	2726	-1	2727	2651
9.54	2731	-1	2732	2650
9.56	2764	-1	2765	2650
9.58	2702	-1	2703	2649
9.6	2689	-1	2690	2649
9.62	2637	-1	2638	2649
9.64	2653	-1	2654	2648
9.66	2705	-1	2706	2648
9.68	2726	-1	2727	2648
9.7	2649	-1	2650	2647
9.72	2682	-1	2683	2647
9.74	2691	-1	2692	2647
9.76	2653	-1	2654	2646
9.78	2761	-1	2762	2646
9.8	2667	-1	2668	2646
9.82	2762	-1	2763	2646
9.84	2722	-1	2723	2646
9.86	2733	-1	2734	2646
9.88	2662	-1	2663	2646
9.9	2675	-1	2676	2646
9.92	2643	-1	2644	2646
9.94	2776	-1	2777	2646
9.96	2687	-1	2688	2646
9.98	2759	-1	2760	2646
10.0	2649	-1	2650	2646
10.02	2778	-1	2779	2646
10.04	2663	-1	2664	2646
10.06	2699	-1	2700	2647
10.08	2681	-1	2682	2647
10.1	2720	-1	2721	2647
10.12	2643	-1	2644	2648
10.14	2764	-1	2765	2648
10.16	2718	-1	2719	2648
10.18	2743	-1	2744	2649
10.2	2730	-1	2731	2649
10.22	2797	-1	2798	2650
10.24	2616	-1	2617	2650
10.26	2665	-1	2666	2651
10.28	2600	-1	2601	2651
10.3	2704	-1	2705	2652
10.32	2635	-1	2636	2653
10.34	2712	-1	2713	2653
10.36	2653	-1	2654	2654
10.38	2734	-1	2735	2655
10.4	2810	-1	2811	2656
10.42	2687	-1	2688	2656
10.44	2766	-1	2767	2657
10.46	2697	-1	2698	2658
10.48	2636	-1	2637	2659
10.5	2654	-1	2655	2660
10.52	2608	-1	2609	2661
10.54	2735	-1	2736	2662
10.56	2698	-1	2699	2663
10.58	2730	-1	2731	2664
10.6	2682	-1	2683	2666
10.62	2629	-1	2630	2667
10.64	2711	-1	2712	2668
10.66	2578	-1	2579	2669
10.68	2704	-1	2705	2671
10.7	2732	-1	2733	2672
10.72	2748	-1	2749	2673
10.74	2790	-1	2791	2675
10.76	2741	-1	2742	2676
10.78	2664	-1	2665	2678
10.8	2584	-1	2585	2679
10.82	2753	-1	2754	2681
10.84	2692	-1	2693	2683
10.86	2735	-1	2736	2684
10.88	2761	-1	2762	2686
10.9	2818	-1	2819	2688
10.92	2702	-1	2703	2690
10.94	2751	-1	2752	2691
10.96	2818	-1	2819	2693
10.98	2794	-1	2795	2695
11.0	2762	-1	2763	2697
11.02	2851	-1	2852	2699
11.04	2696	-1	2697	2701
11.06	2751	-1	2752	2703
11.08	2787	-1	2788	2705
11.1	2785	-1	2786	2708
11.12	2827	-1	2828	2710
11.14	2765	-1	2766	2712
11.16	2759	-1	2760	2714
11.18	2640	-1	2641	2717
11.2	2644	-1	2645	2719
11.22	2843	-1	2844	2722
11.24	2802	-1	2803	2724
11.26	2723	-1	2724	2727
11.28	2782	-1	2783	2729
11.3	2818	-1	2819	2732
11.32	2750	-1	2751	2735
11.34	2777	-1	2778	2737
11.36	2866	-1	2867	2740
11.38	2728	-1	2729	2743
11.4	2850	-1	2851	2746
11.42	2725	-1	2726	2749
11.44	2788	-1	2789	2752
11.46	2863	-1	2864	2755
11.48	2825	-1	2826	2758
11.5	2824	-1	2825	2761
11.52	2766	-1	2767	2764
11.54	2859	-1	2860	2767
11.56	2812	-1	2813	2770
11.58	2786	-1	2787	2774
11.6	2803	-1	2804	2777
11.62	2729	-1	2730	2780
11.64	2711	-1	2712	2784
11.66	2836	-1	2837	2787
11.68	2821	-1	2822	2791
11.7	2809	-1	2810	2794
11.72	2948	-1	2949	2798
11.74	2845	-1	2846	2802
11.76	2903	-1	2904	2806
11.78	2853	-1	2854	2809
11.8	2851	-1	2852	2813
11.82	2867	-1	2868	2817
11.84	2850	-1	2851	2821
11.86	2876	-1	2877	2825
11.88	2799	-1	2800	2829
11.9	2850	-1	2851	2833
11.92	2887	-1	2888	2837
11.94	2912	-1	2913	2842
11.96	2890	-1	2891	2846
11.98	2924	-1	2925	2850
12.0	2803	2864	-61	2855
12.02	2807	2868	-61	2859
12.04	2920	2873	47	2863
12.06	2929	2877	52	2868
12.08	2899	2882	17	2873
12.1	2885	2887	-2	2877
12.12	2798	2891	-93	2882
12.14	3010	2896	114	2887
12.16	2909	2901	8	2891
12.18	2922	2906	16	2896
12.2	2939	2911	28	2901
12.22	2813	2916	-103	2906
12.24	2954	2921	33	2911
12.26	3038	2926	112	2916
12.28	2897	2931	-34	2922
12.3	2952	2936	16	2927
12.32	2973	2941	32	2932
12.34	3033	2947	86	2937
12.36	2985	2952	33	2943
12.38	2991	2958	33	2948
12.4	2972	2963	9	2954
12.42	3045	2969	76	2959
12.44	3059	2974	85	2965
12.46	2987	2980	7	2970
12.48	2919	2986	-67	2976
12.5	3025	2991	34	2982
12.52	2931	2997	-66	2988
12.54	3049	3003	46	2994
12.56	2994	3009	-15	3000
12.58	3018	3015	3	3006
12.6	3039	3021	18	3012
12.62	3016	3027	-11	3018
12.64	3052	3034	18	3024
12.66	3059	3040	19	3031
12.68	3011	3046	-35	3037
12.7	3059	3053	6	3043
12.72	3148	3059	89	3050
12.74	3061	3066	-5	3056
12.76	3101	3072	29	3063
12.78	3072	3079	-7	3069
12.8	3059	3086	-27	3076
12.82	3035	3092	-57	3083
12.84	3101	3099	2	3090
12.86	3054	3106	-52	3097
12.88	3086	3113	-27	3104
12.9	3074	3120	-46	3111
12.92	2989	3127	-138	3118
12.94	3145	3134	11	3125
12.96	3032	3142	-110	3132
12.98	3236	3149	87	3139
13.0	3257	3156	101	3147
13.02	3098	3164	-66	3154
13.04	3179	3171	8	3162
13.06	3233	3179	54	3169
13.08	3114	3186	-72	3177
13.1	3293	3194	99	3185
13.12	3221	3202	19	3192
13.14	3212	3209	3	3200
13.16	3271	3217	54	3208
13.18	3285	3225	60	3216
13.2	3266	3233	33	3224
13.22	3168	3241	-73	3232
13.24	3210	3250	-40	3240
13.26	3160	3258	-98	3248
13.28	3220	3266	-46	3257
13.3	3235	3274	-39	3265
13.32	3317	3283	34	3273
13.34	3189	3291	-102	3282
13.36	3330	3300	30	3291
13.38	3206	3309	-103	3299
13.4	3277	3317	-40	3308
13.42	3215	3326	-111	3317
13.44	3223	3335	-112	3325
13.46	3331	3344	-13	3334
13.48	3281	3353	-72	3343
13.5	3317	3362	-45	3352
13.52	3359	3371	-12	3362
13.54	3275	3380	-105	3371
13.56	3427	3389	38	3380
13.58	3391	3399	-8	3389
13.6	3298	3408	-110	3399
13.62	3452	3418	34	3408
13.64	3432	3427	5	3418
13.66	3388	3437	-49	3427
13.68	3450	3446	4	3437
13.7	3469	3456	13	3447
13.72	3489	3466	23	3457
13.74	3456	3476	-20	3467
13.76	3470	3486	-16	3477
13.78	3465	3496	-31	3487
13.8	3483	3506	-23	3497
13.82	3428	3516	-88	3507
13.84	3517	3527	-10	3517
13.86	3472	3537	-65	3528
13.88	3457	3548	-91	3538
13.9	3506	3558	-52	3549
13.92	3570	3569	1	3559
13.94	3644	3579	65	3570
13.96	3546	3590	-44	3581
13.98	3619	3601	18	3592
14.0	3651	3612	39	3602
14.02	3572	3623	-51	3613
14.04	3579	3634	-55	3625
14.06	3523	3645	-122	3636
14.08	3610	3656	-46	3647
14.1	3616	3668	-52	3658
14.12	3596	3679	-83	3669
14.14	3703	3690	13	3681
14.16	3624	3702	-78	3692
14.18	3710	3713	-3	3704
14.2	3539	3725	-186	3716
14.22	3595	3737	-142	3727
14.24	3634	3749	-115	3739
14.26	3724	3761	-37	3751
14.28	3763	3773	-10	3763
14.3	3761	3785	-24	3775
14.32	3721	3797	-76	3787
14.34	3784	3809	-25	3800
14.36	3711	3821	-110	3812
14.38	3784	3834	-50	3824
14.4	3757	3846	-89	3837
14.42	3805	3859	-54	3849
14.44	3918	3871	47	3862
14.46	3811	3884	-73	3875
14.48	3847	3897	-50	3888
14.5	3894	3910	-16	3901
14.52	3842	3923	-81	3914
14.54	3889	3936	-47	3927
14.56	3910	3949	-39	3940
14.58	3912	3962	-50	3953
14.6	3992	3976	16	3966
14.62	3945	3989	-44	3980
14.64	3993	4002	-9	3993
14.66	4096	4016	80	4007
14.68	4008	4030	-22	4020
14.7	4032	4043	-11	4034
14.72	4108	4057	51	4048
14.74	3971	4071	-100	4062
14.76	4013	4085	-72	4076
14.78	3958	4099	-141	4090
14.8	4047	4113	-66	4104
14.82	4021	4128	-107	4118
14.84	4128	4142	-14	4132
14.86	4179	4156	23	4147
14.88	4113	4171	-58	4161
14.9	4119	4185	-66	4176
14.92	4175	4200	-25	4191
14.94	4198	4215	-17	4205
14.96	4176	4230	-54	4220
14.98	4124	4244	-120	4235
15.0	4178	4259	-81	4250
15.02	4321	4274	47	4265
15.04	4275	4289	-14	4280
15.06	4266	4305	-39	4295
15.08	4208	4320	-112	4310
15.1	4227	4335	-108	4326
15.12	4326	4350	-24	4341
15.14	4322	4366	-44	4356
15.16	4351	4381	-30	4372
15.18	4371	4396	-25	4387
15.2	4378	4412	-34	4403
15.22	4375	4427	-52	4418
15.24	4471	4443	28	4434
15.26	4438	4459	-21	4449
15.28	4428	4474	-46	4465
15.3	4522	4490	32	4480
15.32	4414	4505	-91	4496
15.34	4586	4521	65	4512
15.36	4400	4537	-137	4527
15.38	4520	4552	-32	4543
15.4	4739	4568	171	4559
15.42	4446	4584	-138	4575
15.44	4635	4600	35	4590
15.46	4666	4615	51	4606
15.48	4699	4631	68	4622
15.5	4693	4647	46	4637
15.52	4759	4663	96	4653
15.54	4584	4678	-94	4669
15.56	4698	4694	4	4685
15.58	4649	4710	-61	4700
15.6	4751	4725	26	4716
15.62	4739	4741	-2	4732
15.64	4741	4757	-16	4747
15.66	4867	4772	95	4763
15.68	4718	4788	-70	4778
15.7	4700	4803	-103	4794
15.72	4757	4819	-62	4810
15.74	4919	4834	85	4825
15.76	4855	4850	5	4840
15.78	4852	4865	-13	4856
15.8	4924	4881	43	4871
15.82	4823	4896	-73	4887
15.84	4881	4911	-30	4902
15.86	5040	4926	114	4917
15.88	4980	4942	38	4932
15.9	4973	4957	16	4947
15.92	5071	4972	99	4962
15.94	4996	4987	9	4977
15.96	4968	5002	-34	4992
15.98	5021	5016	5	5007
16.0	4883	5031	-148	5022
16.02	4980	5046	-66	5036
16.04	4983	5060	-77	5051
16.06	5072	5075	-3	5066
16.08	5157	5089	68	5080
16.1	5169	5104	65	5094
16.12	5069	5118	-49	5109
16.14	5081	5132	-51	5123
16.16	5139	5146	-7	5137
16.18	5146	5160	-14	5151
16.2	5127	5174	-47	5165
16.22	5125	5188	-63	5179
16.24	5149	5202	-53	5192
16.26	5137	5215	-78	5206
16.28	5201	5229	-28	5219
16.3	5288	5242	46	5233
16.32	5276	5255	21	5246
16.34	5284	5268	16	5259
16.36	5243	5281	-38	5272
16.38	5290	5294	-4	5285
16.4	5127	5307	-180	5298
16.42	5184	5319	-135	5310
16.44	5267	5332	-65	5323
16.46	5352	5346	6	5335
16.48	5401	5358	43	5347
16.5	5275	5370	-95	5359
16.52	5300	5382	-82	5371
16.54	5415	5394	21	5383
16.56	5514	5406	108	5394
16.58	5399	5418	-19	5406
16.6	5478	5429	49	5417
16.62	5533	5440	93	5428
16.64	5395	5451	-56	5439
16.66	5469	5462	7	5450
16.68	5393	5472	-79	5461
16.7	5509	5483	26	5471
16.72	5427	5493	-66	5481
16.74	5447	5503	-56	5491
16.76	5448	5513	-65	5501
16.78	5514	5523	-9	5511
16.8	5349	5532	-183	5521
16.82	5494	5542	-48	5530
16.84	5517	5551	-34	5539
16.86	5516	5560	-44	5548
16.88	5505	5569	-64	5557
16.9	5462	5577	-115	5566
16.92	5580	5586	-6	5574
16.94	5588	5594	-6	5582
16.96	5588	5602	-14	5590
16.98	5489	5610	-121	5598
17.0	5626	5617	9	5606
17.02	5722	5625	97	5613
17.04	5570	5632	-62	5620
17.06	5608	5639	-31	5627
17.08	5525	5645	-120	5634
17.1	5655	5652	3	5640
17.12	5585	5658	-73	5646
17.14	5620	5664	-44	5652
17.16	5682	5670	12	5658
17.18	5590	5675	-85	5664
17.2	5717	5681	36	5669
17.22	5633	5686	-53	5674
17.24	5762	5690	72	5679
17.26	5750	5695	55	5683
17.28	5664	5699	-35	5687
17.3	5573	5703	-130	5691
17.32	5563	5707	-144	5695
17.34	5577	5711	-134	5699
17.36	5598	5714	-116	5702
17.38	5564	5717	-153	5705
17.4	5702	5720	-18	5708
17.42	5645	5722	-77	5710
17.44	5711	5724	-13	5712
17.46	5616	5726	-110	5714
17.48	5620	5728	-108	5716
17.5	5699	5729	-30	5717
17.52	5789	5730	59	5718
17.54	5604	5731	-127	5719
17.56	5743	5732	11	5720
17.58	5741	5732	9	5720
17.6	5621	5732	-111	5720
17.62	5861	5732	129	5720
17.64	5684	5732	-48	5720
17.66	5696	5731	-35	5719
17.68	5649	5730	-81	5718
17.7	5722	5729	-7	5717
17.72	5720	5728	-8	5716
17.74	5650	5726	-76	5714
17.76	5813	5724	89	5712
17.78	5525	5722	-197	5710
17.8	5704	5720	-16	5708
17.82	5750	5718	32	5706
17.84	5753	5715	38	5703
17.86	5714	5712	2	5700
17.88	5721	5709	12	5697
17.9	5664	5705	-41	5693
17.92	5771	5702	69	5690
17.94	5598	5698	-100	5686
17.96	5735	5694	41	5682
17.98	5739	5689	50	5677
18.0	5707	5685	22	5673
18.02	5748	5680	68	5668
18.04	5736	5675	61	5663
18.06	5678	5670	8	5658
18.08	5721	5665	56	5653
18.1	5715	5659	56	5647
18.12	5552	5654	-102	5642
18.14	5602	5648	-46	5636
18.16	5838	5642	196	5630
18.18	5609	5635	-26	5623
18.2	5645	5629	16	5617
18.22	5693	5622	71	5610
18.24	5672	5615	57	5603
18.26	5769	5608	161	5596
18.28	5756	5601	155	5589
18.3	5749	5594	155	5582
18.32	5694	5586	108	5574
18.34	5680	5578	102	5566
18.36	5710	5570	140	5558
18.38	5679	5562	117	5550
18.4	5876	5554	322	5542
18.42	5705	5546	159	5533
18.44	5567	5537	30	5525
18.46	5653	5528	125	5516
18.48	5520	5519	1	5507
18.5	5637	5510	127	5498
18.52	5673	5501	172	5489
18.54	5591	5491	100	5479
18.56	5631	5482	149	5470
18.58	5643	5472	171	5460
18.6	5489	5462	27	5450
18.62	5446	5452	-6	5440
18.64	5549	5442	107	5430
18.66	5449	5432	17	5419
18.68	5570	5421	149	5409
18.7	5498	5411	87	5398
18.72	5491	5400	91	5388
18.74	5556	5389	167	5377
18.76	5564	5378	186	5366
18.78	5562	5367	195	5355
18.8	5533	5356	177	5343
18.82	5501	5344	157	5332
18.84	5448	5333	115	5320
18.86	5491	5321	170	5309
18.88	5476	5309	167	5297
18.9	5529	5297	232	5285
18.92	5360	5285	75	5273
18.94	5391	5273	118	5261
18.96	5485	5261	224	5248
18.98	5380	5248	132	5236
19.0	5365	5236	129	5224
19.02	5419	5223	196	5211
19.04	5420	5211	209	5198
19.06	5490	5198	292	5186
19.08	5422	5185	237	5173
19.1	5378	5172	206	5160
19.12	5320	5159	161	5147
19.14	5275	5146	129	5133
19.16	5355	5132	223	5120
19.18	5269	5119	150	5107
19.2	5148	5106	42	5093
19.22	5399	5092	307	5080
19.24	5290	5078	212	5066
19.26	5396	5065	331	5052
19.28	5288	5051	237	5038
19.3	5410	5037	373	5024
19.32	5083	5023	60	5011
19.34	5181	5009	172	4996
19.36	5254	4995	259	4982
19.38	5041	4981	60	4968
19.4	5150	4966	184	4954
19.42	5070	4952	118	4940
19.44	5192	4938	254	4925
19.46	5075	4923	152	4911
19.48	5028	4909	119	4896
19.5	5098	4894	204	4882
19.52	5020	4879	141	4867
19.54	5031	4865	166	4852
19.56	5006	4850	156	4837
19.58	4982	4835	147	4823
19.6	4939	4820	119	4808
19.62	5121	4805	316	4793
19.64	5098	4790	308	4778
19.66	5064	4775	289	4763
19.68	5119	4760	359	4748
19.7	5029	4745	284	4733
19.72	5019	4730	289	4718
19.74	4926	4715	211	4702
19.76	4818	4700	118	4687
19.78	4835	4685	150	4672
19.8	4943	4669	274	4657
19.82	4847	4654	193	4641
19.84	4825	4639	186	4626
19.86	4713	4623	90	4611
19.88	4909	4608	301	4595
19.9	4823	4593	230	4580
19.92	4830	4577	253	4565
19.94	4769	4562	207	4549
19.96	4765	4547	219	4534
19.98	4740	4531	209	4518
20.0	4775	4516	259	4503
20.02	4768	4500	268	4487
20.04	4630	4485	145	4472
20.06	4615	4469	146	4457
20.08	4602	4454	148	4441
20.1	4623	4438	185	4426
20.12	4538	4423	115	4410
20.14	4566	4407	159	4395
20.16	4550	4392	158	4379
20.18	4515	4377	138	4364
20.2	4630	4361	269	4348
20.22	4554	4346	208	4333
20.24	4573	4330	243	4317
20.26	4511	4315	196	4302
20.28	4484	4300	184	4287
20.3	4370	4284	86	4271
20.32	4431	4269	162	4256
20.34	4357	4254	103	4241
20.36	4477	4238	239	4225
20.38	4450	4223	227	4210
20.4	4288	4208	80	4195
20.42	4349	4193	156	4180
20.44	4296	4177	119	4165
20.46	4201	4162	39	4149
20.48	4359	4147	212	4134
20.5	4376	4132	244	4119
20.52	4255	4117	138	4104
20.54	4157	4102	55	4089
20.56	4389	4087	302	4074
20.58	4148	4072	76	4060
20.6	4283	4058	225	4045
20.62	4105	4043	62	4030
20.64	4128	4028	100	4015
20.66	4201	4014	187	4001
20.68	4060	3999	61	3986
20.7	4021	3984	37	3971
20.72	4125	3970	155	3957
20.74	4140	3956	184	3943
20.76	4088	3941	147	3928
20.78	4133	3927	206	3914
20.8	4062	3913	149	3900
20.82	4127	3899	228	3886
20.84	4037	3885	152	3872
20.86	3991	3871	120	3858
20.88	3996	3857	139	3844
20.9	4008	3843	165	3830
20.92	3978	3829	149	3816
20.94	3838	3815	23	3802
20.96	3824	3802	22	3789
20.98	3931	3788	143	3775
21.0	3898	3775	123	3762
21.02	3825	3762	63	3749
21.04	3859	3749	110	3735
21.06	3838	3735	103	3722
21.08	3819	3722	97	3709
21.1	3856	3710	146	3696
21.12	3804	3697	107	3684
21.14	3845	3684	161	3671
21.16	3794	3671	123	3658
21.18	3724	3659	65	3646
21.2	3721	3646	75	3633
21.22	3887	3634	253	3621
21.24	3739	3622	117	3609
21.26	3799	3610	189	3596
21.28	3818	3598	220	3584
21.3	3796	3586	210	3572
21.32	3853	3574	279	3561
21.34	3892	3562	330	3549
21.36	3850	3550	300	3537
21.38	3933	3539	394	3525
21.4	3986	3527	459	3514
21.42	3945	3516	429	3502
21.44	3917	3504	413	3491
21.46	3943	3493	450	3480
21.48	3814	3482	332	3469
21.5	3886	3471	415	3457
21.52	3814	3460	354	3446
21.54	3690	3449	241	3435
21.56	3578	3438	140	3425
21.58	3532	3427	105	3414
21.6	3574	3417	157	3403
21.62	3426	3406	20	3393
21.64	3452	3395	57	3382
21.66	3469	3385	84	3372
21.68	3398	3375	23	3361
21.7	3366	3364	2	3351
21.72	3346	3354	-8	3341
21.74	3573	3344	229	3331
21.76	3435	3334	101	3321
21.78	3407	3324	83	3311
21.8	3412	3314	98	3301
21.82	3313	3305	8	3291
21.84	3308	3295	13	3281
21.86	3343	3285	58	3272
21.88	3360	3276	84	3262
21.9	3273	3266	7	3253
21.92	3208	3257	-49	3243
21.94	3188	3247	-59	3234
21.96	3203	3238	-35	3225
21.98	3248	3229	19	3216
22.0	3234	3220	14	3206
22.02	3169	3211	-42	3197
22.04	3145	3202	-57	3188
22.06	3185	3193	-8	3180
22.08	3198	3184	14	3171
22.1	3170	3176	-6	3162
22.12	3129	3167	-38	3153
22.14	3092	3158	-66	3145
22.16	3205	3150	55	3136
22.18	3149	3141	8	3128
22.2	3202	3133	69	3119
22.22	3231	3125	106	3111
22.24	3149	3116	33	3103
22.26	3139	3108	31	3095
22.28	3119	3100	19	3086
22.3	3009	3092	-83	3078
22.32	3042	3084	-42	3070
22.34	3136	3076	60	3062
22.36	3152	3068	84	3055
22.38	2990	3061	-71	3047
22.4	3040	3053	-13	3039
22.42	3173	3045	128	3031
22.44	3080	3038	42	3024
22.46	2986	3030	-44	3016
22.48	3071	3023	48	3009
22.5	3079	3015	64	3001
22.52	3037	3008	29	2994
22.54	2980	3001	-21	2987
22.56	3037	2993	44	2979
22.58	2962	2986	-24	2972
22.6	3058	2979	79	2965
22.62	2869	2972	-103	2958
22.64	3020	2965	55	2951
22.66	2936	2958	-22	2944
22.68	2989	2951	38	2937
22.7	2960	2944	16	2931
22.72	2978	2938	40	2924
22.74	2928	2931	-3	2917
22.76	2850	2924	-74	2910
22.78	2877	2918	-41	2904
22.8	2949	2911	38	2897
22.82	2821	2905	-84	2891
22.84	2847	2898	-51	2884
22.86	2949	2892	57	2878
22.88	2894	2886	8	2872
22.9	2806	2879	-73	2865
22.92	2838	2873	-35	2859
22.94	2940	2867	73	2853
22.96	2827	2861	-34	2847
22.98	2734	2855	-121	2841
23.0	2862	2849	13	2835
23.02	2812	2843	-31	2829
23.04	2799	2837	-38	2823
23.06	2840	2831	9	2817
23.08	2855	2825	30	2811
23.1	2769	2820	-51	2805
23.12	2795	2814	-19	2800
23.14	2745	2808	-63	2794
23.16	2783	2802	-19	2788
23.18	2704	2797	-93	2783
23.2	2884	2791	93	2777
23.22	2802	2786	16	2772
23.24	2726	2780	-54	2766
23.26	2730	2775	-45	2761
23.28	2647	2770	-123	2755
23.3	2697	2764	-67	2750
23.32	2743	2759	-16	2745
23.34	2733	2754	-21	2740
23.36	2735	2749	-14	2734
23.38	2781	2744	37	2729
23.4	2734	2738	-4	2724
23.42	2755	2733	22	2719
23.44	2773	2728	45	2714
23.46	2618	2723	-105	2709
23.48	2672	2718	-46	2704
23.5	2649	2713	-64	2699
23.52	2625	2709	-84	2694
23.54	2656	2704	-48	2689
23.56	2620	2699	-79	2684
23.58	2705	2694	11	2680
23.6	2674	2689	-15	2675
23.62	2660	2685	-25	2670
23.64	2669	2680	-11	2666
23.66	2526	2675	-149	2661
23.68	2661	2671	-10	2656
23.7	2675	2666	9	2652
23.72	2629	2662	-33	2647
23.74	2760	2657	103	2643
23.76	2795	2653	142	2638
23.78	2682	2648	34	2634
23.8	2730	2644	86	2629
23.82	2665	2640	25	2625
23.84	2670	2635	35	2621
23.86	2712	2631	81	2616
23.88	2617	2627	-10	2612
23.9	2548	2622	-74	2608
23.92	2559	2618	-59	2603
23.94	2596	2614	-18	2599
23.96	2594	2610	-16	2595
23.98	2598	2606	-8	2591
24.0	2535	2601	-66	2587
24.02	2515	2597	-82	2583
24.04	2563	2593	-30	2578
24.06	2455	2589	-134	2574
24.08	2576	2585	-9	2570
24.1	2519	2581	-62	2566
24.12	2535	2577	-42	2562
24.14	2503	2573	-70	2558
24.16	2528	2569	-41	2554
24.18	2561	2565	-4	2550
24.2	2487	2562	-75	2547
24.22	2442	2558	-116	2543
24.24	2520	2554	-34	2539
24.26	2529	2550	-21	2535
24.28	2447	2546	-99	2531
24.3	2464	2542	-78	2527
24.32	2485	2539	-54	2524
24.34	2464	2535	-71	2520
24.36	2523	2531	-8	2516
24.38	2438	2527	-89	2512
24.4	2505	2524	-19	2509
24.42	2480	2520	-40	2505
24.44	2459	2516	-57	2501
24.46	2444	2513	-69	2497
24.48	2556	2509	47	2494
24.5	2416	2505	-89	2490
24.52	2362	2502	-140	2487
24.54	2392	2498	-106	2483
24.56	2360	2494	-134	2479
24.58	2411	2491	-80	2476
24.6	2358	2487	-129	2472
24.62	2374	2484	-110	2469
24.64	2427	2480	-53	2465
24.66	2384	2477	-93	2461
24.68	2463	2473	-10	2458
24.7	2402	2470	-68	2454
24.72	2454	2466	-12	2451
24.74	2396	2463	-67	2447
24.76	2377	2459	-82	2444
24.78	2416	2456	-40	2440
24.8	2463	2452	11	2437
24.82	2324	2449	-125	2433
24.84	2450	2445	5	2430
24.86	2407	2442	-35	2426
24.88	2424	2438	-14	2423
24.9	2401	2435	-34	2420
24.92	2318	2432	-114	2416
24.94	2353	2428	-75	2413
24.96	2355	2425	-70	2409
24.98	2387	2421	-34	2406
25.0	2394	2418	-24	2403
25.02	2359	2415	-56	2399
25.04	2366	2411	-45	2396
25.06	2396	2408	-12	2392
25.08	2353	2405	-52	2389
25.1	2463	2401	62	2386
25.12	2357	2398	-41	2382
25.14	2425	2395	30	2379
25.16	2374	2392	-18	2376
25.18	2363	2388	-25	2373
25.2	2361	2385	-24	2369
25.22	2402	2382	20	2366
25.24	2383	2379	4	2363
25.26	2260	2375	-115	2360
25.28	2311	2372	-61	2356
25.3	2313	2369	-56	2353
25.32	2345	2366	-21	2350
25.34	2348	2363	-15	2347
25.36	2300	2359	-59	2343
25.38	2330	2356	-26	2340
25.4	2323	2353	-30	2337
25.42	2403	2350	53	2334
25.44	2410	2347	63	2331
25.46	2276	2344	-68	2328
25.48	2333	2341	-8	2325
25.5	2368	2338	30	2321
25.52	2284	2334	-50	2318
25.54	2276	2331	-55	2315
25.56	2285	2328	-43	2312
25.58	2340	2325	15	2309
25.6	2260	2322	-62	2306
25.62	2408	2319	89	2303
25.64	2311	2316	-5	2300
25.66	2289	2313	-24	2297
25.68	2315	2310	5	2294
25.7	2263	2307	-44	2291
25.72	2274	2304	-30	2288
25.74	2331	2301	30	2285
25.76	2355	2298	57	2282
25.78	2327	2295	32	2279
25.8	2245	2292	-47	2276
25.82	2202	2290	-88	2273
25.84	2300	2287	13	2270
25.86	2318	2284	34	2267
25.88	2210	2281	-71	2264
25.9	2341	2278	63	2261
25.92	2266	2275	-9	2259
25.94	2171	2272	-101	2256
25.96	2298	2269	29	2253
25.98	2262	2267	-5	2250
26.0	2191	2264	-73	2247
26.02	2240	2261	-21	2244
26.04	2220	2258	-38	2241
26.06	2263	2255	8	2239
26.08	2195	2253	-58	2236
26.1	2256	2250	6	2233
26.12	2251	2247	4	2230
26.14	2229	2244	-15	2228
26.16	2240	2242	-2	2225
26.18	2222	2239	-17	2222
26.2	2266	2236	30	2219
26.22	2268	2233	35	2217
26.24	2276	2231	45	2214
26.26	2211	2228	-17	2211
26.28	2232	2225	7	2208
26.3	2192	2223	-31	2206
26.32	2187	2220	-33	2203
26.34	2325	2217	108	2200
26.36	2260	2215	45	2198
26.38	2176	2212	-36	2195
26.4	2320	2210	110	2193
26.42	2235	2207	28	2190
26.44	2263	2204	59	2187
26.46	2276	2202	74	2185
26.48	2197	2199	-2	2182
26.5	2307	2197	110	2180
26.52	2325	2194	131	2177
26.54	2246	2192	54	2174
26.56	2325	2189	136	2172
26.58	2283	2187	96	2169
26.6	2318	2184	134	2167
26.62	2323	2182	141	2164
26.64	2330	2179	151	2162
26.66	2267	2177	90	2159
26.68	2310	2174	136	2157
26.7	2238	2172	66	2154
26.72	2310	2170	140	2152
26.74	2248	2167	81	2150
26.76	2241	2165	76	2147
26.78	2317	2162	155	2145
26.8	2226	2160	66	2142
26.82	2231	2158	73	2140
26.84	2167	2155	12	2138
26.86	2150	2153	-3	2135
26.88	2183	2151	32	2133
26.9	2168	2148	20	2130
26.92	2154	2146	8	2128
26.94	2193	2144	49	2126
26.96	2265	2141	124	2123
26.98	2137	2139	-2	2121
27.0	2143	2137	6	2119
27.02	2150	2135	15	2117
27.04	2171	2132	39	2114
27.06	2198	2130	68	2112
27.08	2143	2128	15	2110
27.1	2131	2126	5	2108
27.12	2192	2123	69	2105
27.14	2122	2121	1	2103
27.16	2169	2119	50	2101
27.18	2202	2117	85	2099
27.2	2154	2115	39	2097
27.22	2247	2113	134	2094
27.24	2151	2111	40	2092
27.26	2163	2108	55	2090
27.28	2145	2106	39	2088
27.3	2097	2104	-7	2086
27.32	2161	2102	59	2084
27.34	2078	2100	-22	2082
27.36	2173	2098	75	2079
27.38	2154	2096	58	2077
27.4	2145	2094	51	2075
27.42	2157	2092	65	2073
27.44	2129	2090	39	2071
27.46	2089	2088	1	2069
27.48	2142	2086	56	2067
27.5	2131	2084	47	2065
27.52	2058	2082	-24	2063
27.54	2122	2080	42	2061
27.56	2130	2078	52	2059
27.58	2096	2076	20	2057
27.6	2052	2074	-22	2055
27.62	2151	2072	79	2053
27.64	2126	2070	56	2051
27.66	2159	2068	91	2049
27.68	2176	2067	109	2048
27.7	2047	2065	-18	2046
27.72	2118	2063	55	2044
27.74	2091	2061	30	2042
27.76	2061	2059	2	2040
27.78	2104	2057	47	2038
27.8	2119	2056	63	2036
27.82	2034	2054	-20	2034
27.84	2037	2052	-15	2033
27.86	2216	2050	166	2031
27.88	2053	2048	5	2029
27.9	2080	2047	33	2027
27.92	2124	2045	79	2025
27.94	1987	2043	-56	2024
27.96	2038	2042	-4	2022
27.98	2069	2040	29	2020
28.0	2040	2038	2	2018
28.02	2073	2036	37	2017
28.04	2097	2035	62	2015
28.06	2026	2033	-7	2013
28.08	2128	2031	97	2012
28.1	2058	2030	28	2010
28.12	2073	2028	45	2008
28.14	2056	2027	29	2007
28.16	2026	2025	1	2005
28.18	2159	2023	136	2003
28.2	2073	2022	51	2002
28.22	2053	2020	33	2000
28.24	2035	2019	16	1999
28.26	2013	2017	-4	1997
28.28	2065	2016	49	1995
28.3	2020	2014	6	1994
28.32	1971	2013	-42	1992
28.34	1989	2011	-22	1991
28.36	2030	2010	20	1989
28.38	2038	2008	30	1988
28.4	2075	2007	68	1986
28.42	2022	2005	17	1985
28.44	1995	2004	-9	1983
28.46	2031	2002	29	1982
28.48	2048	2001	47	1980
28.5	2040	2000	40	1979
28.52	2033	1998	35	1977
28.54	2102	1997	105	1976
28.56	2008	1995	13	1975
28.58	2075	1994	81	1973
28.6	2010	1993	17	1972
28.62	1993	1991	2	1970
28.64	1981	1990	-9	1969
28.66	2010	1989	21	1968
28.68	1960	1988	-28	1966
28.7	1991	1986	5	1965
28.72	1990	1985	5	1964
28.74	2008	1984	24	1962
28.76	1974	1983	-9	1961
28.78	2049	1981	68	1960
28.8	1940	1980	-40	1959
28.82	2075	1979	96	1957
28.84	1998	1978	20	1956
28.86	2028	1976	52	1955
28.88	2014	1975	39	1954
28.9	2005	1974	31	1952
28.92	1898	1973	-75	1951
28.94	1959	1972	-13	1950
28.96	1983	1971	12	1949
28.98	1967	1970	-3	1948
29.0	2051	1969	82	1947
29.02	1981	1967	14	1945
29.04	1930	1966	-36	1944
29.06	1955	1965	-10	1943
29.08	2037	1964	73	1942
29.1	1891	1963	-72	1941
29.12	1970	1962	8	1940
29.14	1964	1961	3	1939
29.16	2018	1960	58	1938
29.18	2045	1959	86	1937
29.2	1925	1958	-33	1936
29.22	1945	1957	-12	1935
29.24	1944	1956	-12	1934
29.26	1973	1955	18	1933
29.28	1950	1954	-4	1932
29.3	1967	1953	14	1931
29.32	1961	1953	8	1930
29.34	2024	1952	72	1929
29.36	2035	1951	84	1928
29.38	1966	1950	16	1927
29.4	1931	1949	-18	1926
29.42	2009	1948	61	1925
29.44	1977	1947	30	1924
29.46	1954	1947	7	1923
29.48	1969	1946	23	1922
29.5	1921	1945	-24	1922
29.52	2053	1944	109	1921
29.54	1920	1943	-23	1920
29.56	1916	1943	-27	1919
29.58	2047	1942	105	1918
29.6	1939	1941	-2	1917
29.62	2015	1940	75	1917
29.64	1970	1940	30	1916
29.66	1941	1939	2	1915
29.68	1910	1938	-28	1914
29.7	2049	1938	111	1914
29.72	1955	1937	18	1913
29.74	1954	1936	18	1912
29.76	1921	1936	-15	1911
29.78	1889	1935	-46	1911
29.8	1955	1935	20	1910
29.82	1919	1934	-15	1909
29.84	1889	1933	-44	1909
29.86	1985	1933	52	1908
29.88	1958	1932	26	1908
29.9	2032	1932	100	1907
29.92	1965	1931	34	1906
29.94	1942	1931	11	1906
29.96	1905	1930	-25	1905
29.98	1882	1930	-48	1905
30.0	1922	1929	-7	1904
30.02	1841	1929	-88	1903
30.04	1969	1928	41	1903
30.06	1950	1928	22	1902
30.08	1991	1927	64	1902
30.1	1958	1927	31	1901
30.12	1884	1926	-42	1901
30.14	1975	1926	49	1900
30.16	1923	1926	-3	1900
30.18	1899	1925	-26	1899
30.2	1985	1925	60	1899
30.22	1973	1925	48	1899
30.24	1938	1924	14	1898
30.26	1967	1924	43	1898
30.28	1888	1924	-36	1897
30.3	1943	1923	20	1897
30.32	1890	1923	-33	1897
30.34	1987	1923	64	1896
30.36	1960	1922	38	1896
30.38	1956	1922	34	1896
30.4	1900	1922	-22	1895
30.42	1863	1922	-59	1895
30.44	1933	1921	12	1895
30.46	1877	1921	-44	1894
30.48	1895	1921	-26	1894
30.5	1963	1921	42	1894
30.52	2019	1921	98	1893
30.54	1939	1920	19	1893
30.56	1940	1920	20	1893
30.58	1969	1920	49	1893
30.6	1899	1920	-21	1892
30.62	1932	1920	12	1892
30.64	1909	1920	-11	1892
30.66	1946	1920	26	1892
30.68	1920	1920	0	1892
30.7	1944	1919	25	1891
30.72	1908	1919	-11	1891
30.74	1992	1919	73	1891
30.76	2021	1919	102	1891
30.78	1919	1919	0	1891
30.8	1975	1919	56	1891
30.82	1973	1919	54	1890
30.84	1937	1919	18	1890
30.86	1923	1919	4	1890
30.88	1961	1919	42	1890
30.9	1918	1919	-1	1890
30.92	1931	1919	12	1890
30.94	1941	1919	22	1890
30.96	1940	1919	21	1890
30.98	1921	1919	2	1890
31.0	1935	1919	16	1890
31.02	1891	1919	-28	1890
31.04	2024	1919	105	1890
31.06	1888	1920	-32	1890
31.08	1912	1920	-8	1890
31.1	2002	1920	82	1890
31.12	1856	1920	-64	1890
31.14	1956	1920	36	1890
31.16	1888	1920	-32	1890
31.18	2019	1920	99	1890
31.2	1872	1920	-48	1890
31.22	1936	1920	16	1890
31.24	1954	1921	33	1890
31.26	1950	1921	29	1890
31.28	1922	1921	1	1890
31.3	1825	1921	-96	1890
31.32	1924	1921	3	1890
31.34	1965	1922	43	1890
31.36	1975	1922	53	1890
31.38	1832	1922	-90	1890
31.4	1884	1922	-38	1890
31.42	1914	1922	-8	1890
31.44	1958	1923	35	1890
31.46	1951	1923	28	1891
31.48	1910	1923	-13	1891
31.5	1926	1923	3	1891
31.52	1945	1924	21	1891
31.54	1891	1924	-33	1891
31.56	1944	1924	20	1891
31.58	1931	1924	7	1891
31.6	1993	1925	68	1892
31.62	1919	1925	-6	1892
31.64	1927	1925	2	1892
31.66	1879	1926	-47	1892
31.68	1830	1926	-96	1892
31.7	1930	1926	4	1892
31.72	1987	1927	60	1893
31.74	1937	1927	10	1893
31.76	1924	1927	-3	1893
31.78	1874	1928	-54	1893
31.8	1923	1928	-5	1893
31.82	1892	1928	-36	1894
31.84	1958	1929	29	1894
31.86	1857	1929	-72	1894
31.88	1900	1930	-30	1894
31.9	1763	1930	-167	1894
31.92	1925	1930	-5	1895
31.94	1951	1931	20	1895
31.96	1898	1931	-33	1895
31.98	1883	1932	-49	1895
32.0	1882	1932	-50	1896
32.02	1892	1932	-40	1896
32.04	1887	1933	-46	1896
32.06	1948	1933	15	1897
32.08	1951	1934	17	1897
32.1	1964	1934	30	1897
32.12	1904	1935	-31	1897
32.14	1817	1935	-118	1898
32.16	1890	1936	-46	1898
32.18	1913	1936	-23	1898
32.2	1891	1937	-46	1898
32.22	1947	1937	10	1899
32.24	1956	1937	19	1899
32.26	1941	1938	3	1899
32.28	1932	1938	-6	1900
32.3	1918	1939	-21	1900
32.32	1869	1939	-70	1900
32.34	1918	1940	-22	1901
32.36	1920	1940	-20	1901
32.38	1883	1941	-58	1901
32.4	1900	1942	-42	1902
32.42	1916	1942	-26	1902
32.44	1851	1943	-92	1902
32.46	1912	1943	-31	1903
32.48	1922	1944	-22	1903
32.5	1944	1944	0	1903
32.52	1922	1945	-23	1904
32.54	1953	1945	8	1904
32.56	1860	1946	-86	1904
32.58	1861	1946	-85	1905
32.6	1882	1947	-65	1905
32.62	1991	1948	43	1905
32.64	1893	1948	-55	1906
32.66	1922	1949	-27	1906
32.68	1874	1949	-75	1906
32.7	1945	1950	-5	1907
32.72	1938	1950	-12	1907
32.74	1963	1951	12	1907
32.76	1907	1952	-45	1908
32.78	1977	1952	25	1908
32.8	1896	1953	-57	1908
32.82	1915	1953	-38	1909
32.84	1851	1954	-103	1909
32.86	2032	1955	77	1910
32.88	1943	1955	-12	1910
32.9	2030	1956	74	1910
32.92	1878	1957	-79	1911
32.94	1933	1957	-24	1911
32.96	1949	1958	-9	1911
32.98	2055	1958	97	1912
33.0	1963	1959	4	1912
33.02	1941	1960	-19	1912
33.04	1920	1960	-40	1913
33.06	1937	1961	-24	1913
33.08	1888	1962	-74	1914
33.1	1953	1962	-9	1914
33.12	1989	1963	26	1914
33.14	1945	1964	-19	1915
33.16	1936	1964	-28	1915
33.18	1981	1965	16	1915
33.2	1977	1966	11	1916
33.22	1987	1966	21	1916
33.24	1943	1967	-24	1917
33.26	1914	1968	-54	1917
33.28	1949	1968	-19	1917
33.3	1877	1969	-92	1918
33.32	1952	1970	-18	1918
33.34	1922	1970	-48	1918
33.36	1934	1971	-37	1919
33.38	1891	1972	-81	1919
33.4	1973	1972	1	1919
33.42	1920	1973	-53	1920
33.44	2026	1974	52	1920
33.46	1905	1975	-70	1920
33.48	1924	1975	-51	1921
33.5	1961	1976	-15	1921
33.52	2044	1977	67	1921
33.54	1906	1977	-71	1922
33.56	1987	1978	9	1922
33.58	1933	1979	-46	1922
33.6	2001	1980	21	1923
33.62	1928	1980	-52	1923
33.64	1905	1981	-76	1923
33.66	1908	1982	-74	1924
33.68	1947	1982	-35	1924
33.7	1966	1983	-17	1924
33.72	2009	1984	25	1925
33.74	2007	1985	22	1925
33.76	2003	1985	18	1925
33.78	1962	1986	-24	1926
33.8	1967	1987	-20	1926
33.82	1983	1988	-5	1926
33.84	2051	1988	63	1927
33.86	2039	1989	50	1927
33.88	1932	1990	-58	1927
33.9	1936	1991	-55	1928
33.92	2001	1991	10	1928
33.94	2000	1992	8	1928
33.96	1997	1993	4	1928
33.98	1975	1994	-19	1929
34.0	1959	1995	-36	1929
34.02	1902	1995	-93	1929
34.04	1949	1996	-47	1930
34.06	1999	1997	2	1930
34.08	1904	1998	-94	1930
34.1	1885	1998	-113	1930
34.12	1939	1999	-60	1931
34.14	1937	2000	-63	1931
34.16	1918	2001	-83	1931
34.18	1984	2002	-18	1931
34.2	1969	2002	-33	1932
34.22	1916	2003	-87	1932
34.24	1965	2004	-39	1932
34.26	1852	2005	-153	1932
34.28	1968	2006	-38	1932
34.3	2007	2006	1	1933
34.32	1966	2007	-41	1933
34.34	2044	2008	36	1933
34.36	1957	2009	-52	1933
34.38	1912	2010	-98	1933
34.4	1925	2011	-86	1934
34.42	1991	2012	-21	1934
34.44	1938	2012	-74	1934
34.46	1879	2013	-134	1934
34.48	1976	2014	-38	1934
34.5	2059	2015	44	1935
34.52	1939	2016	-77	1935
34.54	1974	2017	-43	1935
34.56	2007	2018	-11	1935
34.58	1924	2019	-94	1935
34.6	1989	2019	-30	1935
34.62	1941	2020	-79	1935
34.64	1901	2021	-120	1936
34.66	1905	2022	-117	1936
34.68	2012	2023	-11	1936
34.7	1992	2024	-32	1936
34.72	2122	2025	97	1936
34.74	1956	2026	-70	1936
34.76	1995	2027	-32	1936
34.78	1928	2028	-100	1936
34.8	1905	2029	-124	1936
34.82	1981	2030	-49	1937
34.84	1958	2031	-73	1937
34.86	1950	2032	-82	1937
34.88	1975	2033	-58	1937
34.9	1900	2034	-134	1937
34.92	2006	2035	-29	1937
34.94	1950	2036	-86	1937
34.96	1978	2037	-59	1937
34.98	1952	2038	-86	1937
35.0	1963	2039	-76	1937
35.02	1994	2040	-46	1937
35.04	1940	2042	-102	1937
35.06	1942	2043	-101	1937
35.08	1958	2044	-86	1937
35.1	2010	2045	-35	1937
35.12	1979	2046	-67	1937
35.14	2013	2047	-34	1937
35.16	2005	2049	-44	1937
35.18	1936	2050	-114	1937
35.2	1964	2051	-87	1937
35.22	1951	2052	-101	1937
35.24	2014	2054	-40	1937
35.26	1956	2055	-99	1937
35.28	1936	2056	-120	1937
35.3	1968	2058	-90	1937
35.32	2009	2059	-50	1937
35.34	2038	2060	-22	1937
35.36	2013	2062	-49	1937
35.38	2052	2063	-11	1937
35.4	2034	2065	-31	1937
35.42	1948	2066	-118	1937
35.44	1963	2068	-105	1937
35.46	1984	2069	-85	1937
35.48	1962	2071	-109	1937
35.5	1956	2072	-116	1937
35.52	1950	2074	-124	1937
35.54	1993	2076	-83	1937
35.56	2012	2077	-65	1937
35.58	1917	2079	-162	1937
35.6	2039	2081	-42	1937
35.62	1944	2083	-139	1937
35.64	1919	2084	-165	1936
35.66	1991	2086	-95	1936
35.68	1908	2088	-180	1936
35.7	1982	2090	-108	1936
35.72	2012	2092	-80	1936
35.74	1980	2094	-114	1936
35.76	1970	2096	-126	1936
35.78	1939	2098	-159	1936
35.8	1991	2100	-109	1936
35.82	2037	2103	-66	1935
35.84	1995	2105	-110	1935
35.86	2029	2107	-78	1935
35.88	1935	2109	-174	1935
35.9	2014	2112	-98	1935
35.92	2008	2114	-106	1935
35.94	1968	2117	-149	1935
35.96	2044	2119	-75	1934
35.98	2056	2122	-66	1934
36.0	2062	2125	-63	1934
36.02	2019	2127	-108	1934
36.04	1970	2131	-161	1934
36.06	1998	2133	-135	1934
36.08	2000	2136	-136	1933
36.1	1999	2139	-140	1933
36.12	2029	2142	-113	1933
36.14	2031	2146	-115	1933
36.16	2015	2149	-134	1933
36.18	2086	2152	-66	1932
36.2	2080	2156	-76	1932
36.22	2071	2159	-88	1932
36.24	2072	2163	-91	1932
36.26	2181	2166	15	1932
36.28	2067	2170	-103	1931
36.3	2054	2174	-120	1931
36.32	2062	2178	-116	1931
36.34	2064	2182	-118	1931
36.36	2177	2186	-9	1931
36.38	2083	2191	-108	1930
36.4	2072	2195	-123	1930
36.42	2000	2200	-200	1930
36.44	2162	2205	-43	1930
36.46	2111	2210	-99	1929
36.48	2017	2215	-198	1929
36.5	2128	2220	-92	1929
36.52	2166	2225	-59	1928
36.54	2129	2231	-102	1928
36.56	2088	2236	-148	1928
36.58	2128	2242	-114	1928
36.6	2179	2248	-69	1927
36.62	2172	2254	-82	1927
36.64	2095	2261	-166	1927
36.66	2147	2267	-120	1927
36.68	2043	2274	-231	1926
36.7	2162	2281	-119	1926
36.72	2204	2289	-85	1926
36.74	2201	2296	-95	1925
36.76	2279	2304	-25	1925
36.78	2267	2312	-45	1925
36.8	2307	2320	-13	1924
36.82	2253	2329	-76	1924
36.84	2270	2338	-68	1924
36.86	2196	2347	-151	1923
36.88	2278	2357	-79	1923
36.9	2289	2367	-78	1923
36.92	2338	2377	-39	1922
36.94	2315	2388	-73	1922
36.96	2378	2399	-21	1922
36.98	2310	2411	-101	1921
37.0	2316	2423	-107	1921
37.02	2361	2435	-74	1921
37.04	2364	2449	-85	1920
37.06	2488	2462	26	1920
37.08	2471	2477	-6	1920
37.1	2465	2491	-26	1919
37.12	2397	2507	-110	1919
37.14	2514	2524	-10	1918
37.16	2486	2541	-55	1918
37.18	2463	2559	-96	1918
37.2	2526	2578	-52	1917
37.22	2618	2599	19	1917
37.24	2584	2620	-36	1916
37.26	2690	2643	47	1916
37.28	2807	2668	139	1916
37.3	2799	2694	105	1915
37.32	2750	2722	28	1915
37.34	2841	2753	88	1914
37.36	2913	2786	127	1914
37.38	2974	2822	152	1914
37.4	3013	2862	151	1913
37.42	3051	2906	145	1913
37.44	3160	2954	206	1912
37.46	3016	3007	9	1912
37.48	3239	3066	173	1911
37.5	3387	3131	256	1911
37.52	3416	3205	211	1911
37.54	3601	3287	314	1910
37.56	3536	3379	157	1910
37.58	3631	3482	149	1909
37.6	3940	3597	343	1909
37.62	3816	3727	89	1908
37.64	4186	3872	314	1908
37.66	4273	4035	238	1907
37.68	4425	4217	208	1907
37.7	4540	4421	119	1906
37.72	4754	4649	105	1906
37.74	4932	4902	30	1905
37.76	5173	5183	-10	1905
37.78	5568	5494	74	1904
37.8	5839	5838	1	1904
37.82	6241	6217	24	1903
37.84	6427	6633	-206	1903
37.86	6798	7087	-289	1902
37.88	7313	7582	-269	1902
37.9	7599	8119	-520	1901
37.92	8352	8700	-348	1901
37.94	8715	9325	-610	1900
