Repository: jhamlin-ufl/synthesizability

# synthesizability

Data, fits and code for

> G. D. Di Gianluca *et al.*, *Experimental Evaluation of High-Throughput Structure Predictions*,
> [arXiv:2611.09671](https://arxiv.org/abs/2611.09671) (2026).

We arc-melted 34 ternary compounds predicted to be stable or nearly stable and identified the
phases that formed by powder X-ray diffraction and Rietveld refinement.

## Contents

| Path | What it holds |
|---|---|
| `Supplement.pdf` | the Supplementary Information |
| `samples/` | one folder per target, named by its formula in Table 1: synthesis records, X-ray scans and GSAS-II fits |
| `tables/` | the targets, buttons, scans and fits as CSV tables; the candidate lists |
| `computed/` | P_disorder and the dynamical-stability (phonon) results |
| `databases/` | OQMD, Materials Project and Alexandria entries for each chemical system, and the search-match structures |
| `instruments/` | GSAS-II instrument profiles of the two diffractometers |
| `results/` | the generated tables and figures |
| `workflow/` | the pipeline (`Snakefile`), its scripts and library code |

## Finding a sample

Open `samples/<formula>/README.md`, for example `samples/ZrPt5Si/README.md`. It gives the Table 1
row and outcome, the buttons and scans, the fit of record and the contrast fits, and where the
database entries for the chemical system are. `samples/README.md` explains the file formats and
how to rerun a fit.

## Not included

ICDD PDF-5+ cards and MDI JADE work files are licensed and not redistributed. No deposited fit
uses an ICDD card. `samples/EXCLUDED.md` lists the files left out.

File: data/raw/0455_HM_NbTa2Zr/0455_XRD_fit.txt (part 1 of 5)
(Scan or Sample ID - Optional)
Wavelength = 1.54059Å, !19.914°/129.983°/0.01671°/1(s), I(p)=16882/567, Cu(45kV,40mA), Tuesday, March 31, 2026, 11:27 AM
Angle	I(o)	I(c)	I(d)	I(b)
19.91436	640	-1	641	666
19.93107	703	-1	704	666
19.94778	639	-1	640	666
19.96449	717	-1	718	666
19.9812	679	-1	680	666
19.99791	679	-1	680	666
20.01462	682	-1	683	666
20.03133	591	-1	592	666
20.04804	719	-1	720	665
20.06475	674	-1	675	665
20.08146	655	-1	656	665
20.09817	670	-1	671	665
20.11488	688	-1	689	665
20.13159	702	-1	703	665
20.1483	678	-1	679	665
20.16501	639	-1	640	665
20.18172	632	-1	633	665
20.19843	646	-1	647	665
20.21514	653	-1	654	665
20.23185	720	-1	721	665
20.24856	748	-1	749	665
20.26527	660	-1	661	665
20.28198	712	-1	713	665
20.29869	685	-1	686	665
20.3154	726	-1	727	665
20.33211	693	-1	694	665
20.34882	668	-1	669	665
20.36553	664	-1	665	665
20.38224	672	-1	673	664
20.39895	703	-1	704	664
20.41566	682	-1	683	664
20.43237	663	-1	664	664
20.44908	647	-1	648	664
20.46579	670	-1	671	664
20.4825	638	-1	639	664
20.49921	666	-1	667	664
20.51592	641	-1	642	664
20.53263	711	-1	712	664
20.54934	665	-1	666	664
20.56605	700	-1	701	664
20.58276	697	-1	698	664
20.59947	665	-1	666	664
20.61618	689	-1	690	664
20.63289	651	-1	652	664
20.6496	694	-1	695	664
20.66631	669	-1	670	664
20.68302	631	-1	632	664
20.69973	665	-1	666	664
20.71644	654	-1	655	663
20.73315	749	-1	750	663
20.74986	676	-1	677	663
20.76657	664	-1	665	663
20.78328	664	-1	665	663
20.79999	667	-1	668	663
20.8167	705	-1	706	663
20.83341	653	-1	654	663
20.85012	650	-1	651	663
20.86683	665	-1	666	663
20.88354	679	-1	680	663
20.90025	640	-1	641	663
20.91696	689	-1	690	663
20.93367	676	-1	677	663
20.95038	627	-1	628	663
20.96709	690	-1	691	663
20.9838	660	-1	661	663
21.00051	655	-1	656	663
21.01722	698	-1	699	662
21.03393	637	-1	638	662
21.05064	668	-1	669	662
21.06735	614	-1	615	662
21.08406	678	-1	679	662
21.10077	686	-1	687	662
21.11748	695	-1	696	662
21.13419	686	-1	687	662
21.1509	695	-1	696	662
21.16761	624	-1	625	662
21.18432	688	-1	689	662
21.20103	676	-1	677	662
21.21774	614	-1	615	662
21.23445	641	-1	642	662
21.25116	669	-1	670	662
21.26787	708	-1	709	662
21.28458	647	-1	648	661
21.30129	671	-1	672	661
21.318	647	-1	648	661
21.33471	653	-1	654	661
21.35142	686	-1	687	661
21.36813	657	-1	658	661
21.38484	657	-1	658	661
21.40155	694	-1	695	661
21.41826	651	-1	652	661
21.43497	676	-1	677	661
21.45168	681	-1	682	661
21.46839	637	-1	638	661
21.4851	666	-1	667	661
21.50181	680	-1	681	661
21.51852	707	-1	708	661
21.53523	646	-1	647	661
21.55194	672	-1	673	660
21.56865	701	-1	702	660
21.58536	687	-1	688	660
21.60207	648	-1	649	660
21.61878	657	-1	658	660
21.63549	678	-1	679	660
21.6522	689	-1	690	660
21.66891	695	-1	696	660
21.68562	673	-1	674	660
21.70233	676	-1	677	660
21.71904	699	-1	700	660
21.73575	694	-1	695	660
21.75246	704	-1	705	660
21.76917	617	-1	618	660
21.78588	673	-1	674	659
21.80259	633	-1	634	659
21.8193	649	-1	650	659
21.83601	676	-1	677	659
21.85272	653	-1	654	659
21.86943	652	-1	653	659
21.88614	649	-1	650	659
21.90285	624	-1	625	659
21.91956	673	-1	674	659
21.93627	657	-1	658	659
21.95298	665	-1	666	659
21.96969	636	-1	637	659
21.9864	680	-1	681	659
22.00311	652	-1	653	658
22.01982	656	-1	657	658
22.03653	654	-1	655	658
22.05324	681	-1	682	658
22.06995	627	-1	628	658
22.08666	684	-1	685	658
22.10337	666	-1	667	658
22.12008	720	-1	721	658
22.13679	678	-1	679	658
22.1535	669	-1	670	658
22.17021	657	-1	658	658
22.18692	653	-1	654	658
22.20363	630	-1	631	657
22.22034	613	-1	614	657
22.23705	687	-1	688	657
22.25376	643	-1	644	657
22.27047	671	-1	672	657
22.28718	681	-1	682	657
22.30389	646	-1	647	657
22.3206	634	-1	635	657
22.33731	669	-1	670	657
22.35402	682	-1	683	657
22.37073	683	-1	684	657
22.38744	634	-1	635	656
22.40415	638	-1	639	656
22.42086	614	-1	615	656
22.43757	663	-1	664	656
22.45428	683	-1	684	656
22.47099	657	-1	658	656
22.4877	666	-1	667	656
22.50441	708	-1	709	656
22.52112	615	-1	616	656
22.53783	633	-1	634	656
22.55454	666	-1	667	655
22.57125	606	-1	607	655
22.58796	702	-1	703	655
22.60467	649	-1	650	655
22.62138	653	-1	654	655
22.63809	676	-1	677	655
22.6548	698	-1	699	655
22.67151	676	-1	677	655
22.68822	666	-1	667	655
22.70493	678	-1	679	655
22.72164	643	-1	644	654
22.73835	672	-1	673	654
22.75506	677	-1	678	654
22.77177	634	-1	635	654
22.78848	604	-1	605	654
22.80519	650	-1	651	654
22.8219	638	-1	639	654
22.83861	703	-1	704	654
22.85532	665	-1	666	654
22.87203	656	-1	657	653
22.88874	669	-1	670	653
22.90545	670	-1	671	653
22.92216	636	-1	637	653
22.93887	641	-1	642	653
22.95558	618	-1	619	653
22.97229	732	-1	733	653
22.989	682	-1	683	653
23.00571	649	-1	650	652
23.02242	630	-1	631	652
23.03913	651	-1	652	652
23.05584	638	-1	639	652
23.07255	636	-1	637	652
23.08926	677	-1	678	652
23.10597	615	-1	616	652
23.12268	611	-1	612	652
23.13939	672	-1	673	652
23.1561	653	-1	654	651
23.17281	665	-1	666	651
23.18952	646	-1	647	651
23.20623	653	-1	654	651
23.22294	643	-1	644	651
23.23965	603	-1	604	651
23.25636	648	-1	649	651
23.27307	615	-1	616	650
23.28978	605	-1	606	650
23.30649	647	-1	648	650
23.3232	673	-1	674	650
23.33991	639	-1	640	650
23.35662	668	-1	669	650
23.37333	599	-1	600	650
23.39004	621	-1	622	650
23.40675	610	-1	611	649
23.42346	626	-1	627	649
23.44017	678	-1	679	649
23.45688	682	-1	683	649
23.47359	658	-1	659	649
23.4903	693	-1	694	649
23.50701	641	-1	642	649
23.52372	665	-1	666	648
23.54043	678	-1	679	648
23.55714	617	-1	618	648
23.57385	645	-1	646	648
23.59056	621	-1	622	648
23.60727	660	-1	661	648
23.62398	694	-1	695	648
23.64069	624	-1	625	647
23.6574	673	-1	674	647
23.67411	608	-1	609	647
23.69082	622	-1	623	647
23.70753	710	-1	711	647
23.72424	623	-1	624	647
23.74095	669	-1	670	646
23.75766	645	-1	646	646
23.77437	648	-1	649	646
23.79108	652	-1	653	646
23.80779	654	-1	655	646
23.8245	643	-1	644	646
23.84121	683	-1	684	645
23.85792	647	-1	648	645
23.87463	640	-1	641	645
23.89134	647	-1	648	645
23.90805	648	-1	649	645
23.92476	661	-1	662	645
23.94147	702	-1	703	644
23.95818	674	-1	675	644
23.97489	664	-1	665	644
23.9916	642	-1	643	644
24.00831	665	-1	666	644
24.02502	653	-1	654	644
24.04173	666	-1	667	643
24.05844	664	-1	665	643
24.07515	695	-1	696	643
24.09186	638	-1	639	643
24.10857	647	-1	648	643
24.12528	626	-1	627	643
24.14199	637	-1	638	642
24.1587	636	-1	637	642
24.17541	661	-1	662	642
24.19212	636	-1	637	642
24.20883	650	-1	651	642
24.22554	653	-1	654	641
24.24225	652	-1	653	641
24.25896	616	-1	617	641
24.27567	624	-1	625	641
24.29238	630	-1	631	641
24.30909	601	-1	602	641
24.3258	669	-1	670	640
24.34251	604	-1	605	640
24.35922	621	-1	622	640
24.37593	646	-1	647	640
24.39264	634	-1	635	640
24.40935	684	-1	685	639
24.42606	613	-1	614	639
24.44277	666	-1	667	639
24.45948	684	-1	685	639
24.47619	653	-1	654	639
24.4929	618	-1	619	638
24.50961	611	-1	612	638
24.52632	682	-1	683	638
24.54303	664	-1	665	638
24.55974	665	-1	666	638
24.57645	631	-1	632	637
24.59316	693	-1	694	637
24.60987	664	-1	665	637
24.62658	670	-1	671	637
24.64329	592	-1	593	636
24.66	633	-1	634	636
24.67671	672	-1	673	636
24.69342	677	-1	678	636
24.71013	658	-1	659	636
24.72684	694	-1	695	635
24.74355	629	-1	630	635
24.76026	645	-1	646	635
24.77697	640	-1	641	635
24.79368	658	-1	659	634
24.81039	664	-1	665	634
24.8271	648	-1	649	634
24.84381	656	-1	657	634
24.86052	641	-1	642	634
24.87723	692	-1	693	633
24.89394	615	-1	616	633
24.91065	671	-1	672	633
24.92736	620	-1	621	633
24.94407	688	-1	689	632
24.96078	636	-1	637	632
24.97749	640	-1	641	632
24.9942	600	-1	601	632
25.01091	598	-1	599	631
25.02762	646	-1	647	631
25.04433	647	-1	648	631
25.06104	602	-1	603	631
25.07775	658	-1	659	631
25.09446	649	-1	650	630
25.11117	652	-1	653	630
25.12788	645	-1	646	630
25.14459	694	-1	695	630
25.1613	648	-1	649	629
25.17801	636	-1	637	629
25.19472	627	-1	628	629
25.21143	603	-1	604	629
25.22814	627	-1	628	628
25.24485	643	-1	644	628
25.26156	629	-1	630	628
25.27827	639	-1	640	628
25.29498	606	-1	607	627
25.31169	682	-1	683	627
25.3284	689	-1	690	627
25.34511	622	-1	623	627
25.36182	634	-1	635	626
25.37853	685	-1	686	626
25.39524	661	-1	662	626
25.41195	623	-1	624	626
25.42866	617	-1	618	625
25.44537	636	-1	637	625
25.46208	681	-1	682	625
25.47879	595	-1	596	625
25.4955	670	-1	671	624
25.51221	641	-1	642	624
25.52892	634	-1	635	624
25.54563	625	-1	626	624
25.56234	661	-1	662	623
25.57905	647	-1	648	623
25.59576	674	-1	675	623
25.61247	611	-1	612	623
25.62918	630	-1	631	622
25.64589	633	-1	634	622
25.6626	601	-1	602	622
25.67931	600	-1	601	621
25.69602	652	-1	653	621
25.71273	687	-1	688	621
25.72944	649	-1	650	621
25.74615	698	-1	699	620
25.76286	695	-1	696	620
25.77957	681	-1	682	620
25.79628	641	-1	642	620
25.81299	634	-1	635	619
25.8297	670	-1	671	619
25.84641	636	-1	637	619
25.86312	649	-1	650	619
25.87983	648	-1	649	618
25.89654	651	-1	652	618
25.91325	633	-1	634	618
25.92996	688	-1	689	618
25.94667	645	-1	646	617
25.96338	655	-1	656	617
25.98009	626	-1	627	617
25.9968	636	-1	637	616
26.01351	688	-1	689	616
26.03022	622	-1	623	616
26.04693	654	-1	655	616
26.06364	597	-1	598	615
26.08035	650	-1	651	615
26.09706	669	-1	670	615
26.11377	633	-1	634	615
26.13048	626	-1	627	614
26.14719	642	-1	643	614
26.1639	629	-1	630	614
26.18061	647	-1	648	614
26.19732	635	-1	636	613
26.21403	640	-1	641	613
26.23074	617	-1	618	613
26.24745	616	-1	617	612
26.26416	682	-1	683	612
26.28087	601	-1	602	612
26.29758	590	-1	591	612
26.31429	614	-1	615	611
26.331	631	-1	632	611
26.34771	655	-1	656	611
26.36442	630	-1	631	611
26.38113	635	-1	636	610
26.39784	657	-1	658	610
26.41455	636	-1	637	610
26.43126	631	-1	632	610
26.44797	641	-1	642	609
26.46468	585	-1	586	609
26.48139	640	-1	641	609
26.4981	645	-1	646	608
26.51481	620	-1	621	608
26.53152	670	-1	671	608
26.54823	625	-1	626	608
26.56494	607	-1	608	607
26.58165	613	-1	614	607
26.59836	672	-1	673	607
26.61507	646	-1	647	607
26.63178	652	-1	653	606
26.64849	631	-1	632	606
26.6652	632	-1	633	606
26.68191	593	-1	594	606
26.69862	618	-1	619	605
26.71533	642	-1	643	605
26.73204	639	-1	640	605
26.74875	665	-1	666	605
26.76546	673	-1	674	604
26.78217	652	-1	653	604
26.79888	639	-1	640	604
26.81559	639	-1	640	603
26.8323	662	-1	663	603
26.84901	656	-1	657	603
26.86572	647	-1	648	603
26.88243	641	-1	642	602
26.89914	678	-1	679	602
26.91585	681	-1	682	602
26.93256	684	-1	685	602
26.94927	622	-1	623	601
26.96598	567	-1	568	601
26.98269	592	-1	593	601
26.9994	624	-1	625	601
27.01611	629	-1	630	600
27.03282	638	-1	639	600
27.04953	658	-1	659	600
27.06624	623	-1	624	600
27.08295	623	-1	624	599
27.09966	626	-1	627	599
27.11637	666	-1	667	599
27.13308	603	-1	604	599
27.14979	635	-1	636	598
27.1665	646	-1	647	598
27.18321	665	-1	666	598
27.19992	635	-1	636	598
27.21663	665	-1	666	598
27.23334	622	-1	623	597
27.25005	590	-1	591	597
27.26676	643	-1	644	597
27.28347	626	-1	627	597
27.30018	635	-1	636	596
27.31689	603	-1	604	596
27.3336	645	-1	646	596
27.35031	637	-1	638	596
27.36702	632	-1	633	595
27.38373	638	-1	639	595
27.40044	615	-1	616	595
27.41715	667	-1	668	595
27.43386	617	-1	618	594
27.45057	638	-1	639	594
27.46728	648	-1	649	594
27.48399	672	-1	673	594
27.5007	627	-1	628	594
27.51741	618	-1	619	593
27.53412	609	-1	610	593
27.55083	655	-1	656	593
27.56754	598	-1	599	593
27.58425	634	-1	635	592
27.60096	637	-1	638	592
27.61767	641	-1	642	592
27.63438	634	-1	635	592
27.65109	688	-1	689	592
27.6678	630	-1	631	591
27.68451	631	-1	632	591
27.70122	672	-1	673	591
27.71793	617	-1	618	591
27.73464	605	-1	606	591
27.75135	622	-1	623	590
27.76806	647	-1	648	590
27.78477	609	-1	610	590
27.80148	642	-1	643	590
27.81819	634	-1	635	589
27.8349	643	-1	644	589
27.85161	635	-1	636	589
27.86832	616	-1	617	589
27.88503	611	-1	612	589
27.90174	666	-1	667	588
27.91845	606	-1	607	588
27.93516	584	-1	585	588
27.95187	591	-1	592	588
27.96858	620	-1	621	588
27.98529	599	-1	600	588
28.002	680	-1	681	587
28.01871	605	-1	606	587
28.03542	571	-1	572	587
28.05213	626	-1	627	587
28.06884	643	-1	644	587
28.08555	643	-1	644	586
28.10226	614	-1	615	586
28.11897	620	-1	621	586
28.13568	606	-1	607	586
28.15239	641	-1	642	586
28.1691	588	-1	589	586
28.18581	647	-1	648	585
28.20252	622	-1	623	585
28.21923	625	-1	626	585
28.23594	670	-1	671	585
28.25265	625	-1	626	585
28.26936	669	-1	670	585
28.28607	625	-1	626	584
28.30278	589	-1	590	584
28.31949	606	-1	607	584
28.3362	602	-1	603	584
28.35291	660	-1	661	584
28.36962	677	-1	678	584
28.38633	627	-1	628	583
28.40304	620	-1	621	583
28.41975	634	-1	635	583
28.43646	604	-1	605	583
28.45317	668	-1	669	583
28.46988	633	-1	634	583
28.48659	637	-1	638	583
28.5033	627	-1	628	582
28.52001	636	-1	637	582
28.53672	615	-1	616	582
28.55343	633	-1	634	582
28.57014	647	-1	648	582
28.58685	640	-1	641	582
28.60356	643	-1	644	582
28.62027	676	-1	677	581
28.63698	620	-1	621	581
28.65369	637	-1	638	581
28.6704	597	-1	598	581
28.68711	637	-1	638	581
28.70382	642	-1	643	581
28.72053	626	-1	627	581
28.73724	618	-1	619	581
28.75395	619	-1	620	580
28.77066	647	-1	648	580
28.78737	660	-1	661	580
28.80408	607	-1	608	580
28.82079	668	-1	669	580
28.8375	589	-1	590	580
28.85421	619	-1	620	580
28.87092	590	-1	591	580
28.88763	626	-1	627	580
28.90434	642	-1	643	580
28.92105	642	-1	643	579
28.93776	627	-1	628	579
28.95447	672	-1	673	579
28.97118	640	-1	641	579
28.98789	603	-1	604	579
29.0046	623	-1	624	579
29.02131	643	-1	644	579
29.03802	635	-1	636	579
29.05473	610	-1	611	579
29.07144	599	-1	600	579
29.08815	629	-1	630	579
29.10486	614	-1	615	579
29.12157	617	-1	618	579
29.13828	651	-1	652	579
29.15499	609	-1	610	578
29.1717	640	-1	641	578
29.18841	618	-1	619	578
29.20512	614	-1	615	578
29.22183	607	-1	608	578
29.23854	642	-1	643	578
29.25525	627	-1	628	578
29.27196	626	-1	627	578
29.28867	663	-1	664	578
29.30538	636	-1	637	578
29.32209	616	-1	617	578
29.3388	674	-1	675	578
29.35551	594	-1	595	578
29.37222	606	-1	607	578
29.38893	634	-1	635	578
29.40564	619	-1	620	578
29.42235	639	-1	640	578
29.43906	658	-1	659	578
29.45577	667	-1	668	578
29.47248	643	-1	644	578
29.48919	607	-1	608	578
29.5059	689	-1	690	578
29.52261	663	-1	664	578
29.53932	620	-1	621	578
29.55603	633	-1	634	578
29.57274	654	-1	655	578
29.58945	676	-1	677	578
29.60616	654	-1	655	578
29.62287	633	-1	634	578
29.63958	606	-1	607	578
29.65629	648	-1	649	578
29.673	632	-1	633	578
29.68971	672	-1	673	578
29.70642	615	-1	616	578
29.72313	624	-1	625	578
29.73984	623	-1	624	578
29.75655	669	-1	670	578
29.77326	594	-1	595	578
29.78997	648	-1	649	578
29.80668	617	-1	618	578
29.82339	602	-1	603	578
29.8401	618	-1	619	578
29.85681	607	-1	608	578
29.87352	654	-1	655	578
29.89023	642	-1	643	578
29.90694	696	-1	697	578
29.92365	591	-1	592	578
29.94036	616	-1	617	578
29.95707	635	-1	636	579
29.97378	625	-1	626	579
29.99049	657	-1	658	579
30.0072	634	-1	635	579
30.02391	639	-1	640	579
30.04062	649	-1	650	579
30.05733	620	-1	621	579
30.07404	620	-1	621	579
30.09075	635	-1	636	579
30.10746	632	-1	633	579
30.12417	620	-1	621	579
30.14088	639	-1	640	579
30.15759	633	-1	634	580
30.1743	655	-1	656	580
30.19101	643	-1	644	580
30.20772	627	-1	628	580
30.22443	672	-1	673	580
30.24114	688	-1	689	580
30.25785	652	-1	653	580
30.27456	625	-1	626	580
30.29127	618	-1	619	580
30.30798	635	-1	636	581
30.32469	662	-1	663	581
30.3414	651	-1	652	581
30.35811	621	-1	622	581
30.37482	642	-1	643	581
30.39153	618	-1	619	581
30.40824	611	-1	612	581
30.42495	615	-1	616	582
30.44166	619	-1	620	582
30.45837	589	-1	590	582
30.47508	605	-1	606	582
30.49179	625	-1	626	582
30.5085	629	-1	630	582
30.52521	606	-1	607	583
30.54192	602	-1	603	583
30.55863	620	-1	621	583
30.57534	665	-1	666	583
30.59205	588	-1	589	583
30.60876	608	-1	609	584
30.62547	639	-1	640	584
30.64218	666	-1	667	584
30.65889	625	-1	626	584
30.6756	674	-1	675	584
30.69231	653	-1	654	585
30.70902	639	-1	640	585
30.72573	625	-1	626	585
30.74244	665	-1	666	585
30.75915	665	-1	666	585
30.77586	658	-1	659	586
30.79257	610	-1	611	586
30.80928	639	-1	640	586
30.82599	665	-1	666	586
30.8427	591	-1	592	587
30.85941	629	-1	630	587
30.87612	620	-1	621	587
30.89283	638	-1	639	587
30.90954	591	-1	592	588
30.92625	680	-1	681	588
30.94296	615	-1	616	588
30.95967	640	-1	641	588
30.97638	618	-1	619	589
30.99309	624	-1	625	589
31.0098	634	-1	635	589
31.02651	646	-1	647	589
31.04322	617	-1	618	590
31.05993	589	-1	590	590
31.07664	651	-1	652	590
31.09335	620	-1	621	591
31.11006	639	-1	640	591
31.12677	650	-1	651	591
31.14348	623	-1	624	591
31.16019	660	-1	661	592
31.1769	670	-1	671	592
31.19361	633	-1	634	592
31.21032	680	-1	681	593
31.22703	613	-1	614	593
31.24374	656	-1	657	593
31.26045	626	-1	627	594
31.27716	645	-1	646	594
31.29387	684	-1	685	594
31.31058	616	-1	617	595
31.32729	630	-1	631	595
31.344	652	-1	653	595
31.36071	630	-1	631	596
31.37742	665	-1	666	596
31.39413	668	-1	669	597
31.41084	684	-1	685	597
31.42755	627	-1	628	597
31.44426	653	-1	654	598
31.46097	622	-1	623	598
31.47768	683	-1	684	598
31.49439	661	-1	662	599
31.5111	674	-1	675	599
31.52781	620	-1	621	600
31.54452	698	-1	699	600
31.56123	671	-1	672	600
31.57794	668	-1	669	601
31.59465	710	-1	711	601
31.61136	634	-1	635	602
31.62807	663	-1	664	602
31.64478	634	-1	635	603
31.66149	737	-1	738	603
31.6782	698	-1	699	603
31.69491	685	-1	686	604
31.71162	668	-1	669	604
31.72833	643	-1	644	605
31.74504	656	-1	657	605
31.76175	617	-1	618	606
31.77846	731	-1	732	606
31.79517	677	-1	678	607
31.81188	671	-1	672	607
31.82859	671	-1	672	607
31.8453	641	-1	642	608
31.86201	713	-1	714	608
31.87872	702	-1	703	609
31.89543	673	-1	674	609
31.91214	663	-1	664	610
31.92885	609	-1	610	610
31.94556	708	-1	709	611
31.96227	642	-1	643	611
31.97898	661	-1	662	612
31.99569	636	628	8	612
32.0124	703	629	74	613
32.02911	705	630	75	614
32.04581	692	631	61	614
32.06253	704	632	72	615
32.07924	646	633	13	615
32.09595	651	634	17	616
32.11266	639	635	4	616
32.12937	679	635	44	617
32.14608	653	636	17	617
32.16278	636	637	-1	618
32.1795	608	638	-30	618
32.19621	587	639	-52	619
32.21292	635	640	-5	620
32.22963	678	641	37	620
32.24634	654	642	12	621
32.26305	639	642	-3	621
32.27975	651	643	8	622
32.29647	636	644	-8	623
32.31318	626	645	-19	623
32.32989	616	646	-30	624
32.3466	688	647	41	624
32.36331	673	648	25	625
32.38002	648	649	-1	626
32.39672	634	649	-15	626
32.41344	647	650	-3	627
32.43015	649	651	-2	628
32.44686	663	652	11	628
32.46357	660	653	7	629
32.48028	626	654	-28	630
32.49699	669	655	14	630
32.51369	632	655	-23	631
32.53041	704	656	48	631
32.54712	638	657	-19	632
32.56383	655	658	-3	633
32.58054	672	659	13	633
32.59725	698	660	38	634
32.61396	633	661	-28	635
32.63066	697	661	36	636
32.64738	649	662	-13	636
32.66409	647	663	-16	637
32.6808	690	664	26	638
32.69751	649	665	-16	638
32.71422	721	666	55	639
32.73093	684	667	17	640
32.74763	656	667	-11	640
32.76435	694	668	26	641
32.78106	683	669	14	642
32.79777	671	670	1	643
32.81448	658	671	-13	643
32.83119	701	672	29	644
32.8479	694	673	21	645
32.8646	682	673	9	645
32.88132	737	674	63	646
32.89803	666	675	-9	647
32.91474	713	676	37	648
32.93145	732	677	55	648
32.94815	689	678	11	649
32.96487	676	679	-3	650
32.98158	667	679	-12	651
32.99829	672	680	-8	651
33.015	654	681	-27	652
33.03171	715	682	33	653
33.04842	661	683	-22	654
33.06512	705	684	21	654
33.08184	697	685	12	655
33.09855	661	685	-24	656
33.11526	663	686	-23	657
33.13197	694	687	7	657
33.14868	699	688	11	658
33.16539	707	689	18	659
33.18209	741	690	51	660
33.19881	720	691	29	661
33.21552	685	692	-7	661
33.23223	679	692	-13	662
33.24894	677	693	-16	663
33.26565	705	694	11	664
33.28236	749	695	54	664
33.29906	692	696	-4	665
33.31578	692	697	-5	666
33.33249	742	698	44	667
33.3492	771	699	72	668
33.36591	699	699	0	668
33.38262	670	700	-30	669
33.39933	681	701	-20	670
33.41603	719	702	17	671
33.43275	674	703	-29	672
33.44946	758	704	54	672
33.46617	750	705	45	673
33.48288	715	706	9	674
33.49959	702	707	-5	675
33.5163	752	708	44	676
33.533	670	708	-38	676
33.54972	680	709	-29	677
33.56643	704	710	-6	678
33.58314	744	711	33	679
33.59985	689	712	-23	680
33.61656	699	713	-14	681
33.63327	702	714	-12	681
33.64997	748	715	33	682
33.66669	694	716	-22	683
33.6834	740	717	23	684
33.70011	747	718	29	685
33.71682	744	719	25	685
33.73353	781	720	61	686
33.75024	764	721	43	687
33.76694	756	722	34	688
33.78366	753	723	30	689
33.80037	763	724	39	690
33.81708	720	725	-5	690
33.83379	721	726	-5	691
33.8505	755	727	28	692
33.86721	723	728	-5	693
33.88391	742	729	13	694
33.90063	763	730	33	695
33.91734	757	731	26	695
33.93405	736	732	4	696
33.95076	772	733	39	697
33.96746	807	734	73	698
33.98418	729	735	-6	699
34.00089	756	736	20	699
34.0176	752	737	15	700
34.03431	751	738	13	701
34.05102	789	739	50	702
34.06773	780	740	40	703
34.08443	806	741	65	704
34.10115	878	742	136	704
34.11786	793	743	50	705
34.13457	807	744	63	706
34.15128	766	745	21	707
34.16799	779	747	32	708
34.1847	781	748	33	709
34.2014	778	749	29	709
34.21812	764	750	14	710
34.23483	799	751	48	711
34.25154	810	752	58	712
34.26825	764	753	11	713
34.28496	836	755	81	714
34.30167	782	756	26	714
34.31837	828	757	71	715
34.33509	828	758	70	716
34.3518	842	759	83	717
34.36851	770	761	9	718
34.38522	784	762	22	718
34.40193	827	763	64	719
34.41864	796	764	32	720
34.43534	810	766	44	721
34.45206	773	767	6	722
34.46877	765	768	-3	723
34.48548	824	770	54	723
34.50219	822	771	51	724
34.5189	815	772	43	725
34.53561	774	774	0	726
34.55231	781	775	6	727
34.56903	833	776	57	727
34.58574	766	778	-12	728
34.60245	771	779	-8	729
34.61916	791	780	11	730
34.63587	803	782	21	731
34.65258	833	783	50	731
34.66928	818	785	33	732
34.686	779	786	-7	733
34.70271	775	788	-13	734
34.71942	869	789	80	735
34.73613	815	791	24	735
34.75284	788	792	-4	736
34.76955	820	794	26	737
34.78625	788	796	-8	738
34.80297	726	797	-71	738
34.81968	747	799	-52	739
34.83639	771	800	-29	740
34.8531	779	802	-23	741
34.86981	789	804	-15	742
34.88652	780	805	-25	742
34.90322	820	807	13	743
34.91994	804	809	-5	744
34.93665	777	811	-34	745
34.95336	793	812	-19	745
34.97007	764	814	-50	746
34.98677	800	816	-16	747
35.00349	807	818	-11	748
35.0202	765	820	-55	748
35.03691	794	822	-28	749
35.05362	777	824	-47	750
35.07033	810	826	-16	751
35.08704	737	828	-91	751
35.10374	715	830	-115	752
35.12046	758	832	-74	753
35.13717	803	834	-31	754
35.15388	762	836	-74	754
35.17059	760	838	-78	755
35.1873	789	840	-51	756
35.20401	839	843	-4	756
35.22071	732	845	-113	757
35.23743	763	847	-84	758
35.25414	807	849	-42	759
35.27085	772	852	-80	759
35.28756	761	854	-93	760
35.30427	817	857	-40	761
35.32098	804	859	-55	761
35.33768	834	862	-28	762
35.3544	821	864	-43	763
35.37111	805	867	-62	764
35.38782	834	869	-35	764
35.40453	730	872	-142	765
35.42124	765	875	-110	766
35.43795	844	878	-34	766
35.45465	786	880	-94	767
35.47137	799	883	-84	768
35.48808	880	886	-6	768
35.50479	834	889	-55	769
35.5215	828	892	-64	770
35.53821	870	895	-25	770
35.55492	874	899	-25	771
35.57162	909	902	7	771
35.58834	872	905	-33	772
35.60505	890	908	-18	773
35.62176	902	912	-10	773
35.63847	951	915	36	774
35.65518	945	919	26	775
35.67189	978	922	56	775
35.68859	907	926	-19	776
35.70531	875	930	-55	776
35.72202	921	933	-12	777
35.73873	1000	937	63	778
35.75544	941	941	0	778
35.77215	933	945	-12	779
35.78886	922	949	-27	779
35.80556	921	954	-33	780
35.82228	925	958	-33	781
35.83899	947	962	-15	781
35.8557	954	967	-13	782
35.87241	956	971	-15	782
35.88912	965	976	-11	783
35.90583	951	981	-30	783
35.92253	947	986	-39	784
35.93925	981	991	-10	784
35.95596	979	996	-17	785
35.97267	953	1001	-48	786
35.98938	988	1006	-18	786
36.00608	980	1012	-32	787
36.0228	991	1017	-26	787
36.03951	993	1023	-30	788
36.05622	984	1029	-45	788
36.07293	1012	1035	-23	789
36.08964	979	1041	-62	789
36.10635	1055	1047	8	790
36.12305	1064	1054	10	790
36.13977	1117	1060	57	791
36.15648	1112	1067	45	791
36.17319	1075	1074	1	791
36.1899	1040	1081	-41	792
36.20661	1088	1088	0	792
36.22332	1100	1096	4	793
36.24002	1078	1103	-25	793
36.25674	1069	1111	-42	794
36.27345	1090	1119	-29	794
36.29016	1071	1128	-57	795
36.30687	1087	1136	-49	795
36.32358	1094	1145	-51	795
36.34029	1044	1154	-110	796
36.35699	1141	1163	-22	796
36.37371	1124	1173	-49	797
36.39042	1107	1182	-75	797
36.40713	1088	1193	-105	797
36.42384	1067	1203	-136	798
36.44055	1185	1214	-29	798
36.45726	1217	1225	-8	799
36.47396	1113	1236	-123	799
36.49068	1161	1248	-87	799
36.50739	1157	1260	-103	800
36.5241	1175	1273	-98	800
36.54081	1227	1286	-59	800
36.55752	1139	1299	-160	801
36.57423	1139	1313	-174	801
36.59093	1235	1328	-93	801
36.60765	1199	1343	-144	802
36.62436	1180	1359	-179	802
36.64107	1197	1375	-178	802
36.65778	1237	1393	-156	803
36.67449	1226	1410	-184	803
36.6912	1267	1429	-162	803
36.7079	1266	1449	-183	804
36.72462	1302	1469	-167	804
36.74133	1390	1491	-101	804
36.75804	1291	1513	-222	804
36.77475	1449	1537	-88	805
36.79146	1452	1562	-110	805
36.80817	1397	1589	-192	805
36.82487	1440	1617	-177	805
36.84159	1499	1647	-148	806
36.8583	1558	1678	-120	806
36.87501	1605	1712	-107	806
36.89172	1593	1747	-154	806
36.90843	1667	1785	-118	807
36.92514	1684	1825	-141	807
36.94184	1740	1868	-128	807
36.95856	1710	1914	-204	807
36.97527	1808	1963	-155	808
36.99198	1931	2016	-85	808
37.00869	1925	2072	-147	808
37.0254	1958	2132	-174	808
37.04211	2062	2196	-134	808
37.05882	2192	2264	-72	809
37.07553	2269	2338	-69	809
37.09224	2330	2416	-86	809
37.10895	2382	2500	-118	809
37.12566	2396	2590	-194	809
37.14236	2514	2686	-172	809
37.15908	2703	2789	-86	810
37.17579	2732	2899	-167	810
37.1925	2962	3016	-54	810
37.20921	3064	3140	-76	810
37.22592	3122	3273	-151	810
37.24263	3258	3415	-157	810
37.25933	3425	3565	-140	810
37.27605	3557	3724	-167	811
37.29276	3743	3893	-150	811
37.30947	3987	4072	-85	811
37.32618	4218	4261	-43	811
37.34289	4142	4461	-319	811
37.3596	4540	4671	-131	811
37.3763	4706	4893	-187	811
37.39302	4911	5125	-214	811
37.40973	5081	5369	-288	811
37.42644	5348	5625	-277	812
37.44315	5552	5892	-340	812
37.45986	5908	6170	-262	812
37.47657	6222	6460	-238	812
37.49327	6303	6761	-458	812
37.50999	6631	7074	-443	812
37.5267	6926	7397	-471	812
37.54341	7175	7731	-556	812
37.56012	7509	8074	-565	812
37.57683	7689	8427	-738	812
37.59354	8033	8789	-756	812
37.61024	8260	9159	-899	812
37.62696	8532	9537	-1005	812
37.64367	9124	9920	-796	812
37.66038	9306	10309	-1003	812
37.67709	9715	10701	-986	812
37.6938	10039	11096	-1057	812
37.71051	10301	11491	-1190	812
37.72721	10895	11886	-991	812
37.74393	11055	12278	-1223	812
37.76064	11510	12665	-1155	812
37.77735	11913	13045	-1132	812
37.79406	12372	13416	-1044	812
37.81077	12705	13775	-1070	812
37.82748	13209	14120	-911	812
37.84418	13624	14448	-824	812
37.8609	14019	14756	-737	812
37.87761	14237	15042	-805	812
37.89432	14538	15303	-765	812
37.91103	14968	15537	-569	812
37.92774	15462	15740	-278	812
37.94445	15773	15912	-139	812
37.96115	16306	16049	257	812
37.97787	16335	16151	184	812
37.99458	16882	16208	674	812
38.01129	16644	16191	453	812
38.028	16878	16100	778	812
38.04471	16767	15939	828	812
38.06142	16574	15713	861	812
38.07813	16524	15428	1096	812
38.09484	16133	15085	1048	812
38.11155	15578	14679	899	812
38.12826	15176	14219	957	812
38.14497	14224	13713	511	811
38.16167	13471	13170	301	811
38.17839	12869	12600	269	811
38.1951	11924	12011	-87	811
38.21181	11218	11411	-192	811
38.22852	10487	10806	-319	811
38.24523	9859	10205	-346	811
38.26194	9055	9611	-556	811
38.27864	8408	9031	-623	811
38.29536	7749	8467	-718	811
38.31207	7155	7923	-768	810
38.32878	6552	7402	-850	810
38.34549	6065	6906	-841	810
38.3622	5423	6435	-1012	810
38.37891	5147	5992	-845	810
38.39561	4741	5576	-835	810
38.41233	4339	5187	-848	810
38.42904	4049	4826	-777	810
38.44575	3903	4491	-588	809
38.46246	3554	4183	-629	809
38.47917	3431	3899	-468	809
38.49588	3093	3639	-546	809
38.51258	3001	3402	-401	809
38.5293	2813	3187	-374	809
38.54601	2793	2991	-198	808
38.56272	2533	2814	-281	808
38.57943	2393	2653	-260	808
38.59614	2321	2509	-188	808
38.61285	2184	2378	-194	808
38.62955	2194	2261	-67	808
38.64627	2046	2155	-109	807
38.66298	1992	2060	-68	807
38.67969	1913	1974	-61	807
38.6964	1930	1897	33	807
38.71311	1812	1827	-15	807
38.72982	1788	1764	24	806
38.74652	1704	1707	-3	806
38.76324	1640	1655	-15	806
38.77995	1632	1608	24	806
38.79666	1589	1565	24	806
38.81337	1598	1525	73	805
38.83008	1572	1489	83	805
38.84679	1511	1455	56	805
38.86349	1441	1424	17	805
38.88021	1409	1395	14	804
38.89692	1309	1367	-58	804
38.91363	1323	1342	-19	804
38.93034	1344	1318	26	804
38.94705	1237	1296	-59	803
38.96376	1309	1275	34	803
38.98046	1276	1255	21	803
38.99718	1220	1236	-16	803
39.01389	1192	1218	-26	802
39.0306	1185	1201	-16	802
39.04731	1171	1185	-14	802
39.06402	1242	1169	73	802
39.08073	1258	1154	104	801
39.09743	1168	1140	28	801
39.11415	1123	1127	-4	801
39.13086	1134	1114	20	801
39.14757	1169	1101	68	800
39.16428	1113	1089	24	800
39.18098	1127	1078	49	800
39.1977	1164	1067	97	800
39.21441	1071	1056	15	799
39.23112	1050	1046	4	799
39.24783	1108	1037	71	799
39.26454	1062	1027	35	798
39.28125	1090	1018	72	798
39.29795	1031	1009	22	798
39.31467	1022	1001	21	797
39.33138	1111	993	118	797
39.34809	1001	985	16	797
39.3648	990	978	12	797
39.38151	1042	970	72	796
39.39822	1058	963	95	796
39.41492	983	956	27	796
39.43164	941	950	-9	795
39.44835	1024	944	80	795
39.46506	982	937	45	795
39.48177	960	931	29	794
39.49848	946	926	20	794
39.51519	975	920	55	794
39.53189	1008	915	93	793
39.54861	971	909	62	793
39.56532	953	904	49	793
39.58203	990	899	91	792
39.59874	918	895	23	792
39.61545	889	890	-1	792
39.63216	897	886	11	791
39.64886	913	881	32	791
39.66558	903	877	26	791
39.68229	910	873	37	790
39.699	907	869	38	790
39.71571	960	865	95	790
39.73242	916	861	55	789
39.74913	906	857	49	789
39.76583	964	854	110	788
39.78255	931	850	81	788
39.79926	870	847	23	788
39.81597	858	844	14	787
39.83268	847	840	7	787
39.84939	919	837	82	787
39.8661	871	834	37	786
39.8828	840	831	9	786
39.89952	836	828	8	786
39.91623	872	826	46	785
39.93294	883	823	60	785
39.94965	845	820	25	784
39.96636	881	817	64	784
39.98307	875	815	60	784
39.99977	885	812	73	783
40.01649	901	810	91	783
40.0332	900	808	92	782
40.04991	888	805	83	782
40.06662	886	803	83	782
40.08333	814	801	13	781
40.10004	825	799	26	781
40.11674	870	796	74	780
40.13346	847	794	53	780
40.15017	858	792	66	780
40.16688	803	790	13	779
40.18359	860	788	72	779
40.20029	876	787	89	778
40.21701	871	785	86	778
40.23372	862	783	79	778
40.25043	839	781	58	777
40.26714	834	779	55	777
40.28385	852	778	74	776
40.30056	839	776	63	776
40.31726	868	774	94	776
40.33398	810	773	37	775
40.35069	756	771	-15	775
40.3674	858	770	88	774
40.38411	877	768	109	774
40.40082	849	767	82	773
40.41753	821	765	56	773
40.43423	834	764	70	773
40.45095	822	762	60	772
40.46766	803	761	42	772
40.48437	810	760	50	771
40.50108	799	759	40	771
40.51779	853	757	96	770
40.5345	807	756	51	770
40.5512	790	755	35	770
40.56792	853	754	99	769
40.58463	772	752	20	769
40.60134	827	751	76	768
40.61805	783	750	33	768
40.63476	898	749	149	767
40.65147	843	748	95	767
40.66817	828	747	81	766
40.68489	819	746	73	766
40.7016	802	745	57	766
40.71831	821	744	77	765
40.73502	792	743	49	765
40.75173	779	742	37	764
40.76844	815	741	74	764
40.78514	798	740	58	763
40.80186	794	739	55	763
40.81857	795	738	57	762
40.83528	776	737	39	762
40.85199	806	736	70	761
40.8687	751	735	16	761
40.88541	820	734	86	761
40.90211	820	733	87	760
40.91883	796	732	64	760
40.93554	819	732	87	759
40.95225	831	731	100	759
40.96896	852	730	122	758
40.98567	789	729	60	758
41.00238	836	728	108	757
41.01908	762	728	34	757
41.0358	771	727	44	756
41.05251	807	726	81	756
41.06922	822	725	97	755
41.08593	851	725	126	755
41.10264	780	724	56	754
41.11935	756	723	33	754
41.13605	798	722	76	754
41.15277	776	722	54	753
41.16948	779	721	58	753
41.18619	814	720	94	752
41.2029	774	720	54	752
41.2196	798	719	79	751
41.23632	781	718	63	751
41.25303	773	718	55	750
41.26974	737	717	20	750
41.28645	730	717	13	749
41.30316	742	716	26	749
41.31987	778	715	63	748
41.33657	750	715	35	748
41.35329	799	714	85	747
41.37	780	714	66	747
41.38671	759	713	46	746
41.40342	782	713	69	746
41.42013	744	712	32	745
41.43684	748	712	36	745
41.45354	795	711	84	744
41.47026	777	710	67	744
41.48697	784	710	74	744
41.50368	755	709	46	743
41.52039	806	709	97	743
41.5371	818	708	110	742
41.55381	714	708	6	742
41.57051	753	707	46	741
41.58723	802	707	95	741
41.60394	755	707	48	740
41.62065	761	706	55	740
41.63736	729	706	23	739
41.65407	741	705	36	739
41.67078	780	705	75	738
41.68748	704	704	0	738
41.7042	787	704	83	737
41.72091	788	703	85	737
41.73762	788	703	85	736
41.75433	740	703	37	736
41.77104	713	702	11	735
41.78775	781	702	79	735
41.80445	791	701	90	734
41.82117	751	701	50	734
41.83788	678	701	-23	733
41.85459	778	700	78	733
41.8713	791	700	91	732
41.88801	810	699	111	732
41.90472	756	699	57	731
41.92142	750	699	51	731
41.93814	729	698	31	730
41.95485	788	698	90	730
41.97156	683	698	-15	730
41.98827	733	697	36	729
42.00498	770	697	73	729
42.02169	710	697	13	728
42.03839	705	696	9	728
42.05511	782	696	86	727
42.07182	723	696	27	727
42.08853	764	695	69	726
42.10524	741	695	46	726
42.12195	717	695	22	725
42.13866	714	694	20	725
42.15536	714	694	20	724
42.17208	734	694	40	724
42.18879	762	693	69	723
42.2055	796	693	103	723
42.22221	794	693	101	722
42.23891	766	692	74	722
42.25563	732	692	40	721
42.27234	790	692	98	721
42.28905	720	692	28	720
42.30576	744	691	53	720
42.32247	767	691	76	719
42.33918	750	691	59	719
42.35588	737	690	47	719
42.3726	759	690	69	718
42.38931	788	690	98	718
42.40602	772	690	82	717
42.42273	761	689	72	717
42.43944	765	689	76	716
42.45615	735	689	46	716
42.47285	727	689	38	715
42.48957	733	688	45	715
42.50628	763	688	75	714
42.52299	739	688	51	714
42.5397	744	688	56	713
42.55641	776	687	89	713
42.57312	712	687	25	712
42.58982	713	687	26	712
42.60654	748	687	61	712
42.62325	715	687	28	711
42.63996	741	686	55	711
42.65667	742	686	56	710
42.67338	751	686	65	710
42.69009	767	686	81	709
42.70679	748	685	63	709
42.72351	760	685	75	708
42.74022	713	685	28	708
42.75693	782	685	97	707
42.77364	746	685	61	707
42.79035	730	684	46	706
42.80706	744	684	60	706
42.82376	767	684	83	706
42.84048	766	684	82	705
42.85719	727	684	43	705
42.8739	778	684	94	704
42.89061	783	683	100	704
42.90732	753	683	70	703
42.92403	767	683	84	703
42.94073	743	683	60	702
42.95745	748	683	65	702
42.97416	711	682	29	702
42.99087	732	682	50	701
43.00758	721	682	39	701
43.02429	725	682	43	700
43.041	773	682	91	700
43.0577	733	682	51	699
43.07442	758	681	77	699
43.09113	698	681	17	699
43.10784	779	681	98	698
43.12455	690	681	9	698
43.14126	700	681	19	697
43.15797	720	681	39	697
43.17467	744	681	63	696
43.19139	705	680	25	696
43.2081	720	680	40	696
43.22481	780	680	100	695
43.24152	724	680	44	695
43.25822	698	680	18	694
43.27494	732	680	52	694
43.29165	718	680	38	693
43.30836	743	679	64	693
43.32507	671	679	-8	693
43.34178	710	679	31	692
43.35849	670	679	-9	692
43.37519	714	679	35	691
43.39191	711	679	32	691
43.40862	725	679	46	691
43.42533	749	679	70	690
43.44204	702	679	23	690
43.45875	699	678	21	689
43.47546	760	678	82	689
43.49216	686	678	8	689
43.50888	700	678	22	688
43.52559	651	678	-27	688
43.5423	768	678	90	687
43.55901	683	678	5	687
43.57572	731	678	53	687
43.59243	699	678	21	686
43.60913	727	677	50	686
43.62585	684	677	7	686
43.64256	664	677	-13	685
43.65927	733	677	56	685
43.67598	684	677	7	684
43.69269	742	677	65	684
43.7094	710	677	33	684
43.7261	669	677	-8	683
43.74282	699	677	22	683
43.75953	702	677	25	683
43.77624	715	677	38	682
43.79295	699	676	23	682
43.80966	686	676	10	682
43.82637	685	676	9	681
43.84307	713	676	37	681
43.85979	710	676	34	680
43.8765	790	676	114	680
43.89321	732	676	56	680
43.90992	684	676	8	679
43.92663	687	676	11	679
43.94334	707	676	31	679
43.96004	759	676	83	678
43.97676	759	676	83	678
43.99347	724	676	48	678
44.01018	743	676	67	677
44.02689	697	676	21	677
44.0436	707	675	32	677
44.06031	735	675	60	676
44.07701	772	675	97	676
44.09373	690	675	15	676
44.11044	709	675	34	675
44.12715	696	675	21	675
44.14386	703	675	28	675
44.16057	661	675	-14	674
44.17728	699	675	24	674
44.19398	686	675	11	674
44.2107	700	675	25	673
44.22741	746	675	71	673
44.24412	693	675	18	673
44.26083	653	675	-22	672
44.27754	682	675	7	672
44.29425	736	675	61	672
44.31096	689	675	14	672
44.32767	642	675	-33	671
44.34438	676	675	1	671
44.36109	736	675	61	671
44.3778	717	675	42	670
44.3945	669	675	-6	670
44.41122	678	675	3	670
44.42793	679	675	4	669
44.44464	743	675	68	669
44.46135	745	674	71	669
44.47806	747	674	73	669
44.49477	663	674	-11	668
44.51147	709	674	35	668
44.52819	727	674	53	668
44.5449	712	674	38	667
44.56161	677	674	3	667
44.57832	743	674	69	667
44.59503	711	674	37	667
44.61174	701	674	27	666
44.62844	727	674	53	666
44.64516	762	674	88	666
44.66187	712	674	38	666
44.67858	729	674	55	665
44.69529	685	674	11	665
44.712	708	674	34	665
44.72871	690	674	16	665
44.74541	716	674	42	664
44.76213	735	674	61	664
44.77884	694	674	20	664
44.79555	715	674	41	663
44.81226	724	674	50	663
44.82897	678	674	4	663
44.84568	708	674	34	663
44.86238	693	675	18	663
44.8791	648	675	-27	662
44.89581	663	675	-12	662
44.91252	725	675	50	662
44.92923	676	675	1	662
44.94594	703	675	28	661
44.96265	707	675	32	661
44.97935	730	675	55	661
44.99607	696	675	21	661
45.01278	664	675	-11	660
45.02949	771	675	96	660
45.0462	692	675	17	660
45.06291	660	675	-15	660
45.07962	687	675	12	659
45.09632	616	675	-59	659
45.11304	657	675	-18	659
45.12975	700	675	25	659
45.14646	704	675	29	659
45.16317	701	675	26	658
45.17988	673	675	-2	658
45.19659	721	675	46	658
45.21329	699	675	24	658
45.23001	730	675	55	658
45.24672	744	675	69	657
45.26343	685	675	10	657
45.28014	642	675	-33	657
45.29685	683	675	8	657
45.31356	757	676	81	657
45.33027	681	676	5	656
45.34698	689	676	13	656
45.36369	632	676	-44	656
45.3804	700	676	24	656
45.39711	689	676	13	656
45.41381	666	676	-10	655
45.43053	718	676	42	655
45.44724	688	676	12	655
45.46395	707	676	31	655
45.48066	719	676	43	655
45.49737	714	676	38	655
45.51408	720	676	44	654
45.53078	736	676	60	654
45.5475	713	676	37	654
45.56421	703	676	27	654
45.58092	694	676	18	654
45.59763	736	676	60	654
45.61434	714	677	37	653
45.63105	651	677	-26	653
45.64775	718	677	41	653
45.66447	662	677	-15	653
45.68118	729	677	52	653
45.69789	700	677	23	653
45.7146	750	677	73	652
45.73131	699	677	22	652
45.74802	694	677	17	652
45.76472	684	677	7	652
45.78144	690	677	13	652
45.79815	710	677	33	652
45.81486	726	677	49	652
45.83157	689	678	11	651
45.84828	694	678	16	651
45.86499	727	678	49	651
45.88169	714	678	36	651
45.89841	710	678	32	651
45.91512	714	678	36	651
45.93183	671	678	-7	651
45.94854	713	678	35	651
45.96525	694	678	16	650
45.98196	715	678	37	650
45.99866	637	678	-41	650
46.01538	712	679	33	650
46.03209	695	679	16	650
46.0488	683	679	4	650
46.06551	708	679	29	650
46.08222	703	679	24	650
46.09893	690	679	11	650
46.11563	712	679	33	649
46.13235	657	679	-22	649
46.14906	660	679	-19	649
46.16577	708	679	29	649
46.18248	687	680	7	649
46.19919	712	680	32	649
46.2159	716	680	36	649
46.2326	703	680	23	649
46.24932	741	680	61	649
46.26603	684	680	4	649
46.28274	682	680	2	648
46.29945	711	680	31	648
46.31616	649	681	-32	648
46.33287	719	681	38	648
46.34958	698	681	17	648
46.36629	725	681	44	648
46.383	712	681	31	648
46.39971	671	681	-10	648
46.41642	685	681	4	648
46.43312	672	681	-9	648
46.44984	683	682	1	648
46.46655	716	682	34	648
46.48326	704	682	22	648
46.49997	688	682	6	648
46.51668	703	682	21	647
46.53339	656	682	-26	647
46.55009	709	682	27	647
46.56681	700	682	18	647
46.58352	669	683	-14	647
46.60023	711	683	28	647
46.61694	653	683	-30	647
46.63365	684	683	1	647
46.65036	690	683	7	647
46.66706	716	683	33	647
46.68378	696	683	13	647
46.70049	669	684	-15	647
46.7172	730	684	46	647
46.73391	687	684	3	647
46.75062	716	684	32	647
46.76733	731	684	47	647
46.78403	699	684	15	647
46.80075	709	684	25	647
46.81746	760	685	75	647
46.83417	709	685	24	647
46.85088	696	685	11	647
46.86759	724	685	39	647
46.8843	707	685	22	647
46.901	708	685	23	647
46.91772	715	686	29	647
46.93443	703	686	17	647
46.95114	748	686	62	647
46.96785	689	686	3	647
46.98456	665	686	-21	647
47.00127	704	686	18	647
47.01797	726	687	39	647
47.03469	776	687	89	647
47.0514	712	687	25	647
47.06811	713	687	26	647
47.08482	714	687	27	647
47.10153	763	687	76	647
47.11824	750	688	62	647
47.13494	748	688	60	647
47.15166	725	688	37	647
