Repository: jhamlin-ufl/synthesizability

# synthesizability

Data, fits and code for

> G. D. Di Gianluca *et al.*, *Experimental Evaluation of High-Throughput Structure Predictions*,
> [arXiv:2611.09671](https://arxiv.org/abs/2611.09671) (2026).

We arc-melted 34 ternary compounds predicted to be stable or nearly stable and identified the
phases that formed by powder X-ray diffraction and Rietveld refinement.

## Contents

| Path | What it holds |
|---|---|
| `Supplement.pdf` | the Supplementary Information |
| `samples/` | one folder per target, named by its formula in Table 1: synthesis records, X-ray scans and GSAS-II fits |
| `tables/` | the targets, buttons, scans and fits as CSV tables; the candidate lists |
| `computed/` | P_disorder and the dynamical-stability (phonon) results |
| `databases/` | OQMD, Materials Project and Alexandria entries for each chemical system, and the search-match structures |
| `instruments/` | GSAS-II instrument profiles of the two diffractometers |
| `results/` | the generated tables and figures |
| `workflow/` | the pipeline (`Snakefile`), its scripts and library code |

## Finding a sample

Open `samples/<formula>/README.md`, for example `samples/ZrPt5Si/README.md`. It gives the Table 1
row and outcome, the buttons and scans, the fit of record and the contrast fits, and where the
database entries for the chemical system are. `samples/README.md` explains the file formats and
how to rerun a fit.

## Not included

ICDD PDF-5+ cards and MDI JADE work files are licensed and not redistributed. No deposited fit
uses an ICDD card. `samples/EXCLUDED.md` lists the files left out.

File: data/raw/0456_HM_Hf2MoNb/0456_XRD_fit.txt (part 1 of 4)
HardwareIndicator=65519
Wavelength = 1.54059Å, !5.0°/120.0°/0.02°/1(s), I(p)=38953/1275, Cu(45kV,40mA), Tuesday, March 31, 2026, 11:29 AM
Angle	I(o)	I(c)	I(d)	I(b)
5.0	3672	3540	132	3530
5.02	3388	3545	-157	3535
5.04	3635	3550	85	3540
5.06	3480	3555	-75	3545
5.08	3523	3560	-37	3551
5.1	3620	3566	54	3556
5.12	3554	3571	-17	3561
5.14	3498	3576	-78	3566
5.16	3529	3581	-52	3571
5.18	3523	3586	-63	3577
5.2	3472	3592	-120	3582
5.22	3480	3597	-117	3587
5.24	3591	3602	-11	3592
5.26	3516	3607	-91	3597
5.28	3669	3612	57	3603
5.3	3578	3617	-39	3608
5.32	3524	3623	-99	3613
5.34	3563	3628	-65	3618
5.36	3539	3633	-94	3623
5.38	3457	3638	-181	3628
5.4	3467	3643	-176	3633
5.42	3636	3648	-12	3639
5.44	3667	3653	14	3644
5.46	3535	3659	-124	3649
5.48	3537	3664	-127	3654
5.5	3529	3669	-140	3659
5.52	3643	3674	-31	3664
5.54	3594	3679	-85	3669
5.56	3501	3684	-183	3674
5.58	3568	3689	-121	3679
5.6	3570	3694	-124	3684
5.62	3618	3699	-81	3690
5.64	3591	3704	-113	3695
5.66	3610	3709	-99	3700
5.68	3567	3714	-147	3705
5.7	3552	3719	-167	3710
5.72	3633	3724	-91	3715
5.74	3621	3729	-108	3720
5.76	3552	3734	-182	3725
5.78	3628	3739	-111	3730
5.8	3538	3744	-206	3735
5.82	3529	3749	-220	3739
5.84	3599	3754	-155	3744
5.86	3588	3759	-171	3749
5.88	3616	3764	-148	3754
5.9	3647	3769	-122	3759
5.92	3617	3774	-157	3764
5.94	3618	3779	-161	3769
5.96	3742	3783	-41	3774
5.98	3772	3788	-16	3778
6.0	3539	3793	-254	3783
6.02	3641	3798	-157	3788
6.04	3781	3803	-22	3793
6.06	3777	3807	-30	3798
6.08	3844	3812	32	3802
6.1	3724	3817	-93	3807
6.12	3754	3822	-68	3812
6.14	3693	3826	-133	3817
6.16	3704	3831	-127	3821
6.18	3802	3836	-34	3826
6.2	3782	3840	-58	3831
6.22	3779	3845	-66	3835
6.24	3711	3849	-138	3840
6.26	3838	3854	-16	3844
6.28	3954	3859	95	3849
6.3	3863	3863	0	3853
6.32	3831	3868	-37	3858
6.34	3772	3872	-100	3862
6.36	3768	3877	-109	3867
6.38	3841	3881	-40	3871
6.4	3847	3886	-39	3876
6.42	3908	3890	18	3880
6.44	3826	3894	-68	3885
6.46	3910	3899	11	3889
6.48	3868	3903	-35	3893
6.5	3927	3907	20	3898
6.52	3974	3912	62	3902
6.54	3858	3916	-58	3906
6.56	4049	3920	129	3910
6.58	3881	3924	-43	3915
6.6	3873	3929	-56	3919
6.62	3959	3933	26	3923
6.64	3924	3937	-13	3927
6.66	3931	3941	-10	3931
6.68	3938	3945	-7	3935
6.7	3908	3949	-41	3939
6.72	3926	3953	-27	3943
6.74	3849	3957	-108	3948
6.76	3960	3961	-1	3951
6.78	3987	3965	22	3955
6.8	3926	3969	-43	3959
6.82	3986	3973	13	3963
6.84	3891	3977	-86	3967
6.86	3981	3981	0	3971
6.88	3975	3985	-10	3975
6.9	4021	3988	33	3979
6.92	3852	3992	-140	3982
6.94	4043	3996	47	3986
6.96	3877	3999	-122	3990
6.98	3870	4003	-133	3993
7.0	3776	4007	-231	3997
7.02	3872	4010	-138	4001
7.04	3949	4014	-65	4004
7.06	3960	4017	-57	4008
7.08	3989	4021	-32	4011
7.1	4050	4024	26	4015
7.12	3916	4028	-112	4018
7.14	3832	4031	-199	4022
7.16	3948	4035	-87	4025
7.18	3885	4038	-153	4028
7.2	4010	4041	-31	4032
7.22	4011	4045	-34	4035
7.24	3950	4048	-98	4038
7.26	3893	4051	-158	4041
7.28	3982	4054	-72	4045
7.3	3950	4058	-108	4048
7.32	4016	4061	-45	4051
7.34	4018	4064	-46	4054
7.36	3927	4067	-140	4058
7.38	4070	4070	0	4061
7.4	4001	4074	-73	4064
7.42	3919	4077	-158	4067
7.44	3895	4080	-185	4070
7.46	3955	4083	-128	4073
7.48	3917	4086	-169	4076
7.5	4002	4089	-87	4080
7.52	3962	4093	-131	4083
7.54	3963	4096	-133	4086
7.56	3995	4099	-104	4089
7.58	3928	4102	-174	4092
7.6	3967	4105	-138	4095
7.62	3877	4108	-231	4098
7.64	3925	4111	-186	4102
7.66	3967	4115	-148	4105
7.68	3942	4118	-176	4108
7.7	3903	4121	-218	4111
7.72	4046	4124	-78	4114
7.74	4130	4127	3	4118
7.76	3978	4131	-153	4121
7.78	3982	4134	-152	4124
7.8	4002	4137	-135	4127
7.82	3977	4140	-163	4131
7.84	3945	4144	-199	4134
7.86	4037	4147	-110	4137
7.88	3988	4150	-162	4141
7.9	3976	4154	-178	4144
7.92	4084	4157	-73	4147
7.94	3982	4161	-179	4151
7.96	4074	4164	-90	4154
7.98	3984	4168	-184	4158
8.0	4051	4171	-120	4161
8.02	4055	4175	-120	4165
8.04	4101	4178	-77	4169
8.06	4081	4182	-101	4172
8.08	4161	4186	-25	4176
8.1	4179	4189	-10	4180
8.12	4001	4193	-192	4183
8.14	3971	4197	-226	4187
8.16	3984	4201	-217	4191
8.18	4134	4205	-71	4195
8.2	4135	4209	-74	4199
8.22	4004	4213	-209	4203
8.24	4124	4217	-93	4207
8.26	4059	4221	-162	4211
8.28	4058	4225	-167	4215
8.3	4011	4229	-218	4220
8.32	4183	4234	-51	4224
8.34	4064	4238	-174	4228
8.36	4171	4242	-71	4233
8.38	4211	4247	-36	4237
8.4	4127	4251	-124	4242
8.42	4107	4256	-149	4246
8.44	4101	4261	-160	4251
8.46	4142	4265	-123	4256
8.48	4191	4270	-79	4260
8.5	4105	4275	-170	4265
8.52	4207	4280	-73	4270
8.54	4224	4285	-61	4275
8.56	4170	4290	-120	4280
8.58	4301	4295	6	4285
8.6	4162	4300	-138	4291
8.62	4335	4306	29	4296
8.64	4211	4311	-100	4301
8.66	4193	4316	-123	4307
8.68	4302	4322	-20	4312
8.7	4304	4328	-24	4318
8.72	4187	4333	-146	4324
8.74	4299	4339	-40	4329
8.76	4364	4345	19	4335
8.78	4235	4351	-116	4341
8.8	4263	4357	-94	4347
8.82	4292	4363	-71	4354
8.84	4351	4370	-19	4360
8.86	4416	4376	40	4366
8.88	4347	4382	-35	4373
8.9	4365	4389	-24	4379
8.92	4266	4396	-130	4386
8.94	4390	4402	-12	4393
8.96	4391	4409	-18	4399
8.98	4497	4416	81	4406
9.0	4377	4423	-46	4413
9.02	4465	4430	35	4421
9.04	4379	4438	-59	4428
9.06	4380	4445	-65	4435
9.08	4451	4453	-2	4443
9.1	4441	4460	-19	4450
9.12	4430	4468	-38	4458
9.14	4467	4476	-9	4466
9.16	4474	4484	-10	4474
9.18	4431	4492	-61	4482
9.2	4271	4500	-229	4490
9.22	4414	4508	-94	4499
9.24	4365	4517	-152	4507
9.26	4364	4526	-162	4516
9.28	4496	4534	-38	4524
9.3	4559	4543	16	4533
9.32	4387	4552	-165	4542
9.34	4681	4561	120	4551
9.36	4558	4570	-12	4561
9.38	4467	4580	-113	4570
9.4	4572	4589	-17	4579
9.42	4537	4599	-62	4589
9.44	4618	4609	9	4599
9.46	4546	4619	-73	4609
9.48	4590	4629	-39	4619
9.5	4623	4639	-16	4629
9.52	4648	4649	-1	4639
9.54	4714	4660	54	4650
9.56	4606	4670	-64	4661
9.58	4686	4681	5	4671
9.6	4744	4692	52	4682
9.62	4654	4703	-49	4693
9.64	4541	4714	-173	4705
9.66	4676	4726	-50	4716
9.68	4645	4737	-92	4728
9.7	4822	4749	73	4739
9.72	4792	4761	31	4751
9.74	4994	4773	221	4763
9.76	4782	4785	-3	4775
9.78	4793	4797	-4	4788
9.8	4766	4810	-44	4800
9.82	4971	4823	148	4813
9.84	4764	4835	-71	4826
9.86	4854	4848	6	4839
9.88	4834	4862	-28	4852
9.9	4901	4875	26	4865
9.92	4865	4889	-24	4879
9.94	4994	4902	92	4892
9.96	4917	4916	1	4906
9.98	5027	4930	97	4920
10.0	4971	4944	27	4935
10.02	5090	4959	131	4949
10.04	4984	4973	11	4964
10.06	5021	4988	33	4978
10.08	5076	5003	73	4993
10.1	5016	5018	-2	5009
10.12	4992	5034	-42	5024
10.14	5103	5049	54	5039
10.16	4996	5065	-69	5055
10.18	5088	5081	7	5071
10.2	5221	5097	124	5087
10.22	5159	5113	46	5103
10.24	5124	5130	-6	5120
10.26	5262	5146	116	5137
10.28	5192	5163	29	5154
10.3	5160	5180	-20	5171
10.32	5319	5198	121	5188
10.34	5225	5215	10	5205
10.36	5125	5232	-107	5223
10.38	5272	5250	22	5240
10.4	5297	5268	29	5258
10.42	5313	5286	27	5276
10.44	5220	5304	-84	5294
10.46	5286	5322	-36	5312
10.48	5318	5340	-22	5331
10.5	5374	5359	15	5349
10.52	5363	5377	-14	5367
10.54	5316	5395	-79	5386
10.56	5495	5414	81	5404
10.58	5393	5433	-40	5423
10.6	5314	5451	-137	5441
10.62	5423	5470	-47	5460
10.64	5320	5488	-168	5479
10.66	5458	5507	-49	5497
10.68	5463	5526	-63	5516
10.7	5465	5544	-79	5535
10.72	5367	5563	-196	5553
10.74	5491	5581	-90	5572
10.76	5583	5600	-17	5590
10.78	5672	5618	54	5609
10.8	5640	5637	3	5627
10.82	5585	5655	-70	5645
10.84	5550	5673	-123	5664
10.86	5600	5692	-92	5682
10.88	5639	5710	-71	5700
10.9	5544	5728	-184	5718
10.92	5706	5745	-39	5736
10.94	5734	5763	-29	5753
10.96	5634	5781	-147	5771
10.98	5654	5798	-144	5788
11.0	5788	5815	-27	5806
11.02	5645	5832	-187	5823
11.04	5738	5849	-111	5840
11.06	5817	5866	-49	5856
11.08	5828	5883	-55	5873
11.1	5856	5899	-43	5889
11.12	5843	5915	-72	5905
11.14	5881	5931	-50	5921
11.16	5856	5947	-91	5937
11.18	5741	5962	-221	5952
11.2	5897	5977	-80	5967
11.22	5897	5992	-95	5982
11.24	5987	6007	-20	5997
11.26	5845	6021	-176	6011
11.28	5943	6035	-92	6025
11.3	5961	6049	-88	6039
11.32	6002	6062	-60	6052
11.34	6055	6075	-20	6065
11.36	6012	6088	-76	6078
11.38	6108	6100	8	6091
11.4	6072	6112	-40	6103
11.42	6009	6124	-115	6114
11.44	5997	6136	-139	6126
11.46	5987	6147	-160	6137
11.48	5881	6157	-276	6147
11.5	6157	6167	-10	6157
11.52	6023	6177	-154	6167
11.54	5890	6186	-296	6177
11.56	6086	6195	-109	6186
11.58	6001	6204	-203	6194
11.6	6242	6212	30	6202
11.62	6075	6219	-144	6210
11.64	6135	6226	-91	6217
11.66	6127	6233	-106	6223
11.68	6158	6239	-81	6229
11.7	6202	6245	-43	6235
11.72	6165	6250	-85	6240
11.74	6132	6255	-123	6245
11.76	6147	6259	-112	6249
11.78	6049	6262	-213	6253
11.8	6164	6265	-101	6256
11.82	6075	6268	-193	6258
11.84	6302	6270	32	6260
11.86	6221	6271	-50	6261
11.88	6222	6272	-50	6262
11.9	6212	6272	-60	6262
11.92	6201	6271	-70	6262
11.94	6177	6270	-93	6261
11.96	6178	6269	-91	6259
11.98	6224	6266	-42	6257
12.0	6237	6264	-27	6254
12.02	6236	6260	-24	6250
12.04	6079	6256	-177	6246
12.06	6356	6251	105	6241
12.08	6084	6245	-161	6235
12.1	6056	6239	-183	6229
12.12	6132	6232	-100	6222
12.14	6245	6224	21	6214
12.16	6248	6216	32	6206
12.18	6275	6207	68	6197
12.2	6174	6197	-23	6187
12.22	6134	6186	-52	6176
12.24	6144	6175	-31	6165
12.26	6141	6163	-22	6153
12.28	6067	6150	-83	6140
12.3	6273	6136	137	6126
12.32	6138	6122	16	6112
12.34	6154	6107	47	6097
12.36	6142	6091	51	6081
12.38	6046	6075	-29	6065
12.4	6067	6058	9	6048
12.42	6054	6040	14	6031
12.44	5938	6022	-84	6012
12.46	6040	6003	37	5993
12.48	5853	5984	-131	5974
12.5	5973	5964	9	5954
12.52	5874	5943	-69	5933
12.54	5863	5922	-59	5912
12.56	5913	5901	12	5891
12.58	5976	5878	98	5869
12.6	5758	5856	-98	5846
12.62	5839	5833	6	5823
12.64	5819	5809	10	5799
12.66	5837	5785	52	5775
12.68	5831	5760	71	5751
12.7	5751	5736	15	5726
12.72	5801	5710	91	5700
12.74	5682	5684	-2	5675
12.76	5727	5658	69	5649
12.78	5728	5632	96	5622
12.8	5626	5605	21	5595
12.82	5548	5578	-30	5568
12.84	5399	5550	-151	5541
12.86	5525	5522	3	5513
12.88	5569	5494	75	5485
12.9	5474	5466	8	5456
12.92	5433	5437	-4	5427
12.94	5610	5408	202	5399
12.96	5289	5379	-90	5369
12.98	5425	5350	75	5340
13.0	5324	5320	4	5310
13.02	5316	5290	26	5281
13.04	5260	5260	0	5251
13.06	5303	5230	73	5221
13.08	5299	5200	99	5190
13.1	5259	5170	89	5160
13.12	5223	5139	84	5129
13.14	5169	5108	61	5099
13.16	5043	5078	-35	5068
13.18	5046	5047	-1	5037
13.2	5062	5016	46	5006
13.22	5081	4985	96	4975
13.24	4943	4954	-11	4944
13.26	5032	4923	109	4914
13.28	4925	4892	33	4883
13.3	4995	4861	134	4852
13.32	4953	4830	123	4821
13.34	4905	4800	105	4790
13.36	4889	4769	120	4759
13.38	4813	4738	75	4728
13.4	4731	4707	24	4698
13.42	4849	4677	172	4667
13.44	4752	4646	106	4636
13.46	4703	4616	87	4606
13.48	4628	4586	42	4576
13.5	4569	4556	13	4546
13.52	4563	4526	37	4516
13.54	4461	4496	-35	4486
13.56	4554	4467	87	4457
13.58	4538	4437	101	4428
13.6	4465	4408	57	4399
13.62	4370	4380	-10	4370
13.64	4476	4351	125	4341
13.66	4330	4323	7	4313
13.68	4329	4295	34	4285
13.7	4316	4267	49	4258
13.72	4282	4240	42	4230
13.74	4245	4213	32	4203
13.76	4119	4186	-67	4176
13.78	4207	4159	48	4150
13.8	4087	4133	-46	4123
13.82	4117	4107	10	4097
13.84	4068	4082	-14	4072
13.86	4100	4056	44	4046
13.88	3902	4031	-129	4021
13.9	3934	4006	-72	3996
13.92	4003	3981	22	3972
13.94	3872	3957	-85	3947
13.96	3829	3933	-104	3923
13.98	3852	3909	-57	3899
14.0	3838	3886	-48	3876
14.02	3835	3862	-27	3853
14.04	3892	3839	53	3830
14.06	3704	3817	-113	3807
14.08	3832	3794	38	3784
14.1	3781	3772	9	3762
14.12	3722	3750	-28	3740
14.14	3830	3728	102	3718
14.16	3581	3707	-126	3697
14.18	3602	3686	-84	3676
14.2	3705	3665	40	3655
14.22	3626	3644	-18	3634
14.24	3577	3623	-46	3614
14.26	3652	3603	49	3593
14.28	3555	3583	-28	3573
14.3	3427	3563	-136	3554
14.32	3428	3544	-116	3534
14.34	3406	3525	-119	3515
14.36	3343	3506	-163	3496
14.38	3289	3487	-198	3477
14.4	3371	3468	-97	3459
14.42	3454	3450	4	3440
14.44	3347	3432	-85	3422
14.46	3314	3414	-100	3404
14.48	3229	3397	-168	3387
14.5	3264	3379	-115	3369
14.52	3301	3362	-61	3352
14.54	3160	3345	-185	3335
14.56	3280	3328	-48	3319
14.58	3334	3312	22	3302
14.6	3195	3296	-101	3286
14.62	3170	3280	-110	3270
14.64	3104	3264	-160	3254
14.66	3097	3248	-151	3239
14.68	3073	3233	-160	3223
14.7	3154	3218	-64	3208
14.72	3060	3203	-143	3193
14.74	3046	3188	-142	3178
14.76	3063	3174	-111	3164
14.78	3058	3159	-101	3149
14.8	3102	3145	-43	3135
14.82	2974	3131	-157	3122
14.84	2989	3118	-129	3108
14.86	2963	3104	-141	3094
14.88	2941	3091	-150	3081
14.9	2900	3078	-178	3068
14.92	2969	3065	-96	3055
14.94	2986	3052	-66	3042
14.96	2951	3040	-89	3030
14.98	2820	3027	-207	3018
15.0	2839	3015	-176	3006
15.02	2839	3003	-164	2994
15.04	2836	2992	-156	2982
15.06	2859	2980	-121	2970
15.08	2844	2969	-125	2959
15.1	2791	2958	-167	2948
15.12	2955	2947	8	2937
15.14	2845	2936	-91	2926
15.16	2790	2925	-135	2916
15.18	2741	2915	-174	2905
15.2	2834	2905	-71	2895
15.22	2803	2895	-92	2885
15.24	2787	2885	-98	2875
15.26	2699	2875	-176	2866
15.28	2809	2866	-57	2856
15.3	2709	2856	-147	2847
15.32	2737	2847	-110	2838
15.34	2635	2838	-203	2829
15.36	2728	2829	-101	2820
15.38	2673	2821	-148	2811
15.4	2686	2812	-126	2803
15.42	2674	2804	-130	2794
15.44	2611	2796	-185	2786
15.46	2717	2788	-71	2778
15.48	2597	2780	-183	2770
15.5	2690	2772	-82	2763
15.52	2698	2765	-67	2755
15.54	2614	2757	-143	2748
15.56	2679	2750	-71	2740
15.58	2566	2743	-177	2733
15.6	2630	2736	-106	2727
15.62	2625	2730	-105	2720
15.64	2635	2723	-88	2713
15.66	2611	2716	-105	2707
15.68	2598	2710	-112	2700
15.7	2617	2704	-87	2694
15.72	2583	2698	-115	2688
15.74	2680	2692	-12	2682
15.76	2499	2686	-187	2677
15.78	2599	2681	-82	2671
15.8	2669	2675	-6	2666
15.82	2556	2670	-114	2660
15.84	2512	2665	-153	2655
15.86	2537	2660	-123	2650
15.88	2565	2655	-90	2645
15.9	2588	2650	-62	2640
15.92	2466	2645	-179	2636
15.94	2493	2641	-148	2631
15.96	2574	2636	-62	2627
15.98	2538	2632	-94	2622
16.0	2552	2628	-76	2618
16.02	2556	2624	-68	2614
16.04	2580	2620	-40	2610
16.06	2581	2616	-35	2607
16.08	2615	2613	2	2603
16.1	2547	2609	-62	2599
16.12	2567	2606	-39	2596
16.14	2507	2602	-95	2593
16.16	2512	2599	-87	2589
16.18	2635	2596	39	2586
16.2	2555	2593	-38	2583
16.22	2501	2590	-89	2580
16.24	2519	2587	-68	2578
16.26	2598	2585	13	2575
16.28	2560	2585	-25	2572
16.3	2489	2582	-93	2570
16.32	2511	2580	-69	2568
16.34	2556	2577	-21	2565
16.36	2506	2575	-69	2563
16.38	2569	2574	-5	2561
16.4	2563	2572	-9	2559
16.42	2487	2571	-84	2557
16.44	2550	2569	-19	2556
16.46	2454	2567	-113	2554
16.48	2487	2566	-79	2552
16.5	2479	2564	-85	2551
16.52	2582	2563	19	2549
16.54	2701	2561	140	2548
16.56	2577	2560	17	2547
16.58	2451	2559	-108	2546
16.6	2516	2558	-42	2545
16.62	2649	2557	92	2544
16.64	2560	2556	4	2543
16.66	2584	2555	29	2542
16.68	2536	2554	-18	2541
16.7	2498	2554	-56	2540
16.72	2622	2553	69	2540
16.74	2604	2553	51	2539
16.76	2482	2552	-70	2539
16.78	2590	2552	38	2538
16.8	2623	2551	72	2538
16.82	2457	2551	-94	2538
16.84	2532	2551	-19	2538
16.86	2503	2551	-48	2537
16.88	2590	2551	39	2537
16.9	2513	2551	-38	2537
16.92	2558	2551	7	2537
16.94	2612	2551	61	2538
16.96	2663	2551	112	2538
16.98	2603	2551	52	2538
17.0	2577	2552	25	2538
17.02	2605	2552	53	2539
17.04	2651	2552	99	2539
17.06	2602	2553	49	2539
17.08	2564	2553	11	2540
17.1	2530	2554	-24	2540
17.12	2591	2554	37	2541
17.14	2481	2555	-74	2542
17.16	2685	2556	129	2542
17.18	2602	2557	45	2543
17.2	2605	2557	48	2544
17.22	2615	2558	57	2545
17.24	2663	2559	104	2545
17.26	2663	2560	103	2546
17.28	2703	2561	142	2547
17.3	2614	2562	52	2548
17.32	2662	2563	99	2549
17.34	2710	2564	146	2550
17.36	2644	2565	79	2551
17.38	2592	2566	26	2552
17.4	2690	2567	123	2553
17.42	2566	2568	-2	2554
17.44	2607	2569	38	2556
17.46	2690	2570	120	2557
17.48	2685	2572	113	2558
17.5	2602	2573	29	2559
17.52	2700	2574	126	2560
17.54	2734	2575	159	2562
17.56	2663	2577	86	2563
17.58	2619	2578	41	2564
17.6	2668	2579	89	2566
17.62	2644	2581	63	2567
17.64	2647	2582	65	2568
17.66	2657	2583	74	2570
17.68	2669	2585	84	2571
17.7	2707	2586	121	2572
17.72	2652	2587	65	2574
17.74	2641	2589	52	2575
17.76	2684	2590	94	2576
17.78	2725	2591	134	2578
17.8	2671	2593	78	2579
17.82	2672	2594	78	2581
17.84	2680	2596	84	2582
17.86	2577	2597	-20	2583
17.88	2631	2598	33	2585
17.9	2679	2600	79	2586
17.92	2658	2601	57	2587
17.94	2661	2602	59	2589
17.96	2600	2604	-4	2590
17.98	2680	2605	75	2591
18.0	2726	2606	120	2593
18.02	2619	2608	11	2594
18.04	2641	2609	32	2595
18.06	2708	2610	98	2596
18.08	2648	2612	36	2598
18.1	2654	2613	41	2599
18.12	2717	2614	103	2600
18.14	2739	2615	124	2601
18.16	2651	2616	35	2603
18.18	2692	2618	74	2604
18.2	2594	2619	-25	2605
18.22	2628	2620	8	2606
18.24	2624	2621	3	2607
18.26	2672	2622	50	2608
18.28	2698	2623	75	2609
18.3	2761	2624	137	2610
18.32	2691	2625	66	2611
18.34	2693	2626	67	2612
18.36	2661	2627	34	2613
18.38	2712	2627	85	2613
18.4	2713	2628	85	2614
18.42	2697	2629	68	2615
18.44	2738	2630	108	2616
18.46	2628	2630	-2	2616
18.48	2621	2631	-10	2617
18.5	2701	2631	70	2617
18.52	2710	2632	78	2618
18.54	2665	2632	33	2618
18.56	2694	2633	61	2619
18.58	2748	2633	115	2619
18.6	2763	2633	130	2619
18.62	2711	2634	77	2620
18.64	2714	2634	80	2620
18.66	2772	2634	138	2620
18.68	2713	2634	79	2620
18.7	2712	2634	78	2620
18.72	2760	2634	126	2620
18.74	2678	2634	44	2620
18.76	2755	2634	121	2620
18.78	2726	2634	92	2620
18.8	2705	2633	72	2619
18.82	2675	2633	42	2619
18.84	2628	2633	-5	2618
18.86	2781	2632	149	2618
18.88	2618	2632	-14	2617
18.9	2669	2631	38	2617
18.92	2636	2630	6	2616
18.94	2669	2629	40	2615
18.96	2682	2629	53	2614
18.98	2618	2628	-10	2613
19.0	2639	2627	12	2612
19.02	2654	2625	29	2611
19.04	2712	2624	88	2610
19.06	2642	2623	19	2609
19.08	2590	2622	-32	2607
19.1	2642	2620	22	2606
19.12	2660	2619	41	2604
19.14	2607	2617	-10	2603
19.16	2608	2615	-7	2601
19.18	2593	2613	-20	2599
19.2	2628	2612	16	2597
19.22	2560	2610	-50	2595
19.24	2595	2607	-12	2593
19.26	2619	2605	14	2591
19.28	2548	2603	-55	2589
19.3	2621	2601	20	2586
19.32	2575	2598	-23	2584
19.34	2554	2595	-41	2581
19.36	2459	2593	-134	2578
19.38	2498	2590	-92	2576
19.4	2524	2587	-63	2573
19.42	2571	2584	-13	2570
19.44	2557	2581	-24	2567
19.46	2541	2578	-37	2563
19.48	2471	2575	-104	2560
19.5	2555	2571	-16	2557
19.52	2518	2568	-50	2553
19.54	2527	2564	-37	2550
19.56	2500	2561	-61	2546
19.58	2504	2557	-53	2542
19.6	2517	2553	-36	2539
19.62	2470	2549	-79	2535
19.64	2498	2545	-47	2531
19.66	2558	2541	17	2527
19.68	2534	2537	-3	2523
19.7	2529	2533	-4	2518
19.72	2463	2529	-66	2514
19.74	2511	2524	-13	2510
19.76	2411	2520	-109	2505
19.78	2470	2515	-45	2501
19.8	2397	2511	-114	2496
19.82	2385	2506	-121	2491
19.84	2358	2501	-143	2487
19.86	2462	2497	-35	2482
19.88	2362	2492	-130	2477
19.9	2302	2487	-185	2472
19.92	2407	2482	-75	2467
19.94	2403	2477	-74	2462
19.96	2349	2472	-123	2457
19.98	2385	2466	-81	2452
20.0	2375	2461	-86	2446
20.02	2318	2456	-138	2441
20.04	2415	2450	-35	2435
20.06	2441	2445	-4	2430
20.08	2331	2439	-108	2424
20.1	2274	2434	-160	2419
20.12	2366	2428	-62	2413
20.14	2357	2422	-65	2408
20.16	2403	2417	-14	2402
20.18	2328	2411	-83	2396
20.2	2265	2405	-140	2390
20.22	2255	2399	-144	2384
20.24	2278	2393	-115	2378
20.26	2288	2387	-99	2372
20.28	2311	2381	-70	2366
20.3	2249	2375	-126	2360
20.32	2342	2369	-27	2354
20.34	2318	2363	-45	2348
20.36	2258	2357	-99	2342
20.38	2193	2350	-157	2335
20.4	2232	2344	-112	2329
20.42	2197	2338	-141	2323
20.44	2262	2331	-69	2316
20.46	2286	2325	-39	2310
20.48	2220	2318	-98	2303
20.5	2214	2312	-98	2297
20.52	2113	2305	-192	2290
20.54	2212	2299	-87	2284
20.56	2206	2292	-86	2277
20.58	2142	2285	-143	2270
20.6	2215	2279	-64	2264
20.62	2159	2272	-113	2257
20.64	2211	2265	-54	2250
20.66	2224	2259	-35	2244
20.68	2178	2252	-74	2237
20.7	2311	2245	66	2230
20.72	2212	2238	-26	2223
20.74	2162	2231	-69	2216
20.76	2151	2225	-74	2209
20.78	2141	2218	-77	2202
20.8	2132	2211	-79	2196
20.82	2182	2204	-22	2189
20.84	2218	2197	21	2182
20.86	2092	2190	-98	2175
20.88	2192	2183	9	2168
20.9	2126	2176	-50	2161
20.92	2043	2169	-126	2154
20.94	2225	2162	63	2147
20.96	2055	2155	-100	2140
20.98	2122	2148	-26	2133
21.0	2039	2141	-102	2126
21.02	2124	2134	-10	2119
21.04	2051	2127	-76	2112
21.06	2040	2120	-80	2104
21.08	2065	2113	-48	2097
21.1	2062	2106	-44	2090
21.12	2134	2099	35	2083
21.14	2129	2092	37	2076
21.16	2222	2085	137	2069
21.18	2047	2078	-31	2062
21.2	2131	2071	60	2055
21.22	2091	2064	27	2048
21.24	2054	2056	-2	2041
21.26	2017	2049	-32	2034
21.28	2218	2042	176	2027
21.3	2203	2035	168	2020
21.32	2350	2028	322	2013
21.34	2283	2021	262	2006
21.36	2428	2014	414	1999
21.38	2454	2007	447	1992
21.4	2484	2000	484	1985
21.42	2463	1994	469	1978
21.44	2417	1987	430	1971
21.46	2320	1980	340	1964
21.48	2239	1973	266	1957
21.5	2227	1966	261	1950
21.52	2130	1959	171	1943
21.54	2006	1952	54	1937
21.56	2068	1946	122	1930
21.58	2019	1939	80	1923
21.6	1988	1932	56	1916
21.62	1947	1925	22	1909
21.64	1981	1919	62	1903
21.66	1908	1912	-4	1896
21.68	1887	1905	-18	1889
21.7	1854	1899	-45	1883
21.72	1929	1892	37	1876
21.74	1867	1886	-19	1870
21.76	1893	1879	14	1863
21.78	1948	1873	75	1857
21.8	1851	1866	-15	1850
21.82	1873	1860	13	1844
21.84	2000	1853	147	1837
21.86	1959	1847	112	1831
21.88	1847	1841	6	1825
21.9	1860	1835	25	1818
21.92	1965	1828	137	1812
21.94	1885	1822	63	1806
21.96	1889	1816	73	1800
21.98	1837	1810	27	1794
22.0	1895	1804	91	1788
22.02	1958	1798	160	1782
22.04	1894	1792	102	1776
22.06	1859	1786	73	1770
22.08	1814	1780	34	1764
22.1	1823	1775	48	1758
22.12	1744	1769	-25	1753
22.14	1849	1763	86	1747
22.16	1851	1758	93	1741
22.18	1834	1752	82	1736
22.2	1787	1747	40	1730
22.22	1766	1741	25	1725
22.24	1812	1736	76	1720
22.26	1788	1731	57	1714
22.28	1782	1725	57	1709
22.3	1862	1720	142	1704
22.32	1778	1715	63	1699
22.34	1847	1710	137	1694
22.36	1772	1705	67	1689
22.38	1770	1700	70	1684
22.4	1829	1695	134	1679
22.42	1744	1691	53	1674
22.44	1775	1686	89	1669
22.46	1720	1681	39	1665
22.48	1776	1677	99	1660
22.5	1759	1672	87	1655
22.52	1726	1667	59	1651
22.54	1785	1663	122	1646
22.56	1726	1659	67	1642
22.58	1758	1654	104	1638
22.6	1774	1650	124	1633
22.62	1694	1646	48	1629
22.64	1736	1642	94	1625
22.66	1756	1637	119	1621
22.68	1806	1633	173	1617
22.7	1721	1629	92	1613
22.72	1718	1625	93	1609
22.74	1743	1622	121	1605
22.76	1819	1618	201	1601
22.78	1660	1614	46	1597
22.8	1711	1610	101	1593
22.82	1708	1607	101	1590
22.84	1723	1603	120	1586
22.86	1679	1599	80	1582
22.88	1707	1596	111	1579
22.9	1732	1592	140	1575
22.92	1670	1589	81	1572
22.94	1719	1586	133	1569
22.96	1697	1582	115	1565
22.98	1798	1579	219	1562
23.0	1689	1576	113	1559
23.02	1630	1573	57	1556
23.04	1702	1570	132	1553
23.06	1670	1567	103	1550
23.08	1647	1564	83	1547
23.1	1737	1561	176	1544
23.12	1702	1558	144	1541
23.14	1681	1555	126	1538
23.16	1714	1552	162	1535
23.18	1685	1549	136	1532
23.2	1655	1547	108	1530
23.22	1731	1544	187	1527
23.24	1657	1542	115	1524
23.26	1632	1539	93	1522
23.28	1655	1537	118	1519
23.3	1757	1534	223	1517
23.32	1615	1532	83	1514
23.34	1606	1529	77	1512
23.36	1612	1527	85	1510
23.38	1581	1525	56	1507
23.4	1581	1523	58	1505
23.42	1664	1520	144	1503
23.44	1631	1518	113	1501
23.46	1668	1516	152	1499
23.48	1651	1514	137	1497
23.5	1630	1512	118	1495
23.52	1685	1510	175	1493
23.54	1658	1508	150	1491
23.56	1656	1507	149	1489
23.58	1691	1505	186	1487
23.6	1681	1503	178	1485
23.62	1626	1501	125	1484
23.64	1676	1500	176	1482
23.66	1722	1498	224	1480
23.68	1702	1496	206	1479
23.7	1687	1495	192	1477
23.72	1733	1493	240	1476
23.74	1722	1492	230	1474
23.76	1776	1491	285	1473
23.78	1720	1489	231	1471
23.8	1824	1488	336	1470
23.82	1743	1487	256	1469
23.84	1655	1485	170	1467
23.86	1696	1484	212	1466
23.88	1639	1483	156	1465
23.9	1647	1482	165	1464
23.92	1600	1481	119	1463
23.94	1626	1480	146	1462
23.96	1646	1479	167	1461
23.98	1670	1478	192	1460
24.0	1597	1477	120	1459
24.02	1535	1476	59	1458
24.04	1614	1475	139	1457
24.06	1656	1474	182	1456
24.08	1584	1474	110	1455
24.1	1548	1473	75	1455
24.12	1614	1472	142	1454
24.14	1575	1472	103	1453
24.16	1606	1471	135	1453
24.18	1584	1470	114	1452
24.2	1664	1470	194	1451
24.22	1668	1469	199	1451
24.24	1643	1469	174	1450
24.26	1609	1468	141	1450
24.28	1641	1468	173	1450
24.3	1535	1468	67	1449
24.32	1569	1467	102	1449
24.34	1676	1467	209	1449
24.36	1596	1467	129	1448
24.38	1654	1467	187	1448
24.4	1597	1466	131	1448
24.42	1572	1466	106	1448
24.44	1568	1466	102	1447
24.46	1704	1466	238	1447
24.48	1621	1466	155	1447
24.5	1495	1466	29	1447
24.52	1604	1466	138	1447
24.54	1640	1466	174	1447
24.56	1607	1466	141	1447
24.58	1636	1466	170	1447
24.6	1485	1466	19	1447
24.62	1661	1467	194	1448
24.64	1550	1467	83	1448
24.66	1538	1467	71	1448
24.68	1541	1467	74	1448
24.7	1574	1468	106	1448
24.72	1496	1468	28	1449
24.74	1536	1468	68	1449
24.76	1529	1469	60	1449
24.78	1493	1469	24	1450
24.8	1518	1469	49	1450
24.82	1578	1470	108	1451
24.84	1660	1470	190	1451
24.86	1644	1471	173	1452
24.88	1605	1471	134	1452
24.9	1574	1472	102	1453
24.92	1575	1473	102	1453
24.94	1582	1473	109	1454
24.96	1483	1474	9	1455
24.98	1569	1475	94	1455
25.0	1539	1475	64	1456
25.02	1556	1476	80	1457
25.04	1557	1477	80	1457
25.06	1531	1478	53	1458
25.08	1527	1479	48	1459
25.1	1525	1479	46	1460
25.12	1572	1480	92	1460
25.14	1569	1481	88	1461
25.16	1554	1482	72	1462
25.18	1496	1483	13	1463
25.2	1583	1484	99	1464
25.22	1520	1485	35	1465
25.24	1530	1486	44	1466
25.26	1520	1487	33	1467
25.28	1537	1488	49	1468
25.3	1500	1489	11	1469
25.32	1547	1490	57	1470
25.34	1552	1491	61	1471
25.36	1528	1492	36	1472
25.38	1604	1494	110	1473
25.4	1587	1495	92	1475
25.42	1612	1496	116	1476
25.44	1506	1497	9	1477
25.46	1611	1498	113	1478
25.48	1607	1500	107	1479
25.5	1564	1501	63	1481
25.52	1527	1502	25	1482
25.54	1468	1504	-36	1483
25.56	1574	1505	69	1485
25.58	1606	1506	100	1486
25.6	1497	1508	-11	1487
25.62	1556	1509	47	1489
25.64	1603	1511	92	1490
25.66	1519	1512	7	1491
25.68	1539	1514	25	1493
25.7	1531	1515	16	1494
25.72	1511	1516	-5	1496
25.74	1485	1518	-33	1497
25.76	1575	1520	55	1499
25.78	1617	1521	96	1500
25.8	1580	1523	57	1502
25.82	1534	1524	10	1503
25.84	1589	1526	63	1505
25.86	1582	1527	55	1506
25.88	1539	1529	10	1508
25.9	1570	1531	39	1510
25.92	1552	1532	20	1511
25.94	1608	1534	74	1513
25.96	1569	1536	33	1514
25.98	1499	1537	-38	1516
26.0	1619	1539	80	1518
26.02	1565	1541	24	1519
26.04	1533	1542	-9	1521
26.06	1641	1544	97	1523
26.08	1594	1546	48	1525
26.1	1519	1548	-29	1526
26.12	1612	1550	62	1528
26.14	1587	1551	36	1530
26.16	1629	1553	76	1531
26.18	1521	1555	-34	1533
26.2	1616	1557	59	1535
26.22	1567	1559	8	1537
26.24	1499	1560	-61	1539
26.26	1641	1562	79	1540
26.28	1651	1564	87	1542
26.3	1585	1566	19	1544
26.32	1690	1568	122	1546
26.34	1621	1570	51	1548
26.36	1589	1572	17	1550
26.38	1646	1574	72	1552
26.4	1619	1576	43	1553
26.42	1665	1577	88	1555
26.44	1684	1579	105	1557
26.46	1568	1581	-13	1559
26.48	1630	1583	47	1561
26.5	1587	1585	2	1563
26.52	1703	1587	116	1565
26.54	1597	1589	8	1567
26.56	1677	1591	86	1569
26.58	1674	1593	81	1571
26.6	1656	1595	61	1573
26.62	1700	1597	103	1575
26.64	1755	1599	156	1576
26.66	1608	1601	7	1578
26.68	1596	1603	-7	1580
26.7	1653	1605	48	1582
26.72	1663	1607	56	1584
26.74	1702	1609	93	1586
26.76	1656	1611	45	1588
26.78	1655	1613	42	1590
26.8	1582	1615	-33	1592
26.82	1663	1617	46	1594
26.84	1591	1619	-28	1596
26.86	1561	1621	-60	1598
26.88	1624	1623	1	1600
26.9	1622	1625	-3	1602
26.92	1627	1628	-1	1604
26.94	1617	1630	-13	1606
26.96	1577	1632	-55	1608
26.98	1589	1634	-45	1610
27.0	1614	1636	-22	1612
27.02	1590	1638	-48	1614
27.04	1660	1640	20	1616
27.06	1703	1642	61	1618
27.08	1580	1644	-64	1620
27.1	1604	1646	-42	1622
27.12	1648	1648	0	1624
27.14	1647	1650	-3	1626
27.16	1682	1652	30	1628
27.18	1579	1654	-75	1630
27.2	1635	1656	-21	1632
27.22	1592	1658	-66	1634
27.24	1648	1660	-12	1636
27.26	1540	1662	-122	1638
27.28	1667	1664	3	1640
27.3	1609	1666	-57	1642
27.32	1609	1668	-59	1644
27.34	1613	1670	-57	1646
27.36	1590	1672	-82	1648
27.38	1594	1675	-81	1650
27.4	1596	1677	-81	1652
27.42	1733	1679	54	1654
27.44	1706	1681	25	1656
27.46	1655	1683	-28	1658
27.48	1571	1685	-114	1660
27.5	1710	1686	24	1662
27.52	1705	1688	17	1663
27.54	1621	1690	-69	1665
27.56	1652	1692	-40	1667
27.58	1626	1694	-68	1669
27.6	1679	1696	-17	1671
27.62	1649	1698	-49	1673
27.64	1612	1700	-88	1675
27.66	1695	1702	-7	1677
27.68	1633	1704	-71	1679
27.7	1637	1706	-69	1681
27.72	1623	1708	-85	1682
27.74	1640	1710	-70	1684
27.76	1629	1712	-83	1686
27.78	1604	1714	-110	1688
27.8	1620	1716	-96	1690
27.82	1655	1717	-62	1692
27.84	1626	1719	-93	1693
27.86	1672	1721	-49	1695
27.88	1667	1723	-56	1697
27.9	1703	1725	-22	1699
27.92	1712	1727	-15	1701
27.94	1700	1729	-29	1702
27.96	1687	1731	-44	1704
27.98	1676	1732	-56	1706
28.0	1703	1734	-31	1708
28.02	1671	1736	-65	1710
28.04	1730	1738	-8	1711
28.06	1702	1740	-38	1713
28.08	1784	1742	42	1715
28.1	1715	1743	-28	1717
28.12	1632	1745	-113	1718
28.14	1752	1747	5	1720
28.16	1812	1749	63	1722
28.18	1736	1751	-15	1724
28.2	1719	1752	-33	1725
28.22	1787	1754	33	1727
28.24	1783	1756	27	1729
28.26	1781	1758	23	1730
28.28	1806	1760	46	1732
28.3	1835	1761	74	1734
28.32	1794	1763	31	1735
28.34	1775	1765	10	1737
28.36	1829	1767	62	1739
28.38	1775	1768	7	1740
28.4	1740	1770	-30	1742
28.42	1753	1772	-19	1744
28.44	1705	1774	-69	1745
28.46	1765	1775	-10	1747
28.48	1745	1777	-32	1749
28.5	1785	1779	6	1750
28.52	1736	1781	-45	1752
28.54	1709	1782	-73	1754
28.56	1728	1784	-56	1755
28.58	1735	1786	-51	1757
28.6	1744	1787	-43	1759
28.62	1773	1789	-16	1760
28.64	1719	1791	-72	1762
28.66	1700	1792	-92	1763
28.68	1723	1794	-71	1765
28.7	1697	1796	-99	1766
28.72	1750	1797	-47	1768
28.74	1745	1799	-54	1770
28.76	1690	1801	-111	1771
28.78	1619	1802	-183	1773
28.8	1730	1804	-74	1774
28.82	1718	1806	-88	1776
28.84	1700	1807	-107	1777
28.86	1728	1809	-81	1779
28.88	1774	1811	-37	1780
28.9	1727	1812	-85	1782
28.92	1770	1814	-44	1784
28.94	1730	1815	-85	1785
28.96	1764	1817	-53	1787
28.98	1703	1819	-116	1788
29.0	1741	1820	-79	1790
29.02	1815	1822	-7	1791
29.04	1699	1823	-124	1793
29.06	1708	1825	-117	1794
29.08	1799	1827	-28	1796
29.1	1723	1828	-105	1797
29.12	1678	1830	-152	1798
29.14	1785	1831	-46	1800
29.16	1760	1833	-73	1801
29.18	1703	1834	-131	1803
29.2	1761	1836	-75	1804
29.22	1706	1837	-131	1806
29.24	1703	1839	-136	1807
29.26	1782	1841	-59	1809
29.28	1707	1842	-135	1810
29.3	1767	1844	-77	1812
29.32	1782	1845	-63	1813
29.34	1752	1847	-95	1814
29.36	1717	1848	-131	1816
29.38	1738	1850	-112	1817
29.4	1785	1851	-66	1819
29.42	1711	1853	-142	1820
29.44	1777	1854	-77	1821
29.46	1728	1856	-128	1823
29.48	1802	1857	-55	1824
29.5	1852	1859	-7	1825
29.52	1787	1860	-73	1827
29.54	1799	1862	-63	1828
29.56	1788	1863	-75	1830
29.58	1775	1865	-90	1831
29.6	1778	1866	-88	1832
29.62	1747	1868	-121	1834
29.64	1732	1869	-137	1835
29.66	1807	1871	-64	1836
29.68	1761	1872	-111	1838
29.7	1860	1873	-13	1839
29.72	1846	1875	-29	1840
29.74	1710	1876	-166	1842
29.76	1806	1878	-72	1843
29.78	1788	1879	-91	1844
29.8	1810	1881	-71	1846
29.82	1852	1882	-30	1847
29.84	1826	1883	-57	1848
29.86	1715	1885	-170	1849
29.88	1764	1886	-122	1851
29.9	1746	1888	-142	1852
29.92	1790	1889	-99	1853
29.94	1808	1891	-83	1855
29.96	1787	1892	-105	1856
29.98	1780	1893	-113	1857
30.0	1812	1895	-83	1858
30.02	1826	1896	-70	1860
30.04	1788	1897	-109	1861
30.06	1865	1899	-34	1862
30.08	1822	1900	-78	1863
30.1	1825	1902	-77	1865
30.12	1858	1903	-45	1866
30.14	1850	1904	-54	1867
30.16	1781	1906	-125	1868
30.18	1860	1907	-47	1869
30.2	1859	1908	-49	1871
30.22	1835	1910	-75	1872
30.24	1824	1911	-87	1873
30.26	1814	1913	-99	1874
30.28	1826	1914	-88	1875
30.3	1860	1915	-55	1877
30.32	1859	1917	-58	1878
30.34	1837	1918	-81	1879
30.36	1863	1919	-56	1880
30.38	1821	1921	-100	1881
30.4	1796	1922	-126	1882
30.42	1803	1923	-120	1884
30.44	1794	1925	-131	1885
30.46	1851	1926	-75	1886
30.48	1886	1927	-41	1887
30.5	1791	1928	-137	1888
30.52	1864	1930	-66	1889
30.54	1866	1931	-65	1891
30.56	1915	1932	-17	1892
30.58	1873	1934	-61	1893
30.6	1854	1935	-81	1894
30.62	1801	1936	-135	1895
30.64	1787	1938	-151	1896
30.66	2008	1939	69	1897
30.68	1817	1940	-123	1898
30.7	1883	1941	-58	1899
30.72	1867	1943	-76	1901
30.74	1973	1944	29	1902
30.76	1782	1945	-163	1903
30.78	1868	1947	-79	1904
30.8	1908	1948	-40	1905
30.82	1912	1949	-37	1906
30.84	1862	1950	-88	1907
30.86	1860	1952	-92	1908
30.88	1789	1953	-164	1909
30.9	1970	1954	16	1910
30.92	1929	1955	-26	1911
30.94	1989	1957	32	1912
30.96	1891	1958	-67	1913
30.98	1950	1959	-9	1914
31.0	1788	1960	-172	1915
31.02	1941	1962	-21	1916
31.04	1838	1963	-125	1918
31.06	1857	1964	-107	1919
31.08	1843	1965	-122	1920
31.1	1951	1967	-16	1921
31.12	1929	1968	-39	1922
31.14	1904	1969	-65	1923
31.16	1951	1970	-19	1924
31.18	1890	1972	-82	1925
31.2	1899	1973	-74	1926
31.22	1915	1974	-59	1927
31.24	1909	1975	-66	1928
31.26	1956	1976	-20	1929
31.28	1929	1978	-49	1930
31.3	1926	1979	-53	1931
31.32	1933	1980	-47	1931
31.34	1869	1981	-112	1932
31.36	1915	1982	-67	1933
31.38	2030	1984	46	1934
31.4	1968	1985	-17	1935
31.42	1971	1986	-15	1936
31.44	2006	1987	19	1937
31.46	1972	1989	-17	1938
31.48	2061	1990	71	1939
31.5	1976	1991	-15	1940
31.52	2167	1992	175	1941
31.54	2095	1993	102	1942
31.56	2172	1995	177	1943
31.58	2057	1996	61	1944
31.6	2127	1997	130	1945
31.62	2150	1998	152	1946
31.64	2113	1999	114	1947
31.66	2123	2000	123	1947
31.68	2122	2002	120	1948
31.7	2058	2003	55	1949
31.72	2036	2004	32	1950
31.74	2022	2005	17	1951
31.76	1981	2006	-25	1952
31.78	2037	2008	29	1953
31.8	1978	2009	-31	1954
31.82	1985	2010	-25	1955
31.84	2020	2011	9	1955
31.86	2048	2012	36	1956
31.88	2014	2014	0	1957
31.9	1992	2015	-23	1958
31.92	2040	2016	24	1959
31.94	1959	2017	-58	1960
31.96	2035	2018	17	1961
31.98	1990	2019	-29	1961
32.0	1997	2021	-24	1962
32.02	2035	2022	13	1963
32.04	1978	2023	-45	1964
32.06	2034	2024	10	1965
32.08	1956	2025	-69	1966
32.1	2019	2027	-8	1966
32.12	2013	2028	-15	1967
32.14	1975	2029	-54	1968
32.16	1952	2030	-78	1969
32.18	1954	2031	-77	1970
32.2	1956	2033	-77	1971
32.22	2036	2034	2	1971
32.24	1928	2035	-107	1972
32.26	1971	2036	-65	1973
32.28	1956	2037	-81	1974
32.3	1926	2038	-112	1975
32.32	2006	2040	-34	1975
32.34	1958	2041	-83	1976
32.36	1970	2042	-72	1977
32.38	2078	2043	35	1978
32.4	1971	2044	-73	1978
32.42	1871	2046	-175	1979
32.44	2022	2047	-25	1980
32.46	2003	2048	-45	1981
32.48	1958	2049	-91	1982
32.5	1959	2050	-91	1982
32.52	1958	2052	-94	1983
32.54	2016	2053	-37	1984
32.56	1934	2054	-120	1985
32.58	1965	2055	-90	1985
32.6	2001	2057	-56	1986
32.62	2021	2058	-37	1987
32.64	2075	2059	16	1988
32.66	1935	2060	-125	1988
32.68	1941	2061	-120	1989
32.7	1965	2063	-98	1990
32.72	2009	2064	-55	1990
32.74	1929	2065	-136	1991
32.76	2001	2066	-65	1992
32.78	2011	2068	-57	1993
32.8	2053	2069	-16	1993
32.82	2061	2070	-9	1994
32.84	2040	2071	-31	1995
32.86	1932	2073	-141	1995
32.88	1973	2074	-101	1996
32.9	2029	2075	-46	1997
32.92	2029	2076	-47	1997
32.94	2026	2078	-52	1998
32.96	1973	2079	-106	1999
32.98	2026	2081	-55	2000
33.0	1903	2082	-179	2000
33.02	1982	2083	-101	2001
33.04	1952	2085	-133	2002
33.06	2067	2086	-19	2002
33.08	2030	2087	-57	2003
33.1	2015	2088	-73	2004
33.12	1991	2090	-99	2004
33.14	1972	2091	-119	2005
33.16	2034	2092	-58	2005
33.18	2108	2094	14	2006
33.2	2032	2095	-63	2007
33.22	1995	2096	-101	2007
33.24	2098	2098	0	2008
33.26	2038	2099	-61	2009
33.28	1931	2100	-169	2009
33.3	2028	2102	-74	2010
33.32	1959	2103	-144	2011
33.34	2008	2105	-97	2011
33.36	2134	2106	28	2012
33.38	2065	2107	-42	2012
33.4	2086	2109	-23	2013
33.42	2169	2110	59	2014
33.44	2091	2111	-20	2014
33.46	2009	2113	-104	2015
33.48	2073	2114	-41	2015
33.5	1994	2116	-122	2016
33.52	2087	2117	-30	2017
33.54	2045	2119	-74	2017
33.56	2110	2120	-10	2018
33.58	2129	2122	7	2018
33.6	2129	2123	6	2019
33.62	2107	2125	-18	2019
33.64	2091	2126	-35	2020
33.66	2125	2128	-3	2020
33.68	2024	2129	-105	2021
33.7	2050	2131	-81	2022
33.72	2018	2132	-114	2022
33.74	2067	2134	-67	2023
33.76	2090	2135	-45	2023
33.78	2113	2137	-24	2024
33.8	2071	2138	-67	2024
33.82	2106	2140	-34	2025
33.84	2151	2142	9	2025
33.86	2085	2143	-58	2026
33.88	2019	2145	-126	2026
33.9	2094	2147	-53	2027
33.92	2116	2148	-32	2027
33.94	2123	2150	-27	2028
33.96	2076	2152	-76	2028
33.98	2099	2153	-54	2029
34.0	2180	2155	25	2029
34.02	2172	2157	15	2030
34.04	2136	2159	-23	2030
34.06	2110	2160	-50	2031
34.08	2081	2162	-81	2031
34.1	2160	2164	-4	2032
34.12	2075	2166	-91	2032
34.14	2106	2168	-62	2033
34.16	2078	2170	-92	2033
34.18	2115	2171	-56	2034
34.2	2160	2173	-13	2034
34.22	2120	2175	-55	2035
34.24	2164	2177	-13	2035
34.26	2096	2179	-83	2035
34.28	2078	2181	-103	2036
34.3	2153	2183	-30	2036
34.32	2154	2185	-31	2037
34.34	2243	2187	56	2037
34.36	2184	2189	-5	2038
34.38	2137	2192	-55	2038
34.4	2190	2194	-4	2038
34.42	2190	2196	-6	2039
34.44	2165	2198	-33	2039
34.46	2128	2200	-72	2040
34.48	2158	2203	-45	2040
34.5	2237	2205	32	2041
34.52	2074	2207	-133	2041
34.54	2221	2210	11	2041
34.56	2157	2212	-55	2042
34.58	2085	2214	-129	2042
34.6	2192	2217	-25	2042
34.62	2146	2219	-73	2043
34.64	2178	2222	-44	2043
34.66	2129	2225	-96	2044
34.68	2117	2227	-110	2044
34.7	2104	2230	-126	2044
34.72	2168	2233	-65	2045
34.74	2149	2235	-86	2045
34.76	2182	2238	-56	2045
34.78	2222	2241	-19	2046
34.8	2208	2244	-36	2046
34.82	2241	2247	-6	2046
34.84	2155	2250	-95	2047
34.86	2202	2253	-51	2047
34.88	2142	2256	-114	2047
34.9	2161	2259	-98	2048
34.92	2137	2262	-125	2048
34.94	2096	2265	-169	2048
34.96	2153	2269	-116	2049
34.98	2171	2272	-101	2049
35.0	2208	2276	-68	2049
35.02	2246	2279	-33	2050
35.04	2158	2283	-125	2050
35.06	2209	2286	-77	2050
35.08	2136	2290	-154	2050
35.1	2227	2294	-67	2051
35.12	2226	2298	-72	2051
35.14	2191	2302	-111	2051
35.16	2206	2306	-100	2051
35.18	2204	2310	-106	2052
35.2	2198	2314	-116	2052
35.22	2191	2318	-127	2052
35.24	2180	2323	-143	2052
35.26	2260	2327	-67	2053
35.28	2317	2332	-15	2053
35.3	2204	2336	-132	2053
35.32	2253	2341	-88	2053
35.34	2263	2346	-83	2054
35.36	2276	2351	-75	2054
35.38	2239	2356	-117	2054
35.4	2277	2361	-84	2054
35.42	2327	2367	-40	2055
35.44	2304	2372	-68	2055
35.46	2326	2378	-52	2055
35.48	2351	2384	-33	2055
35.5	2301	2390	-89	2055
35.52	2346	2396	-50	2056
35.54	2329	2402	-73	2056
35.56	2373	2408	-35	2056
35.58	2343	2415	-72	2056
35.6	2417	2422	-5	2056
35.62	2331	2429	-98	2056
35.64	2282	2436	-154	2057
35.66	2407	2443	-36	2057
35.68	2231	2451	-220	2057
35.7	2371	2458	-87	2057
35.72	2343	2466	-123	2057
35.74	2390	2474	-84	2057
35.76	2459	2483	-24	2058
35.78	2316	2492	-176	2058
35.8	2417	2500	-83	2058
35.82	2465	2510	-45	2058
35.84	2429	2519	-90	2058
35.86	2402	2529	-127	2058
35.88	2417	2539	-122	2058
35.9	2450	2549	-99	2058
35.92	2386	2560	-174	2059
35.94	2462	2571	-109	2059
35.96	2502	2582	-80	2059
35.98	2525	2594	-69	2059
36.0	2456	2606	-150	2059
36.02	2539	2619	-80	2059
36.04	2536	2632	-96	2059
36.06	2456	2646	-190	2059
36.08	2584	2660	-76	2059
36.1	2567	2674	-107	2059
36.12	2613	2689	-76	2059
36.14	2612	2704	-92	2059
36.16	2625	2721	-96	2059
36.18	2616	2737	-121	2060
36.2	2625	2755	-130	2060
36.22	2703	2773	-70	2060
36.24	2703	2791	-88	2060
36.26	2797	2811	-14	2060
36.28	2683	2831	-148	2060
36.3	2811	2852	-41	2060
36.32	2725	2874	-149	2060
36.34	2872	2898	-26	2060
36.36	2919	2922	-3	2060
36.38	2904	2947	-43	2060
36.4	2963	2973	-10	2060
36.42	2968	3001	-33	2060
36.44	3150	3031	119	2060
36.46	3019	3062	-43	2060
36.48	3061	3094	-33	2060
36.5	3190	3129	61	2060
36.52	3182	3166	16	2060
36.54	3326	3206	120	2060
36.56	3330	3248	82	2060
36.58	3379	3294	85	2060
36.6	3359	3343	16	2060
36.62	3479	3397	82	2060
36.64	3599	3455	144	2060
36.66	3709	3519	190	2059
36.68	3754	3588	166	2059
36.7	3868	3666	202	2059
36.72	4015	3751	264	2059
36.74	4043	3846	197	2059
36.76	4217	3951	266	2059
36.78	4265	4068	197	2059
36.8	4428	4200	228	2059
36.82	4773	4347	426	2059
36.84	4906	4512	394	2059
36.86	5021	4696	325	2059
36.88	5175	4904	271	2059
36.9	5555	5136	419	2058
36.92	5622	5395	227	2058
36.94	5882	5686	196	2058
36.96	6355	6010	345	2058
36.98	6644	6370	274	2058
37.0	7129	6771	358	2058
37.02	7194	7215	-21	2058
37.04	7580	7706	-126	2058
37.06	8094	8246	-152	2057
37.08	8680	8839	-159	2057
37.1	9455	9487	-32	2057
37.12	9893	10193	-300	2057
37.14	10519	10959	-440	2057
37.16	11220	11786	-566	2057
37.18	11958	12676	-718	2056
37.2	12663	13628	-965	2056
37.22	13712	14643	-931	2056
37.24	14761	15720	-959	2056
37.26	15560	16855	-1295	2056
37.28	16927	18048	-1121	2055
37.3	18111	19292	-1181	2055
37.32	19187	20583	-1396	2055
37.34	20584	21916	-1332	2055
37.36	21879	23281	-1402	2055
37.38	23370	24672	-1302	2054
37.4	24799	26076	-1277	2054
