Repository: jhamlin-ufl/synthesizability

# synthesizability

Data, fits and code for

> G. D. Di Gianluca *et al.*, *Experimental Evaluation of High-Throughput Structure Predictions*,
> [arXiv:2611.09671](https://arxiv.org/abs/2611.09671) (2026).

We arc-melted 34 ternary compounds predicted to be stable or nearly stable and identified the
phases that formed by powder X-ray diffraction and Rietveld refinement.

## Contents

| Path | What it holds |
|---|---|
| `Supplement.pdf` | the Supplementary Information |
| `samples/` | one folder per target, named by its formula in Table 1: synthesis records, X-ray scans and GSAS-II fits |
| `tables/` | the targets, buttons, scans and fits as CSV tables; the candidate lists |
| `computed/` | P_disorder and the dynamical-stability (phonon) results |
| `databases/` | OQMD, Materials Project and Alexandria entries for each chemical system, and the search-match structures |
| `instruments/` | GSAS-II instrument profiles of the two diffractometers |
| `results/` | the generated tables and figures |
| `workflow/` | the pipeline (`Snakefile`), its scripts and library code |

## Finding a sample

Open `samples/<formula>/README.md`, for example `samples/ZrPt5Si/README.md`. It gives the Table 1
row and outcome, the buttons and scans, the fit of record and the contrast fits, and where the
database entries for the chemical system are. `samples/README.md` explains the file formats and
how to rerun a fit.

## Not included

ICDD PDF-5+ cards and MDI JADE work files are licensed and not redistributed. No deposited fit
uses an ICDD card. `samples/EXCLUDED.md` lists the files left out.

File: data/raw/0457_HM_MoNbZr2/0457_XRD_fit.txt (part 1 of 4)
HardwareIndicator=65519
Wavelength = 1.54059Å, !5.0°/120.0°/0.02°/1(s), I(p)=11241/621, Cu(45kV,40mA), Tuesday, March 31, 2026, 9:42 AM
Angle	I(o)	I(c)	I(d)	I(b)
5.0	3310	3291	19	3283
5.02	3383	3296	87	3288
5.04	3229	3301	-72	3293
5.06	3280	3307	-27	3298
5.08	3253	3312	-59	3304
5.1	3332	3317	15	3309
5.12	3307	3322	-15	3314
5.14	3424	3327	97	3319
5.16	3379	3333	46	3325
5.18	3364	3338	26	3330
5.2	3396	3343	53	3335
5.22	3386	3348	38	3340
5.24	3344	3353	-9	3345
5.26	3216	3359	-143	3350
5.28	3492	3364	128	3356
5.3	3281	3369	-88	3361
5.32	3310	3374	-64	3366
5.34	3327	3379	-52	3371
5.36	3419	3384	35	3376
5.38	3429	3390	39	3381
5.4	3414	3395	19	3387
5.42	3399	3400	-1	3392
5.44	3350	3405	-55	3397
5.46	3517	3410	107	3402
5.48	3461	3415	46	3407
5.5	3451	3420	31	3412
5.52	3373	3425	-52	3417
5.54	3378	3430	-52	3422
5.56	3410	3435	-25	3427
5.58	3449	3440	9	3432
5.6	3525	3445	80	3437
5.62	3461	3450	11	3442
5.64	3518	3455	63	3447
5.66	3452	3460	-8	3452
5.68	3455	3465	-10	3457
5.7	3355	3470	-115	3462
5.72	3534	3475	59	3467
5.74	3508	3480	28	3472
5.76	3452	3485	-33	3477
5.78	3417	3490	-73	3481
5.8	3484	3494	-10	3486
5.82	3538	3499	39	3491
5.84	3428	3504	-76	3496
5.86	3648	3509	139	3501
5.88	3460	3514	-54	3505
5.9	3493	3518	-25	3510
5.92	3531	3523	8	3515
5.94	3597	3528	69	3520
5.96	3573	3532	41	3524
5.98	3572	3537	35	3529
6.0	3481	3542	-61	3533
6.02	3501	3546	-45	3538
6.04	3568	3551	17	3543
6.06	3616	3555	61	3547
6.08	3525	3560	-35	3552
6.1	3601	3564	37	3556
6.12	3592	3569	23	3561
6.14	3629	3573	56	3565
6.16	3537	3578	-41	3569
6.18	3519	3582	-63	3574
6.2	3537	3586	-49	3578
6.22	3731	3591	140	3582
6.24	3653	3595	58	3587
6.26	3586	3599	-13	3591
6.28	3676	3603	73	3595
6.3	3740	3608	132	3599
6.32	3668	3612	56	3604
6.34	3732	3616	116	3608
6.36	3706	3620	86	3612
6.38	3603	3624	-21	3616
6.4	3793	3628	165	3620
6.42	3698	3632	66	3624
6.44	3590	3636	-46	3628
6.46	3613	3640	-27	3632
6.48	3744	3644	100	3636
6.5	3639	3648	-9	3639
6.52	3628	3651	-23	3643
6.54	3674	3655	19	3647
6.56	3667	3659	8	3651
6.58	3655	3663	-8	3655
6.6	3747	3666	81	3658
6.62	3770	3670	100	3662
6.64	3772	3674	98	3665
6.66	3688	3677	11	3669
6.68	3638	3681	-43	3672
6.7	3754	3684	70	3676
6.72	3704	3687	17	3679
6.74	3713	3691	22	3683
6.76	3783	3694	89	3686
6.78	3687	3697	-10	3689
6.8	3623	3701	-78	3693
6.82	3793	3704	89	3696
6.84	3665	3707	-42	3699
6.86	3712	3710	2	3702
6.88	3802	3713	89	3705
6.9	3747	3716	31	3708
6.92	3731	3719	12	3711
6.94	3742	3722	20	3714
6.96	3791	3725	66	3717
6.98	3789	3728	61	3720
7.0	3807	3731	76	3722
7.02	3702	3733	-31	3725
7.04	3733	3736	-3	3728
7.06	3695	3739	-44	3730
7.08	3782	3741	41	3733
7.1	3748	3744	4	3736
7.12	3800	3746	54	3738
7.14	3730	3749	-19	3741
7.16	3733	3751	-18	3743
7.18	3759	3754	5	3745
7.2	3763	3756	7	3748
7.22	3665	3758	-93	3750
7.24	3720	3761	-41	3752
7.26	3679	3763	-84	3755
7.28	3632	3765	-133	3757
7.3	3775	3767	8	3759
7.32	3628	3769	-141	3761
7.34	3799	3771	28	3763
7.36	3766	3774	-8	3765
7.38	3664	3776	-112	3768
7.4	3723	3778	-55	3770
7.42	3834	3780	54	3772
7.44	3707	3782	-75	3774
7.46	3661	3784	-123	3776
7.48	3618	3786	-168	3778
7.5	3722	3788	-66	3780
7.52	3721	3790	-69	3781
7.54	3694	3792	-98	3783
7.56	3770	3793	-23	3785
7.58	3709	3795	-86	3787
7.6	3790	3797	-7	3789
7.62	3710	3799	-89	3791
7.64	3651	3801	-150	3793
7.66	3687	3803	-116	3795
7.68	3754	3805	-51	3797
7.7	3724	3807	-83	3798
7.72	3760	3808	-48	3800
7.74	3651	3810	-159	3802
7.76	3783	3812	-29	3804
7.78	3791	3814	-23	3806
7.8	3778	3816	-38	3808
7.82	3682	3818	-136	3809
7.84	3823	3819	4	3811
7.86	3804	3821	-17	3813
7.88	3801	3823	-22	3815
7.9	3773	3825	-52	3817
7.92	3683	3827	-144	3819
7.94	3788	3829	-41	3821
7.96	3823	3831	-8	3822
7.98	3790	3832	-42	3824
8.0	3710	3834	-124	3826
8.02	3771	3836	-65	3828
8.04	3736	3838	-102	3830
8.06	3806	3840	-34	3832
8.08	3837	3842	-5	3834
8.1	3765	3844	-79	3836
8.12	3855	3846	9	3838
8.14	3915	3848	67	3840
8.16	3780	3850	-70	3842
8.18	3943	3852	91	3844
8.2	3824	3854	-30	3846
8.22	3719	3857	-138	3848
8.24	3834	3859	-25	3851
8.26	3818	3861	-43	3853
8.28	3853	3863	-10	3855
8.3	3783	3866	-83	3857
8.32	3812	3868	-56	3860
8.34	3936	3870	66	3862
8.36	3867	3873	-6	3864
8.38	3788	3875	-87	3867
8.4	3885	3877	8	3869
8.42	3906	3880	26	3872
8.44	3730	3882	-152	3874
8.46	3752	3885	-133	3877
8.48	3911	3888	23	3879
8.5	3821	3890	-69	3882
8.52	3935	3893	42	3885
8.54	3967	3896	71	3888
8.56	3808	3898	-90	3890
8.58	3861	3901	-40	3893
8.6	3824	3904	-80	3896
8.62	3964	3907	57	3899
8.64	4006	3910	96	3902
8.66	3878	3913	-35	3905
8.68	3967	3916	51	3908
8.7	3991	3920	71	3911
8.72	3895	3923	-28	3915
8.74	3873	3926	-53	3918
8.76	3840	3929	-89	3921
8.78	3951	3933	18	3925
8.8	3865	3936	-71	3928
8.82	4057	3940	117	3932
8.84	4043	3944	99	3935
8.86	3950	3947	3	3939
8.88	3977	3951	26	3943
8.9	3929	3955	-26	3947
8.92	4046	3959	87	3951
8.94	3932	3963	-31	3955
8.96	3997	3968	29	3960
8.98	3960	3972	-12	3964
9.0	4025	3977	48	3969
9.02	3961	3981	-20	3973
9.04	4069	3986	83	3978
9.06	3962	3991	-29	3983
9.08	4061	3996	65	3988
9.1	4094	4002	92	3994
9.12	4076	4007	69	3999
9.14	4079	4013	66	4005
9.16	4080	4019	61	4011
9.18	4013	4025	-12	4017
9.2	4030	4031	-1	4023
9.22	3997	4038	-41	4030
9.24	4136	4044	92	4036
9.26	4183	4051	132	4043
9.28	4041	4058	-17	4050
9.3	4169	4066	103	4057
9.32	4178	4073	105	4065
9.34	4102	4081	21	4073
9.36	4302	4089	213	4081
9.38	4115	4097	18	4089
9.4	4091	4106	-15	4098
9.42	4182	4115	67	4106
9.44	4113	4124	-11	4116
9.46	4165	4133	32	4125
9.48	4234	4143	91	4134
9.5	4195	4153	42	4144
9.52	4263	4163	100	4155
9.54	4268	4173	95	4165
9.56	4254	4184	70	4176
9.58	4126	4195	-69	4187
9.6	4167	4207	-40	4198
9.62	4244	4218	26	4210
9.64	4184	4230	-46	4222
9.66	4231	4243	-12	4235
9.68	4326	4255	71	4247
9.7	4223	4269	-46	4260
9.72	4347	4282	65	4274
9.74	4366	4296	70	4288
9.76	4390	4310	80	4302
9.78	4258	4324	-66	4316
9.8	4424	4339	85	4331
9.82	4491	4355	136	4346
9.84	4340	4370	-30	4362
9.86	4435	4386	49	4378
9.88	4377	4403	-26	4395
9.9	4394	4420	-26	4411
9.92	4384	4437	-53	4429
9.94	4352	4455	-103	4446
9.96	4489	4473	16	4465
9.98	4626	4491	135	4483
10.0	4547	4510	37	4502
10.02	4426	4530	-104	4521
10.04	4441	4549	-108	4541
10.06	4632	4570	62	4562
10.08	4529	4590	-61	4582
10.1	4712	4611	101	4603
10.12	4640	4633	7	4625
10.14	4626	4655	-29	4647
10.16	4669	4677	-8	4669
10.18	4681	4699	-18	4691
10.2	4799	4722	77	4714
10.22	4533	4745	-212	4737
10.24	4720	4768	-48	4760
10.26	4750	4792	-42	4784
10.28	4679	4816	-137	4808
10.3	4781	4840	-59	4832
10.32	4877	4865	12	4856
10.34	4821	4889	-68	4881
10.36	4828	4914	-86	4906
10.38	4968	4939	29	4931
10.4	5009	4964	45	4956
10.42	4987	4989	-2	4981
10.44	4909	5015	-106	5007
10.46	4998	5040	-42	5032
10.48	4930	5066	-136	5058
10.5	4989	5092	-103	5084
10.52	5117	5118	-1	5110
10.54	4993	5144	-151	5136
10.56	5210	5170	40	5162
10.58	5116	5196	-80	5188
10.6	5078	5222	-144	5214
10.62	5255	5248	7	5240
10.64	5216	5274	-58	5266
10.66	5281	5300	-19	5292
10.68	5199	5326	-127	5318
10.7	5369	5352	17	5344
10.72	5197	5378	-181	5370
10.74	5370	5404	-34	5396
10.76	5375	5430	-55	5422
10.78	5333	5456	-123	5448
10.8	5543	5481	62	5473
10.82	5495	5507	-12	5499
10.84	5443	5532	-89	5524
10.86	5672	5558	114	5549
10.88	5482	5583	-101	5574
10.9	5445	5607	-162	5599
10.92	5646	5632	14	5624
10.94	5587	5656	-69	5648
10.96	5575	5681	-106	5673
10.98	5711	5705	6	5696
11.0	5861	5728	133	5720
11.02	5740	5752	-12	5744
11.04	5683	5775	-92	5767
11.06	5808	5798	10	5790
11.08	5800	5820	-20	5812
11.1	5867	5843	24	5834
11.12	5973	5864	109	5856
11.14	5963	5886	77	5878
11.16	5940	5907	33	5899
11.18	5842	5928	-86	5920
11.2	5984	5948	36	5940
11.22	5997	5968	29	5960
11.24	5794	5988	-194	5980
11.26	5951	6007	-56	5999
11.28	6051	6025	26	6017
11.3	5990	6044	-54	6035
11.32	6015	6061	-46	6053
11.34	6004	6079	-75	6070
11.36	6201	6095	106	6087
11.38	6226	6111	115	6103
11.4	6157	6127	30	6119
11.42	6172	6142	30	6134
11.44	6178	6156	22	6148
11.46	6095	6170	-75	6162
11.48	6260	6184	76	6176
11.5	6169	6196	-27	6188
11.52	6279	6208	71	6200
11.54	6323	6220	103	6212
11.56	6277	6231	46	6222
11.58	6234	6241	-7	6233
11.6	6331	6250	81	6242
11.62	6192	6259	-67	6251
11.64	6346	6267	79	6259
11.66	6285	6274	11	6266
11.68	6315	6281	34	6272
11.7	6215	6286	-71	6278
11.72	6433	6291	142	6283
11.74	6196	6296	-100	6287
11.76	6130	6299	-169	6291
11.78	6269	6302	-33	6294
11.8	6250	6304	-54	6295
11.82	6248	6305	-57	6296
11.84	6462	6305	157	6297
11.86	6297	6304	-7	6296
11.88	6283	6303	-20	6295
11.9	6289	6301	-12	6293
11.92	6348	6299	49	6290
11.94	6121	6295	-174	6287
11.96	6479	6291	188	6283
11.98	6460	6286	174	6278
12.0	6204	6281	-77	6273
12.02	6143	6275	-132	6266
12.04	6143	6268	-125	6260
12.06	6314	6260	54	6252
12.08	6180	6252	-72	6244
12.1	6314	6243	71	6235
12.12	6165	6234	-69	6226
12.14	6192	6224	-32	6216
12.16	6132	6213	-81	6205
12.18	6024	6202	-178	6194
12.2	6088	6190	-102	6182
12.22	6138	6178	-40	6170
12.24	6080	6165	-85	6157
12.26	6057	6152	-95	6144
12.28	6152	6138	14	6130
12.3	6048	6123	-75	6115
12.32	6134	6108	26	6100
12.34	6090	6093	-3	6084
12.36	6054	6077	-23	6068
12.38	5926	6060	-134	6052
12.4	6037	6043	-6	6035
12.42	5836	6026	-190	6017
12.44	5779	6008	-229	5999
12.46	5913	5989	-76	5981
12.48	5894	5970	-76	5962
12.5	5890	5951	-61	5943
12.52	5752	5932	-180	5923
12.54	5831	5911	-80	5903
12.56	5782	5891	-109	5883
12.58	5687	5870	-183	5862
12.6	5797	5849	-52	5841
12.62	5902	5827	75	5819
12.64	5680	5806	-126	5797
12.66	5561	5783	-222	5775
12.68	5582	5761	-179	5753
12.7	5647	5738	-91	5730
12.72	5376	5715	-339	5706
12.74	5643	5691	-48	5683
12.76	5459	5667	-208	5659
12.78	5507	5643	-136	5635
12.8	5448	5619	-171	5611
12.82	5464	5594	-130	5586
12.84	5437	5569	-132	5561
12.86	5309	5544	-235	5536
12.88	5304	5519	-215	5511
12.9	5235	5494	-259	5485
12.92	5337	5468	-131	5460
12.94	5212	5442	-230	5434
12.96	5331	5416	-85	5408
12.98	5179	5390	-211	5381
13.0	5416	5363	53	5355
13.02	5038	5336	-298	5328
13.04	5085	5310	-225	5302
13.06	5112	5283	-171	5275
13.08	5128	5256	-128	5248
13.1	4971	5229	-258	5221
13.12	5063	5202	-139	5193
13.14	5051	5174	-123	5166
13.16	5002	5147	-145	5139
13.18	4944	5120	-176	5111
13.2	4870	5092	-222	5084
13.22	4929	5064	-135	5056
13.24	4826	5037	-211	5029
13.26	4775	5009	-234	5001
13.28	4814	4982	-168	4974
13.3	4824	4954	-130	4946
13.32	4927	4926	1	4918
13.34	4922	4899	23	4891
13.36	4785	4871	-86	4863
13.38	4805	4844	-39	4836
13.4	4734	4816	-82	4808
13.42	4631	4789	-158	4781
13.44	4647	4761	-114	4753
13.46	4650	4734	-84	4726
13.48	4701	4707	-6	4699
13.5	4672	4680	-8	4672
13.52	4624	4653	-29	4645
13.54	4671	4626	45	4618
13.56	4552	4599	-47	4591
13.58	4510	4573	-63	4564
13.6	4436	4546	-110	4538
13.62	4401	4520	-119	4512
13.64	4431	4494	-63	4486
13.66	4500	4468	32	4460
13.68	4474	4442	32	4434
13.7	4314	4416	-102	4408
13.72	4377	4391	-14	4383
13.74	4455	4366	89	4358
13.76	4301	4341	-40	4333
13.78	4362	4317	45	4308
13.8	4286	4292	-6	4284
13.82	4217	4268	-51	4260
13.84	4330	4244	86	4236
13.86	4260	4220	40	4212
13.88	4129	4197	-68	4189
13.9	4222	4173	49	4165
13.92	4151	4150	1	4142
13.94	4238	4128	110	4119
13.96	4196	4105	91	4097
13.98	4175	4083	92	4074
14.0	4070	4060	10	4052
14.02	4124	4039	85	4030
14.04	4095	4017	78	4009
14.06	3999	3995	4	3987
14.08	4012	3974	38	3966
14.1	4085	3953	132	3945
14.12	3975	3932	43	3924
14.14	4116	3911	205	3903
14.16	4019	3891	128	3883
14.18	3927	3871	56	3863
14.2	4039	3851	188	3842
14.22	3932	3831	101	3823
14.24	3817	3811	6	3803
14.26	3794	3792	2	3784
14.28	3838	3773	65	3764
14.3	3875	3754	121	3745
14.32	3853	3735	118	3727
14.34	3804	3716	88	3708
14.36	3829	3698	131	3690
14.38	3686	3680	6	3671
14.4	3865	3662	203	3653
14.42	3894	3644	250	3636
14.44	3789	3626	163	3618
14.46	3860	3609	251	3601
14.48	3648	3592	56	3583
14.5	3690	3575	115	3566
14.52	3712	3558	154	3550
14.54	3769	3541	228	3533
14.56	3747	3525	222	3516
14.58	3639	3508	131	3500
14.6	3641	3492	149	3484
14.62	3717	3476	241	3468
14.64	3749	3461	288	3453
14.66	3591	3445	146	3437
14.68	3615	3430	185	3422
14.7	3667	3415	252	3407
14.72	3527	3400	127	3392
14.74	3522	3385	137	3377
14.76	3456	3370	86	3362
14.78	3636	3356	280	3348
14.8	3585	3342	243	3333
14.82	3518	3328	190	3319
14.84	3481	3314	167	3305
14.86	3495	3300	195	3292
14.88	3353	3286	67	3278
14.9	3487	3273	214	3265
14.92	3464	3260	204	3252
14.94	3445	3247	198	3238
14.96	3473	3234	239	3226
14.98	3362	3221	141	3213
15.0	3369	3208	161	3200
15.02	3389	3196	193	3188
15.04	3459	3184	275	3176
15.06	3208	3172	36	3164
15.08	3323	3160	163	3152
15.1	3329	3148	181	3140
15.12	3314	3137	177	3128
15.14	3289	3125	164	3117
15.16	3393	3114	279	3106
15.18	3243	3103	140	3095
15.2	3146	3092	54	3084
15.22	3212	3081	131	3073
15.24	3210	3070	140	3062
15.26	3235	3060	175	3052
15.28	3126	3049	77	3041
15.3	3214	3039	175	3031
15.32	3186	3029	157	3021
15.34	3291	3019	272	3011
15.36	3171	3010	161	3001
15.38	3232	3000	232	2992
15.4	3223	2991	232	2982
15.42	3142	2981	161	2973
15.44	3268	2972	296	2964
15.46	3182	2963	219	2955
15.48	3046	2954	92	2946
15.5	3101	2945	156	2937
15.52	3021	2937	84	2929
15.54	3105	2928	177	2920
15.56	3114	2920	194	2912
15.58	3082	2912	170	2903
15.6	3069	2904	165	2895
15.62	3077	2896	181	2887
15.64	3133	2888	245	2880
15.66	2935	2880	55	2872
15.68	2996	2873	123	2864
15.7	2959	2865	94	2857
15.72	3064	2858	206	2850
15.74	3021	2851	170	2842
15.76	3098	2844	254	2835
15.78	2999	2837	162	2829
15.8	2962	2830	132	2822
15.82	2996	2823	173	2815
15.84	2981	2817	164	2808
15.86	2968	2810	158	2802
15.88	2919	2804	115	2796
15.9	3070	2798	272	2789
15.92	2987	2792	195	2783
15.94	2891	2786	105	2777
15.96	2882	2780	102	2772
15.98	2950	2774	176	2766
16.0	2932	2768	164	2760
16.02	2894	2763	131	2755
16.04	2918	2757	161	2749
16.06	2865	2752	113	2744
16.08	2871	2747	124	2739
16.1	2923	2742	181	2734
16.12	2940	2737	203	2729
16.14	2827	2732	95	2724
16.16	2865	2727	138	2719
16.18	2923	2722	201	2714
16.2	2801	2718	83	2710
16.22	2877	2713	164	2705
16.24	2818	2709	109	2701
16.26	2813	2705	108	2697
16.28	2772	2701	71	2692
16.3	2723	2696	27	2688
16.32	2836	2692	144	2684
16.34	2803	2689	114	2680
16.36	2769	2685	84	2677
16.38	2819	2681	138	2673
16.4	2735	2677	58	2669
16.42	2808	2674	134	2666
16.44	2753	2670	83	2662
16.46	2832	2667	165	2659
16.48	2751	2664	87	2656
16.5	2737	2661	76	2652
16.52	2708	2658	50	2649
16.54	2645	2655	-10	2646
16.56	2734	2652	82	2643
16.58	2740	2649	91	2641
16.6	2697	2646	51	2638
16.62	2668	2643	25	2635
16.64	2639	2641	-2	2632
16.66	2668	2638	30	2630
16.68	2652	2636	16	2627
16.7	2609	2633	-24	2625
16.72	2662	2631	31	2623
16.74	2726	2629	97	2621
16.76	2682	2627	55	2618
16.78	2611	2624	-13	2616
16.8	2716	2622	94	2614
16.82	2592	2620	-28	2612
16.84	2654	2619	35	2610
16.86	2683	2617	66	2609
16.88	2614	2615	-1	2607
16.9	2625	2613	12	2605
16.92	2723	2612	111	2604
16.94	2512	2610	-98	2602
16.96	2655	2609	46	2600
16.98	2584	2607	-23	2599
17.0	2612	2606	6	2598
17.02	2567	2605	-38	2596
17.04	2509	2603	-94	2595
17.06	2639	2602	37	2594
17.08	2611	2601	10	2593
17.1	2544	2600	-56	2592
17.12	2654	2599	55	2591
17.14	2529	2598	-69	2590
17.16	2522	2597	-75	2589
17.18	2571	2596	-25	2588
17.2	2663	2595	68	2587
17.22	2547	2595	-48	2586
17.24	2592	2594	-2	2586
17.26	2570	2593	-23	2585
17.28	2536	2593	-57	2584
17.3	2651	2592	59	2584
17.32	2613	2592	21	2583
17.34	2591	2591	0	2583
17.36	2595	2591	4	2583
17.38	2480	2590	-110	2582
17.4	2555	2590	-35	2582
17.42	2566	2590	-24	2582
17.44	2507	2589	-82	2581
17.46	2553	2589	-36	2581
17.48	2532	2589	-57	2581
17.5	2614	2589	25	2581
17.52	2508	2589	-81	2581
17.54	2519	2589	-70	2581
17.56	2502	2589	-87	2581
17.58	2593	2589	4	2581
17.6	2529	2589	-60	2581
17.62	2634	2589	45	2581
17.64	2529	2589	-60	2581
17.66	2557	2589	-32	2581
17.68	2527	2589	-62	2581
17.7	2533	2590	-57	2581
17.72	2441	2590	-149	2582
17.74	2529	2590	-61	2582
17.76	2535	2590	-55	2582
17.78	2523	2591	-68	2583
17.8	2561	2591	-30	2583
17.82	2419	2591	-172	2583
17.84	2585	2592	-7	2584
17.86	2490	2592	-102	2584
17.88	2572	2593	-21	2585
17.9	2584	2593	-9	2585
17.92	2544	2594	-50	2585
17.94	2535	2594	-59	2586
17.96	2478	2595	-117	2586
17.98	2510	2595	-85	2587
18.0	2500	2596	-96	2588
18.02	2546	2596	-50	2588
18.04	2530	2597	-67	2589
18.06	2559	2597	-38	2589
18.08	2414	2598	-184	2590
18.1	2540	2599	-59	2590
18.12	2521	2599	-78	2591
18.14	2503	2600	-97	2592
18.16	2603	2600	3	2592
18.18	2506	2601	-95	2593
18.2	2555	2602	-47	2594
18.22	2490	2602	-112	2594
18.24	2598	2603	-5	2595
18.26	2539	2604	-65	2596
18.28	2582	2604	-22	2596
18.3	2666	2605	61	2597
18.32	2525	2606	-81	2598
18.34	2548	2606	-58	2598
18.36	2653	2607	46	2599
18.38	2558	2608	-50	2600
18.4	2537	2608	-71	2600
18.42	2655	2609	46	2601
18.44	2547	2610	-63	2602
18.46	2551	2610	-59	2602
18.48	2598	2611	-13	2603
18.5	2591	2612	-21	2603
18.52	2621	2612	9	2604
18.54	2646	2613	33	2605
18.56	2591	2613	-22	2605
18.58	2606	2614	-8	2606
18.6	2616	2615	1	2606
18.62	2653	2615	38	2607
18.64	2602	2616	-14	2608
18.66	2623	2616	7	2608
18.68	2623	2617	6	2609
18.7	2698	2617	81	2609
18.72	2693	2618	75	2610
18.74	2600	2618	-18	2610
18.76	2683	2619	64	2611
18.78	2580	2619	-39	2611
18.8	2545	2620	-75	2611
18.82	2667	2620	47	2612
18.84	2607	2620	-13	2612
18.86	2666	2621	45	2612
18.88	2620	2621	-1	2613
18.9	2602	2621	-19	2613
18.92	2499	2622	-123	2613
18.94	2661	2622	39	2614
18.96	2682	2622	60	2614
18.98	2560	2622	-62	2614
19.0	2633	2622	11	2614
19.02	2607	2622	-15	2614
19.04	2602	2622	-20	2614
19.06	2590	2623	-33	2614
19.08	2621	2623	-2	2614
19.1	2604	2622	-18	2614
19.12	2648	2622	26	2614
19.14	2654	2622	32	2614
19.16	2636	2622	14	2614
19.18	2630	2622	8	2614
19.2	2555	2622	-67	2614
19.22	2593	2622	-29	2614
19.24	2693	2621	72	2613
19.26	2576	2621	-45	2613
19.28	2563	2621	-58	2613
19.3	2507	2620	-113	2612
19.32	2613	2620	-7	2612
19.34	2543	2620	-77	2612
19.36	2682	2619	63	2611
19.38	2565	2619	-54	2611
19.4	2477	2618	-141	2610
19.42	2534	2618	-84	2610
19.44	2613	2617	-4	2609
19.46	2544	2617	-73	2609
19.48	2490	2616	-126	2608
19.5	2499	2615	-116	2607
19.52	2501	2615	-114	2607
19.54	2614	2614	0	2606
19.56	2568	2613	-45	2605
19.58	2530	2613	-83	2604
19.6	2529	2612	-83	2604
19.62	2571	2611	-40	2603
19.64	2515	2610	-95	2602
19.66	2554	2609	-55	2601
19.68	2685	2608	77	2600
19.7	2518	2608	-90	2599
19.72	2510	2607	-97	2598
19.74	2553	2606	-53	2598
19.76	2548	2605	-57	2597
19.78	2503	2604	-101	2596
19.8	2603	2603	0	2595
19.82	2479	2602	-123	2593
19.84	2446	2601	-155	2592
19.86	2544	2599	-55	2591
19.88	2462	2598	-136	2590
19.9	2562	2597	-35	2589
19.92	2570	2596	-26	2588
19.94	2469	2595	-126	2587
19.96	2463	2594	-131	2585
19.98	2580	2592	-12	2584
20.0	2464	2591	-127	2583
20.02	2569	2590	-21	2582
20.04	2515	2589	-74	2580
20.06	2468	2587	-119	2579
20.08	2544	2586	-42	2578
20.1	2496	2585	-89	2576
20.12	2466	2583	-117	2575
20.14	2510	2582	-72	2574
20.16	2538	2580	-42	2572
20.18	2523	2579	-56	2571
20.2	2485	2578	-93	2569
20.22	2543	2576	-33	2568
20.24	2449	2575	-126	2566
20.26	2452	2573	-121	2565
20.28	2571	2572	-1	2563
20.3	2655	2570	85	2562
20.32	2560	2568	-8	2560
20.34	2516	2567	-51	2559
20.36	2467	2565	-98	2557
20.38	2502	2564	-62	2556
20.4	2559	2562	-3	2554
20.42	2519	2560	-41	2552
20.44	2533	2559	-26	2551
20.46	2474	2557	-83	2549
20.48	2553	2555	-2	2547
20.5	2420	2554	-134	2546
20.52	2572	2552	20	2544
20.54	2460	2550	-90	2542
20.56	2373	2549	-176	2541
20.58	2552	2547	5	2539
20.6	2491	2545	-54	2537
20.62	2506	2543	-37	2535
20.64	2512	2542	-30	2533
20.66	2559	2540	19	2532
20.68	2495	2538	-43	2530
20.7	2485	2536	-51	2528
20.72	2479	2534	-55	2526
20.74	2503	2533	-30	2524
20.76	2483	2531	-48	2523
20.78	2470	2529	-59	2521
20.8	2589	2527	62	2519
20.82	2598	2525	73	2517
20.84	2572	2523	49	2515
20.86	2494	2521	-27	2513
20.88	2423	2519	-96	2511
20.9	2529	2517	12	2509
20.92	2509	2516	-7	2507
20.94	2539	2514	25	2505
20.96	2527	2512	15	2504
20.98	2481	2510	-29	2502
21.0	2442	2508	-66	2500
21.02	2500	2506	-6	2498
21.04	2415	2504	-89	2496
21.06	2561	2502	59	2494
21.08	2446	2500	-54	2492
21.1	2514	2498	16	2490
21.12	2510	2496	14	2488
21.14	2484	2494	-10	2486
21.16	2386	2492	-106	2484
21.18	2503	2490	13	2482
21.2	2428	2488	-60	2480
21.22	2415	2486	-71	2478
21.24	2484	2484	0	2476
21.26	2536	2482	54	2474
21.28	2473	2480	-7	2472
21.3	2532	2478	54	2470
21.32	2556	2476	80	2468
21.34	2481	2474	7	2466
21.36	2488	2472	16	2464
21.38	2507	2470	37	2462
21.4	2497	2468	29	2460
21.42	2510	2466	44	2457
21.44	2540	2464	76	2455
21.46	2461	2462	-1	2453
21.48	2529	2459	70	2451
21.5	2502	2457	45	2449
21.52	2497	2455	42	2447
21.54	2426	2453	-27	2445
21.56	2521	2451	70	2443
21.58	2580	2449	131	2441
21.6	2402	2447	-45	2439
21.62	2562	2445	117	2437
21.64	2526	2443	83	2435
21.66	2592	2441	151	2433
21.68	2455	2439	16	2431
21.7	2431	2437	-6	2429
21.72	2588	2435	153	2426
21.74	2531	2433	98	2424
21.76	2497	2430	67	2422
21.78	2458	2428	30	2420
21.8	2505	2426	79	2418
21.82	2476	2424	52	2416
21.84	2485	2422	63	2414
21.86	2482	2420	62	2412
21.88	2520	2418	102	2410
21.9	2420	2416	4	2408
21.92	2476	2414	62	2405
21.94	2457	2411	46	2403
21.96	2503	2409	94	2401
21.98	2540	2407	133	2399
22.0	2417	2405	12	2397
22.02	2503	2403	100	2395
22.04	2408	2401	7	2393
22.06	2460	2399	61	2390
22.08	2462	2396	66	2388
22.1	2398	2394	4	2386
22.12	2501	2392	109	2384
22.14	2456	2390	66	2382
22.16	2540	2388	152	2380
22.18	2442	2386	56	2377
22.2	2429	2383	46	2375
22.22	2437	2381	56	2373
22.24	2389	2379	10	2371
22.26	2486	2377	109	2369
22.28	2535	2375	160	2367
22.3	2460	2373	87	2364
22.32	2378	2370	8	2362
22.34	2348	2368	-20	2360
22.36	2398	2366	32	2358
22.38	2449	2364	85	2356
22.4	2461	2362	99	2353
22.42	2408	2359	49	2351
22.44	2441	2357	84	2349
22.46	2362	2355	7	2347
22.48	2422	2353	69	2345
22.5	2411	2350	61	2342
22.52	2380	2348	32	2340
22.54	2454	2346	108	2338
22.56	2357	2344	13	2336
22.58	2312	2342	-30	2333
22.6	2399	2339	60	2331
22.62	2451	2337	114	2329
22.64	2465	2335	130	2327
22.66	2314	2333	-19	2324
22.68	2440	2330	110	2322
22.7	2349	2328	21	2320
22.72	2392	2326	66	2318
22.74	2465	2324	141	2315
22.76	2375	2321	54	2313
22.78	2315	2319	-4	2311
22.8	2437	2317	120	2309
22.82	2474	2314	160	2306
22.84	2419	2312	107	2304
22.86	2379	2310	69	2302
22.88	2425	2308	117	2299
22.9	2331	2305	26	2297
22.92	2413	2303	110	2295
22.94	2360	2301	59	2292
22.96	2353	2298	55	2290
22.98	2358	2296	62	2288
23.0	2356	2294	62	2285
23.02	2364	2291	73	2283
23.04	2387	2289	98	2281
23.06	2388	2287	101	2278
23.08	2326	2284	42	2276
23.1	2352	2282	70	2274
23.12	2358	2280	78	2271
23.14	2328	2277	51	2269
23.16	2310	2275	35	2267
23.18	2233	2273	-40	2264
23.2	2326	2270	56	2262
23.22	2256	2268	-12	2260
23.24	2238	2265	-27	2257
23.26	2373	2263	110	2255
23.28	2308	2261	47	2253
23.3	2407	2258	149	2250
23.32	2298	2256	42	2248
23.34	2291	2254	37	2245
23.36	2364	2251	113	2243
23.38	2243	2249	-6	2241
23.4	2387	2246	141	2238
23.42	2294	2244	50	2236
23.44	2305	2242	63	2233
23.46	2365	2239	126	2231
23.48	2301	2237	64	2229
23.5	2181	2234	-53	2226
23.52	2300	2232	68	2224
23.54	2333	2229	104	2221
23.56	2179	2227	-48	2219
23.58	2235	2224	11	2216
23.6	2268	2222	46	2214
23.62	2275	2220	55	2211
23.64	2263	2217	46	2209
23.66	2299	2215	84	2207
23.68	2285	2212	73	2204
23.7	2153	2210	-57	2202
23.72	2192	2207	-15	2199
23.74	2239	2205	34	2197
23.76	2257	2202	55	2194
23.78	2182	2200	-18	2192
23.8	2230	2197	33	2189
23.82	2196	2195	1	2187
23.84	2154	2192	-38	2184
23.86	2285	2190	95	2182
23.88	2196	2187	9	2179
23.9	2361	2185	176	2177
23.92	2299	2182	117	2174
23.94	2192	2180	12	2172
23.96	2201	2177	24	2169
23.98	2203	2175	28	2167
24.0	2226	2172	54	2164
24.02	2210	2170	40	2161
24.04	2227	2167	60	2159
24.06	2178	2164	14	2156
24.08	2209	2162	47	2154
24.1	2239	2159	80	2151
24.12	2239	2157	82	2149
24.14	2231	2154	77	2146
24.16	2212	2152	60	2143
24.18	2202	2149	53	2141
24.2	2178	2146	32	2138
24.22	2191	2144	47	2136
24.24	2250	2141	109	2133
24.26	2187	2139	48	2131
24.28	2240	2136	104	2128
24.3	2229	2133	96	2125
24.32	2185	2131	54	2123
24.34	2248	2128	120	2120
24.36	2115	2126	-11	2117
24.38	2185	2123	62	2115
24.4	2186	2120	66	2112
24.42	2163	2118	45	2110
24.44	2132	2115	17	2107
24.46	2191	2112	79	2104
24.48	2144	2110	34	2102
24.5	2113	2108	5	2099
24.52	2166	2106	60	2096
24.54	2177	2103	74	2094
24.56	2129	2100	29	2091
24.58	2149	2098	51	2088
24.6	2090	2096	-6	2086
24.62	2155	2094	61	2083
24.64	2069	2091	-22	2080
24.66	2129	2088	41	2077
24.68	2195	2086	109	2075
24.7	2119	2083	36	2072
24.72	2113	2080	33	2069
24.74	2104	2078	26	2067
24.76	2091	2075	16	2064
24.78	2142	2072	70	2061
24.8	2049	2069	-20	2058
24.82	2031	2067	-36	2056
24.84	2048	2064	-16	2053
24.86	2049	2061	-12	2050
24.88	1989	2058	-69	2047
24.9	2084	2056	28	2045
24.92	2085	2053	32	2042
24.94	2090	2050	40	2039
24.96	2098	2047	51	2036
24.98	2065	2045	20	2034
25.0	2101	2042	59	2031
25.02	1987	2039	-52	2028
25.04	1970	2036	-66	2025
25.06	2029	2033	-4	2022
25.08	2037	2031	6	2020
25.1	2090	2028	62	2017
25.12	1950	2025	-75	2014
25.14	2107	2022	85	2011
25.16	1991	2019	-28	2008
25.18	2026	2017	9	2005
25.2	1959	2014	-55	2003
25.22	2057	2011	46	2000
25.24	2045	2008	37	1997
25.26	2052	2005	47	1994
25.28	2036	2003	33	1991
25.3	2049	2000	49	1988
25.32	2008	1998	10	1986
25.34	1984	1995	-11	1983
25.36	2014	1993	21	1980
25.38	1990	1990	0	1977
25.4	2021	1987	34	1974
25.42	1960	1984	-24	1971
25.44	2071	1982	89	1969
25.46	2075	1979	96	1966
25.48	2000	1976	24	1963
25.5	2003	1973	30	1960
25.52	1972	1970	2	1957
25.54	2053	1968	85	1954
25.56	2048	1965	83	1951
25.58	2080	1962	118	1949
25.6	1975	1959	16	1946
25.62	1982	1957	25	1943
25.64	1985	1954	31	1940
25.66	2024	1951	73	1937
25.68	1972	1948	24	1934
25.7	1985	1946	39	1931
25.72	1950	1944	6	1928
25.74	2008	1941	67	1926
25.76	1911	1939	-28	1923
25.78	1967	1936	31	1920
25.8	1990	1933	57	1917
25.82	1984	1930	54	1914
25.84	1908	1928	-20	1911
25.86	1936	1925	11	1908
25.88	1864	1922	-58	1905
25.9	1942	1919	23	1903
25.92	1911	1917	-6	1900
25.94	1883	1914	-31	1897
25.96	1943	1911	32	1894
25.98	1943	1908	35	1891
26.0	1998	1906	92	1888
26.02	1856	1903	-47	1885
26.04	1941	1900	41	1882
26.06	1927	1897	30	1880
26.08	1835	1895	-60	1877
26.1	1938	1892	46	1874
26.12	1969	1889	80	1871
26.14	1892	1886	6	1868
26.16	1942	1883	59	1865
26.18	1865	1881	-16	1862
26.2	1930	1878	52	1860
26.22	1923	1875	48	1857
26.24	1901	1872	29	1854
26.26	1933	1869	64	1851
26.28	1877	1866	11	1848
26.3	1953	1863	90	1845
26.32	1908	1861	47	1842
26.34	1927	1858	69	1840
26.36	1900	1855	45	1837
26.38	1999	1852	147	1834
26.4	1916	1849	67	1831
26.42	1912	1846	66	1828
26.44	1951	1843	108	1825
26.46	1903	1840	63	1823
26.48	1899	1837	62	1820
26.5	2015	1835	180	1817
26.52	1907	1832	75	1814
26.54	1949	1829	120	1811
26.56	1942	1826	116	1809
26.58	2045	1823	222	1806
26.6	1904	1820	84	1803
26.62	1820	1817	3	1800
26.64	1899	1814	85	1797
26.66	1861	1811	50	1795
26.68	1836	1808	28	1792
26.7	1835	1805	30	1789
26.72	1852	1803	49	1786
26.74	1833	1800	33	1784
26.76	1823	1797	26	1781
26.78	1931	1794	137	1778
26.8	1876	1791	85	1775
26.82	1884	1787	97	1773
26.84	1814	1784	30	1770
26.86	1820	1781	39	1767
26.88	1747	1779	-32	1764
26.9	1815	1776	39	1762
26.92	1827	1773	54	1759
26.94	1798	1770	28	1756
26.96	1696	1767	-71	1754
26.98	1707	1765	-58	1751
27.0	1779	1762	17	1748
27.02	1800	1759	41	1746
27.04	1793	1757	36	1743
27.06	1769	1754	15	1740
27.08	1798	1750	48	1738
27.1	1720	1747	-27	1735
27.12	1693	1745	-52	1732
27.14	1814	1742	72	1730
27.16	1823	1739	84	1727
27.18	1735	1737	-2	1724
27.2	1749	1734	15	1722
27.22	1718	1732	-14	1719
27.24	1763	1729	34	1716
27.26	1808	1726	82	1714
27.28	1806	1724	82	1711
27.3	1740	1721	19	1709
27.32	1783	1719	64	1706
27.34	1742	1716	26	1704
27.36	1785	1714	71	1701
27.38	1698	1711	-13	1698
27.4	1734	1709	25	1696
27.42	1762	1706	56	1693
27.44	1765	1703	62	1691
27.46	1790	1701	89	1688
27.48	1727	1699	28	1686
27.5	1753	1696	57	1683
27.52	1713	1694	19	1681
27.54	1754	1691	63	1678
27.56	1739	1689	50	1676
27.58	1729	1686	43	1673
27.6	1756	1684	72	1671
27.62	1700	1681	19	1669
27.64	1719	1679	40	1666
27.66	1827	1677	150	1664
27.68	1700	1674	26	1661
27.7	1738	1672	66	1659
27.72	1672	1669	3	1657
27.74	1724	1667	57	1654
27.76	1747	1665	82	1652
27.78	1694	1662	32	1649
27.8	1676	1660	16	1647
27.82	1753	1658	95	1645
27.84	1658	1655	3	1642
27.86	1599	1653	-54	1640
27.88	1688	1651	37	1638
27.9	1722	1649	73	1635
27.92	1708	1646	62	1633
27.94	1605	1644	-39	1631
27.96	1627	1642	-15	1629
27.98	1683	1640	43	1626
28.0	1671	1637	34	1624
28.02	1673	1635	38	1622
28.04	1627	1633	-6	1620
28.06	1659	1631	28	1617
28.08	1668	1629	39	1615
28.1	1678	1626	52	1613
28.12	1715	1624	91	1611
28.14	1648	1622	26	1609
28.16	1688	1620	68	1607
28.18	1630	1618	12	1605
28.2	1714	1616	98	1602
28.22	1658	1614	44	1600
28.24	1672	1612	60	1598
28.26	1563	1610	-47	1596
28.28	1616	1608	8	1594
28.3	1606	1605	1	1592
28.32	1614	1603	11	1590
28.34	1636	1601	35	1588
28.36	1678	1599	79	1586
28.38	1580	1597	-17	1584
28.4	1599	1597	2	1582
28.42	1602	1595	7	1580
28.44	1594	1593	1	1578
28.46	1514	1591	-77	1576
28.48	1614	1591	23	1574
28.5	1597	1589	8	1572
28.52	1589	1587	2	1570
28.54	1626	1585	41	1568
28.56	1646	1583	63	1567
28.58	1666	1581	85	1565
28.6	1573	1579	-6	1563
28.62	1633	1578	55	1561
28.64	1541	1576	-35	1559
28.66	1540	1574	-34	1557
28.68	1529	1572	-43	1556
28.7	1619	1571	48	1554
28.72	1599	1569	30	1552
28.74	1617	1567	50	1550
28.76	1564	1565	-1	1549
28.78	1641	1564	77	1547
28.8	1578	1562	16	1545
28.82	1592	1560	32	1543
28.84	1609	1559	50	1542
28.86	1579	1557	22	1540
28.88	1569	1556	13	1538
28.9	1560	1554	6	1537
28.92	1541	1552	-11	1535
28.94	1535	1551	-16	1533
28.96	1581	1549	32	1532
28.98	1558	1548	10	1530
29.0	1603	1546	57	1529
29.02	1532	1545	-13	1527
29.04	1582	1543	39	1526
29.06	1615	1542	73	1524
29.08	1556	1540	16	1522
29.1	1536	1539	-3	1521
29.12	1545	1537	8	1519
29.14	1617	1536	81	1518
29.16	1580	1534	46	1516
29.18	1637	1533	104	1515
29.2	1569	1531	38	1513
29.22	1592	1530	62	1512
29.24	1553	1529	24	1511
29.26	1520	1527	-7	1509
29.28	1566	1526	40	1508
29.3	1489	1524	-35	1506
29.32	1470	1523	-53	1505
29.34	1525	1522	3	1503
29.36	1502	1520	-18	1502
29.38	1540	1519	21	1501
29.4	1565	1518	47	1499
29.42	1593	1516	77	1498
29.44	1570	1515	55	1497
29.46	1493	1514	-21	1495
29.48	1586	1513	73	1494
29.5	1565	1511	54	1493
29.52	1553	1510	43	1491
29.54	1492	1509	-17	1490
29.56	1494	1508	-14	1489
29.58	1521	1506	15	1488
29.6	1487	1505	-18	1486
29.62	1541	1504	37	1485
29.64	1467	1503	-36	1484
29.66	1549	1502	47	1483
29.68	1541	1501	40	1481
29.7	1508	1499	9	1480
29.72	1483	1498	-15	1479
29.74	1500	1497	3	1478
29.76	1548	1496	52	1477
29.78	1535	1495	40	1476
29.8	1469	1494	-25	1474
29.82	1493	1493	0	1473
29.84	1500	1492	8	1472
29.86	1452	1491	-39	1471
29.88	1456	1490	-34	1470
29.9	1511	1489	22	1469
29.92	1499	1487	12	1468
29.94	1444	1486	-42	1467
29.96	1534	1485	49	1465
29.98	1450	1484	-34	1464
30.0	1420	1483	-63	1463
30.02	1571	1482	89	1462
30.04	1468	1481	-13	1461
30.06	1441	1480	-39	1460
30.08	1379	1480	-101	1459
30.1	1486	1479	7	1458
30.12	1497	1478	19	1457
30.14	1470	1477	-7	1456
30.16	1506	1476	30	1455
30.18	1433	1475	-42	1454
30.2	1523	1474	49	1453
30.22	1456	1473	-17	1452
30.24	1495	1472	23	1451
30.26	1462	1471	-9	1450
30.28	1483	1470	13	1449
30.3	1453	1469	-16	1448
30.32	1404	1469	-65	1447
30.34	1496	1468	28	1447
30.36	1456	1467	-11	1446
30.38	1530	1466	64	1445
30.4	1461	1465	-4	1444
30.42	1389	1464	-75	1443
30.44	1473	1464	9	1442
30.46	1423	1463	-40	1441
30.48	1515	1462	53	1440
30.5	1414	1461	-47	1439
30.52	1480	1460	20	1439
30.54	1478	1460	18	1438
30.56	1429	1459	-30	1437
30.58	1440	1458	-18	1436
30.6	1499	1457	42	1435
30.62	1455	1457	-2	1434
30.64	1459	1456	3	1434
30.66	1441	1455	-14	1433
30.68	1473	1454	19	1432
30.7	1473	1454	19	1431
30.72	1378	1453	-75	1430
30.74	1388	1452	-64	1429
30.76	1417	1452	-35	1429
30.78	1427	1451	-24	1428
30.8	1495	1450	45	1427
30.82	1413	1450	-37	1426
30.84	1471	1449	22	1426
30.86	1426	1448	-22	1425
30.88	1381	1448	-67	1424
30.9	1439	1447	-8	1423
30.92	1473	1446	27	1423
30.94	1544	1446	98	1422
30.96	1424	1445	-21	1421
30.98	1401	1444	-43	1420
31.0	1408	1444	-36	1420
31.02	1433	1443	-10	1419
31.04	1432	1443	-11	1418
31.06	1416	1442	-26	1418
31.08	1454	1441	13	1417
31.1	1491	1441	50	1416
31.12	1417	1440	-23	1416
31.14	1472	1440	32	1415
31.16	1463	1439	24	1414
31.18	1380	1438	-58	1414
31.2	1426	1438	-12	1413
31.22	1442	1437	5	1412
31.24	1528	1437	91	1412
31.26	1452	1436	16	1411
31.28	1430	1436	-6	1410
31.3	1461	1435	26	1410
31.32	1437	1435	2	1409
31.34	1430	1434	-4	1408
31.36	1422	1434	-12	1408
31.38	1412	1433	-21	1407
31.4	1478	1433	45	1406
31.42	1502	1432	70	1406
31.44	1462	1432	30	1405
31.46	1419	1431	-12	1405
31.48	1423	1431	-8	1404
31.5	1502	1430	72	1403
31.52	1466	1430	36	1403
31.54	1442	1429	13	1402
31.56	1503	1429	74	1402
31.58	1488	1428	60	1401
31.6	1420	1428	-8	1400
31.62	1495	1427	68	1400
31.64	1521	1427	94	1399
31.66	1476	1426	50	1399
31.68	1447	1426	21	1398
31.7	1495	1426	69	1398
31.72	1456	1425	31	1397
31.74	1401	1425	-24	1396
31.76	1521	1424	97	1396
31.78	1456	1424	32	1395
31.8	1507	1423	84	1395
31.82	1417	1423	-6	1394
31.84	1489	1423	66	1394
31.86	1488	1422	66	1393
31.88	1450	1422	28	1392
31.9	1471	1421	50	1392
31.92	1482	1421	61	1391
31.94	1417	1421	-4	1391
31.96	1539	1420	119	1390
31.98	1427	1420	7	1390
32.0	1431	1419	12	1389
32.02	1402	1419	-17	1389
32.04	1359	1419	-60	1388
32.06	1453	1418	35	1388
32.08	1417	1418	-1	1387
32.1	1380	1418	-38	1386
32.12	1432	1417	15	1386
32.14	1399	1417	-18	1385
32.16	1464	1416	48	1385
32.18	1452	1416	36	1384
32.2	1416	1416	0	1384
32.22	1428	1415	13	1383
32.24	1420	1415	5	1383
32.26	1438	1415	23	1382
32.28	1417	1414	3	1382
32.3	1379	1414	-35	1381
32.32	1443	1414	29	1381
32.34	1444	1413	31	1380
32.36	1364	1413	-49	1380
32.38	1531	1413	118	1379
32.4	1376	1412	-36	1379
32.42	1395	1412	-17	1378
32.44	1383	1412	-29	1378
32.46	1408	1411	-3	1377
32.48	1365	1411	-46	1377
32.5	1385	1411	-26	1376
32.52	1471	1411	60	1375
32.54	1365	1410	-45	1375
32.56	1379	1410	-31	1374
32.58	1416	1410	6	1374
32.6	1396	1409	-13	1373
32.62	1455	1409	46	1373
32.64	1446	1409	37	1372
32.66	1401	1408	-7	1372
32.68	1367	1408	-41	1371
32.7	1394	1408	-14	1371
32.72	1367	1408	-41	1370
32.74	1351	1407	-56	1370
32.76	1382	1407	-25	1369
32.78	1326	1407	-81	1369
32.8	1396	1406	-10	1368
32.82	1429	1406	23	1368
32.84	1408	1406	2	1367
32.86	1381	1406	-25	1367
32.88	1367	1405	-38	1366
32.9	1396	1405	-9	1365
32.92	1443	1405	38	1365
32.94	1425	1405	20	1364
32.96	1384	1404	-20	1364
32.98	1284	1404	-120	1363
33.0	1458	1404	54	1363
33.02	1468	1403	65	1362
33.04	1398	1403	-5	1362
33.06	1369	1403	-34	1361
33.08	1345	1403	-58	1361
33.1	1322	1402	-80	1360
33.12	1428	1402	26	1359
33.14	1398	1402	-4	1359
33.16	1387	1402	-15	1358
33.18	1341	1402	-61	1358
33.2	1335	1401	-66	1357
33.22	1363	1401	-38	1357
33.24	1368	1401	-33	1356
33.26	1368	1401	-33	1356
33.28	1409	1400	9	1355
33.3	1368	1400	-32	1355
33.32	1416	1400	16	1354
33.34	1415	1400	15	1353
33.36	1421	1400	21	1353
33.38	1365	1399	-34	1352
33.4	1401	1399	2	1352
33.42	1385	1399	-14	1351
33.44	1345	1399	-54	1351
33.46	1358	1399	-41	1350
33.48	1388	1399	-11	1349
33.5	1411	1398	13	1349
33.52	1365	1398	-33	1348
33.54	1399	1398	1	1348
33.56	1350	1398	-48	1347
33.58	1387	1398	-11	1347
33.6	1449	1398	51	1346
33.62	1398	1398	0	1346
33.64	1360	1397	-37	1345
33.66	1494	1397	97	1344
33.68	1382	1397	-15	1344
33.7	1368	1397	-29	1343
33.72	1369	1397	-28	1343
33.74	1383	1397	-14	1342
33.76	1361	1397	-36	1342
33.78	1341	1397	-56	1341
33.8	1374	1397	-23	1340
33.82	1356	1397	-41	1340
33.84	1341	1397	-56	1339
33.86	1401	1396	5	1339
33.88	1364	1396	-32	1338
33.9	1415	1396	19	1337
33.92	1381	1396	-15	1337
33.94	1411	1396	15	1336
33.96	1422	1396	26	1336
33.98	1343	1396	-53	1335
34.0	1353	1396	-43	1335
34.02	1390	1396	-6	1334
34.04	1446	1396	50	1333
34.06	1416	1396	20	1333
34.08	1439	1396	43	1332
34.1	1438	1396	42	1332
34.12	1422	1397	25	1331
34.14	1385	1397	-12	1330
34.16	1414	1397	17	1330
34.18	1449	1397	52	1329
34.2	1448	1397	51	1329
34.22	1398	1397	1	1328
34.24	1449	1397	52	1327
34.26	1519	1397	122	1327
34.28	1458	1397	61	1326
34.3	1472	1398	74	1326
34.32	1420	1398	22	1325
34.34	1529	1398	131	1324
34.36	1478	1398	80	1324
34.38	1494	1398	96	1323
34.4	1518	1399	119	1323
34.42	1501	1399	102	1322
34.44	1536	1399	137	1321
34.46	1599	1399	200	1321
34.48	1441	1400	41	1320
34.5	1563	1400	163	1320
34.52	1485	1400	85	1319
34.54	1525	1401	124	1318
34.56	1501	1401	100	1318
34.58	1443	1401	42	1317
34.6	1553	1402	151	1317
34.62	1476	1402	74	1316
34.64	1433	1403	30	1315
34.66	1448	1403	45	1315
34.68	1445	1404	41	1314
34.7	1397	1404	-7	1314
34.72	1444	1405	39	1313
34.74	1470	1405	65	1312
34.76	1427	1406	21	1312
34.78	1428	1406	22	1311
34.8	1399	1407	-8	1311
34.82	1383	1408	-25	1310
34.84	1355	1408	-53	1309
34.86	1418	1409	9	1309
34.88	1436	1410	26	1308
34.9	1445	1411	34	1307
34.92	1420	1412	8	1307
34.94	1362	1413	-51	1306
34.96	1476	1413	63	1306
34.98	1419	1414	5	1305
35.0	1397	1415	-18	1304
35.02	1425	1417	8	1304
35.04	1569	1418	151	1303
35.06	1422	1419	3	1302
35.08	1377	1420	-43	1302
35.1	1452	1421	31	1301
35.12	1421	1423	-2	1301
35.14	1340	1424	-84	1300
35.16	1416	1426	-10	1299
35.18	1468	1428	40	1299
35.2	1411	1429	-18	1298
35.22	1442	1431	11	1298
35.24	1472	1433	39	1297
35.26	1465	1436	29	1296
35.28	1465	1438	27	1296
35.3	1363	1440	-77	1295
35.32	1388	1443	-55	1294
35.34	1467	1446	21	1294
35.36	1419	1449	-30	1293
35.38	1424	1452	-28	1292
35.4	1528	1456	72	1292
35.42	1448	1459	-11	1291
35.44	1449	1463	-14	1291
35.46	1430	1468	-38	1290
35.48	1476	1472	4	1289
35.5	1506	1477	29	1289
35.52	1413	1483	-70	1288
35.54	1525	1489	36	1287
35.56	1526	1495	31	1287
35.58	1501	1502	-1	1286
35.6	1540	1510	30	1286
35.62	1559	1518	41	1285
35.64	1545	1527	18	1284
35.66	1527	1536	-9	1284
35.68	1582	1546	36	1283
35.7	1633	1558	75	1282
35.72	1597	1570	27	1282
35.74	1588	1583	5	1281
35.76	1652	1597	55	1280
35.78	1655	1612	43	1280
35.8	1706	1628	78	1279
35.82	1726	1646	80	1279
35.84	1695	1665	30	1278
35.86	1687	1686	1	1277
35.88	1729	1708	21	1277
35.9	1814	1732	82	1276
35.92	1873	1757	116	1275
35.94	1866	1785	81	1275
35.96	1939	1814	125	1274
35.98	1843	1846	-3	1273
36.0	1961	1880	81	1273
36.02	2004	1917	87	1272
36.04	2085	1956	129	1272
36.06	2083	1997	86	1271
36.08	2074	2042	32	1270
36.1	2205	2089	116	1270
36.12	2194	2140	54	1269
36.14	2170	2194	-24	1268
36.16	2303	2251	52	1268
36.18	2306	2311	-5	1267
36.2	2223	2376	-153	1266
36.22	2333	2444	-111	1266
36.24	2484	2516	-32	1265
36.26	2459	2592	-133	1264
36.28	2421	2673	-252	1264
36.3	2518	2757	-239	1263
36.32	2490	2847	-357	1263
36.34	2637	2940	-303	1262
36.36	2547	3039	-492	1261
36.38	2630	3142	-512	1261
36.4	2660	3250	-590	1260
36.42	2693	3363	-670	1259
36.44	2881	3481	-600	1259
36.46	2984	3604	-620	1258
36.48	2974	3732	-758	1257
36.5	3076	3865	-789	1257
36.52	3284	4003	-719	1256
36.54	3347	4146	-799	1255
36.56	3496	4294	-798	1255
36.58	3576	4447	-871	1254
36.6	3794	4605	-811	1253
36.62	3959	4768	-809	1253
36.64	3989	4936	-947	1252
36.66	4413	5108	-695	1252
36.68	4454	5284	-830	1251
36.7	4740	5465	-725	1250
36.72	5038	5649	-611	1250
36.74	5142	5837	-695	1249
36.76	5532	6029	-497	1248
36.78	5791	6224	-433	1248
36.8	6151	6422	-271	1247
36.82	6479	6622	-143	1246
36.84	6722	6824	-102	1246
36.86	7017	7029	-12	1245
36.88	7380	7234	146	1244
36.9	7775	7441	334	1244
36.92	8045	7648	397	1243
36.94	8281	7855	426	1242
36.96	8780	8062	718	1242
36.98	8923	8267	656	1241
37.0	9084	8472	612	1240
37.02	9560	8674	886	1240
37.04	9722	8873	849	1239
37.06	9935	9070	865	1239
37.08	10337	9263	1074	1238
37.1	10426	9451	975	1237
37.12	10629	9634	995	1237
37.14	10509	9812	697	1236
37.16	10741	9984	757	1235
37.18	10840	10149	691	1235
37.2	10930	10307	623	1234
37.22	10940	10456	484	1233
37.24	11038	10598	440	1233
37.26	11163	10730	433	1232
37.28	11092	10853	239	1231
37.3	11241	10965	276	1231
37.32	11126	11067	59	1230
37.34	11123	11159	-36	1229
37.36	11048	11238	-190	1229
37.38	11033	11306	-273	1228
37.4	11057	11362	-305	1227
37.42	10976	11406	-430	1227
37.44	11045	11437	-392	1226
37.46	10725	11456	-731	1226
37.48	10790	11462	-672	1225
37.5	10837	11457	-620	1224
37.52	10487	11439	-952	1224
37.54	10784	11409	-625	1223
37.56	10659	11368	-709	1222
37.58	10532	11315	-783	1222
37.6	10442	11251	-809	1221
37.62	10463	11177	-714	1220
37.64	10214	11091	-877	1220
37.66	10297	10996	-699	1219
37.68	10099	10891	-792	1218
37.7	10005	10776	-771	1218
37.72	9988	10652	-664	1217
37.74	9961	10520	-559	1216
37.76	9778	10380	-602	1216
37.78	9777	10232	-455	1215
37.8	9488	10077	-589	1214
37.82	9427	9916	-489	1214
37.84	9324	9749	-425	1213
