Repository: jhamlin-ufl/synthesizability

# synthesizability

Data, fits and code for

> G. D. Di Gianluca *et al.*, *Experimental Evaluation of High-Throughput Structure Predictions*,
> [arXiv:2611.09671](https://arxiv.org/abs/2611.09671) (2026).

We arc-melted 34 ternary compounds predicted to be stable or nearly stable and identified the
phases that formed by powder X-ray diffraction and Rietveld refinement.

## Contents

| Path | What it holds |
|---|---|
| `Supplement.pdf` | the Supplementary Information |
| `samples/` | one folder per target, named by its formula in Table 1: synthesis records, X-ray scans and GSAS-II fits |
| `tables/` | the targets, buttons, scans and fits as CSV tables; the candidate lists |
| `computed/` | P_disorder and the dynamical-stability (phonon) results |
| `databases/` | OQMD, Materials Project and Alexandria entries for each chemical system, and the search-match structures |
| `instruments/` | GSAS-II instrument profiles of the two diffractometers |
| `results/` | the generated tables and figures |
| `workflow/` | the pipeline (`Snakefile`), its scripts and library code |

## Finding a sample

Open `samples/<formula>/README.md`, for example `samples/ZrPt5Si/README.md`. It gives the Table 1
row and outcome, the buttons and scans, the fit of record and the contrast fits, and where the
database entries for the chemical system are. `samples/README.md` explains the file formats and
how to rerun a fit.

## Not included

ICDD PDF-5+ cards and MDI JADE work files are licensed and not redistributed. No deposited fit
uses an ICDD card. `samples/EXCLUDED.md` lists the files left out.

File: data/raw/0458_HM_Mo3NbTi2/0458_XRD_fit.txt (part 1 of 3)
HardwareIndicator=65519
Wavelength = 1.54059Å, !5.0°/120.0°/0.02°/1(s), I(p)=35928/323, Cu(45kV,40mA), Tuesday, January 13, 2026, 12:53 PM
Angle	I(o)	I(c)	I(d)	I(b)
5.0	3348	3356	-8	3349
5.02	3293	3360	-67	3353
5.04	3442	3364	78	3357
5.06	3414	3367	47	3360
5.08	3285	3371	-86	3364
5.1	3269	3374	-105	3367
5.12	3307	3378	-71	3371
5.14	3270	3382	-112	3375
5.16	3218	3385	-167	3378
5.18	3389	3389	0	3382
5.2	3427	3392	35	3385
5.22	3255	3396	-141	3389
5.24	3272	3400	-128	3393
5.26	3343	3403	-60	3396
5.28	3318	3407	-89	3400
5.3	3295	3410	-115	3403
5.32	3259	3414	-155	3407
5.34	3371	3417	-46	3410
5.36	3329	3421	-92	3414
5.38	3344	3424	-80	3417
5.4	3300	3428	-128	3421
5.42	3337	3431	-94	3424
5.44	3382	3435	-53	3428
5.46	3359	3438	-79	3431
5.48	3417	3442	-25	3434
5.5	3415	3445	-30	3438
5.52	3400	3448	-48	3441
5.54	3462	3452	10	3445
5.56	3378	3455	-77	3448
5.58	3393	3458	-65	3451
5.6	3327	3462	-135	3455
5.62	3354	3465	-111	3458
5.64	3383	3468	-85	3461
5.66	3407	3472	-65	3464
5.68	3274	3475	-201	3468
5.7	3412	3478	-66	3471
5.72	3412	3481	-69	3474
5.74	3340	3484	-144	3477
5.76	3429	3487	-58	3480
5.78	3373	3490	-117	3483
5.8	3313	3493	-180	3486
5.82	3451	3496	-45	3489
5.84	3445	3499	-54	3492
5.86	3424	3502	-78	3495
5.88	3488	3505	-17	3498
5.9	3417	3508	-91	3501
5.92	3402	3511	-109	3504
5.94	3430	3514	-84	3507
5.96	3291	3517	-226	3510
5.98	3439	3520	-81	3512
6.0	3439	3522	-83	3515
6.02	3485	3525	-40	3518
6.04	3451	3528	-77	3521
6.06	3501	3530	-29	3523
6.08	3418	3533	-115	3526
6.1	3406	3535	-129	3528
6.12	3409	3538	-129	3531
6.14	3603	3540	63	3533
6.16	3410	3543	-133	3536
6.18	3423	3545	-122	3538
6.2	3387	3548	-161	3540
6.22	3544	3550	-6	3543
6.24	3493	3552	-59	3545
6.26	3400	3554	-154	3547
6.28	3605	3556	49	3549
6.3	3470	3559	-89	3551
6.32	3457	3561	-104	3554
6.34	3444	3563	-119	3556
6.36	3560	3565	-5	3558
6.38	3553	3567	-14	3559
6.4	3506	3568	-62	3561
6.42	3531	3570	-39	3563
6.44	3529	3572	-43	3565
6.46	3498	3574	-76	3567
6.48	3498	3575	-77	3568
6.5	3589	3577	12	3570
6.52	3485	3579	-94	3571
6.54	3479	3580	-101	3573
6.56	3590	3582	8	3574
6.58	3535	3583	-48	3576
6.6	3555	3584	-29	3577
6.62	3569	3586	-17	3578
6.64	3515	3587	-72	3580
6.66	3675	3588	87	3581
6.68	3559	3589	-30	3582
6.7	3580	3590	-10	3583
6.72	3641	3591	50	3584
6.74	3489	3592	-103	3585
6.76	3571	3593	-22	3586
6.78	3539	3594	-55	3586
6.8	3526	3594	-68	3587
6.82	3454	3595	-141	3588
6.84	3624	3596	28	3588
6.86	3615	3596	19	3589
6.88	3530	3597	-67	3590
6.9	3672	3597	75	3590
6.92	3563	3598	-35	3590
6.94	3523	3598	-75	3591
6.96	3655	3598	57	3591
6.98	3668	3598	70	3591
7.0	3604	3599	5	3592
7.02	3515	3599	-84	3592
7.04	3555	3599	-44	3592
7.06	3609	3599	10	3592
7.08	3610	3599	11	3592
7.1	3504	3599	-95	3592
7.12	3551	3599	-48	3592
7.14	3562	3599	-37	3592
7.16	3577	3599	-22	3592
7.18	3652	3599	53	3592
7.2	3533	3599	-66	3592
7.22	3492	3599	-107	3592
7.24	3510	3598	-88	3591
7.26	3636	3598	38	3591
7.28	3556	3598	-42	3591
7.3	3539	3598	-59	3591
7.32	3628	3598	30	3590
7.34	3475	3597	-122	3590
7.36	3477	3597	-120	3590
7.38	3589	3597	-8	3590
7.4	3574	3596	-22	3589
7.42	3617	3596	21	3589
7.44	3568	3596	-28	3589
7.46	3471	3595	-124	3588
7.48	3382	3595	-213	3588
7.5	3592	3595	-3	3588
7.52	3570	3594	-24	3587
7.54	3519	3594	-75	3587
7.56	3613	3594	19	3587
7.58	3549	3593	-44	3586
7.6	3508	3593	-85	3586
7.62	3541	3593	-52	3586
7.64	3459	3593	-134	3585
7.66	3518	3592	-74	3585
7.68	3539	3592	-53	3585
7.7	3532	3592	-60	3585
7.72	3589	3591	-2	3584
7.74	3614	3591	23	3584
7.76	3587	3591	-4	3584
7.78	3589	3591	-2	3584
7.8	3480	3591	-111	3584
7.82	3578	3591	-13	3583
7.84	3597	3590	7	3583
7.86	3486	3590	-104	3583
7.88	3565	3590	-25	3583
7.9	3587	3590	-3	3583
7.92	3609	3590	19	3583
7.94	3450	3590	-140	3583
7.96	3552	3590	-38	3583
7.98	3638	3591	47	3583
8.0	3501	3591	-90	3584
8.02	3569	3591	-22	3584
8.04	3567	3591	-24	3584
8.06	3483	3591	-108	3584
8.08	3549	3592	-43	3585
8.1	3556	3592	-36	3585
8.12	3698	3593	105	3586
8.14	3634	3593	41	3586
8.16	3609	3594	15	3587
8.18	3592	3594	-2	3587
8.2	3739	3595	144	3588
8.22	3650	3596	54	3589
8.24	3570	3596	-26	3589
8.26	3629	3597	32	3590
8.28	3630	3598	32	3591
8.3	3697	3599	98	3592
8.32	3631	3600	31	3593
8.34	3747	3601	146	3594
8.36	3651	3602	49	3595
8.38	3630	3604	26	3597
8.4	3610	3605	5	3598
8.42	3689	3606	83	3599
8.44	3729	3608	121	3601
8.46	3673	3609	64	3602
8.48	3613	3611	2	3604
8.5	3715	3613	102	3606
8.52	3638	3614	24	3607
8.54	3573	3616	-43	3609
8.56	3781	3618	163	3611
8.58	3778	3620	158	3613
8.6	3703	3622	81	3615
8.62	3673	3625	48	3618
8.64	3824	3627	197	3620
8.66	3783	3629	154	3622
8.68	3825	3632	193	3625
8.7	3727	3635	92	3627
8.72	3887	3637	250	3630
8.74	3741	3640	101	3633
8.76	3642	3643	-1	3636
8.78	3695	3646	49	3639
8.8	3699	3649	50	3642
8.82	3692	3652	40	3645
8.84	3791	3656	135	3649
8.86	3844	3659	185	3652
8.88	3759	3663	96	3656
8.9	3797	3666	131	3659
8.92	3752	3670	82	3663
8.94	3835	3674	161	3667
8.96	3828	3678	150	3671
8.98	3858	3682	176	3675
9.0	3835	3687	148	3680
9.02	3745	3691	54	3684
9.04	3766	3696	70	3688
9.06	3747	3700	47	3693
9.08	3883	3705	178	3698
9.1	3721	3710	11	3703
9.12	3909	3715	194	3708
9.14	3868	3720	148	3713
9.16	3862	3726	136	3718
9.18	3972	3731	241	3724
9.2	3847	3737	110	3730
9.22	3926	3742	184	3735
9.24	3932	3748	184	3741
9.26	4021	3754	267	3747
9.28	3792	3760	32	3753
9.3	3866	3767	99	3760
9.32	3965	3773	192	3766
9.34	3960	3780	180	3773
9.36	3902	3787	115	3780
9.38	3903	3794	109	3787
9.4	3925	3801	124	3794
9.42	3965	3808	157	3801
9.44	3990	3815	175	3808
9.46	3935	3823	112	3816
9.48	4035	3831	204	3824
9.5	4057	3839	218	3832
9.52	3974	3847	127	3840
9.54	3850	3855	-5	3848
9.56	3943	3863	80	3856
9.58	3995	3872	123	3865
9.6	3969	3881	88	3874
9.62	3963	3890	73	3883
9.64	4008	3899	109	3892
9.66	4040	3908	132	3901
9.68	4077	3918	159	3911
9.7	4013	3927	86	3920
9.72	4099	3937	162	3930
9.74	4038	3947	91	3940
9.76	4180	3957	223	3950
9.78	4084	3968	116	3961
9.8	4097	3978	119	3971
9.82	4130	3989	141	3982
9.84	4179	4000	179	3993
9.86	4093	4011	82	4004
9.88	4152	4023	129	4016
9.9	4121	4034	87	4027
9.92	4152	4046	106	4039
9.94	4172	4058	114	4051
9.96	4220	4070	150	4063
9.98	4090	4082	8	4075
10.0	4213	4095	118	4088
10.02	4181	4108	73	4101
10.04	4312	4121	191	4114
10.06	4279	4134	145	4127
10.08	4226	4147	79	4140
10.1	4249	4160	89	4153
10.12	4328	4174	154	4166
10.14	4245	4187	58	4180
10.16	4233	4201	32	4194
10.18	4370	4215	155	4207
10.2	4262	4228	34	4221
10.22	4409	4242	167	4235
10.24	4383	4257	126	4249
10.26	4355	4271	84	4264
10.28	4298	4285	13	4278
10.3	4343	4299	44	4292
10.32	4415	4313	102	4306
10.34	4315	4328	-13	4321
10.36	4368	4342	26	4335
10.38	4350	4357	-7	4350
10.4	4350	4371	-21	4364
10.42	4387	4386	1	4378
10.44	4518	4400	118	4393
10.46	4475	4414	61	4407
10.48	4472	4429	43	4422
10.5	4488	4443	45	4436
10.52	4497	4458	39	4451
10.54	4508	4472	36	4465
10.56	4520	4486	34	4479
10.58	4501	4501	0	4494
10.6	4481	4515	-34	4508
10.62	4462	4529	-67	4522
10.64	4524	4543	-19	4536
10.66	4627	4557	70	4550
10.68	4584	4571	13	4564
10.7	4593	4585	8	4577
10.72	4661	4598	63	4591
10.74	4682	4612	70	4605
10.76	4579	4625	-46	4618
10.78	4629	4638	-9	4631
10.8	4682	4652	30	4645
10.82	4751	4665	86	4658
10.84	4749	4677	72	4670
10.86	4685	4690	-5	4683
10.88	4698	4703	-5	4696
10.9	4819	4715	104	4708
10.92	4721	4727	-6	4720
10.94	4613	4739	-126	4732
10.96	4751	4751	0	4744
10.98	4751	4762	-11	4755
11.0	4734	4774	-40	4766
11.02	4779	4785	-6	4777
11.04	4788	4795	-7	4788
11.06	4887	4806	81	4799
11.08	4750	4816	-66	4809
11.1	4867	4826	41	4819
11.12	4796	4836	-40	4829
11.14	4864	4846	18	4839
11.16	4825	4855	-30	4848
11.18	4829	4864	-35	4857
11.2	4919	4872	47	4865
11.22	4932	4881	51	4874
11.24	4964	4889	75	4882
11.26	4979	4897	82	4889
11.28	4890	4904	-14	4897
11.3	4945	4911	34	4904
11.32	4926	4918	8	4910
11.34	4951	4924	27	4917
11.36	4907	4930	-23	4923
11.38	5117	4935	182	4928
11.4	5031	4940	91	4933
11.42	5012	4945	67	4938
11.44	5009	4950	59	4943
11.46	4936	4954	-18	4947
11.48	4982	4957	25	4950
11.5	5095	4960	135	4953
11.52	4943	4963	-20	4956
11.54	5004	4965	39	4958
11.56	5054	4967	87	4960
11.58	5096	4969	127	4961
11.6	4885	4969	-84	4962
11.62	5025	4970	55	4963
11.64	5029	4970	59	4963
11.66	4899	4969	-70	4962
11.68	4997	4968	29	4961
11.7	5105	4967	138	4960
11.72	5027	4965	62	4958
11.74	5106	4962	144	4955
11.76	5043	4959	84	4952
11.78	5000	4956	44	4949
11.8	4885	4952	-67	4944
11.82	5137	4947	190	4940
11.84	5047	4942	105	4935
11.86	5060	4936	124	4929
11.88	5081	4930	151	4923
11.9	5032	4923	109	4916
11.92	5073	4916	157	4909
11.94	4989	4909	80	4902
11.96	5073	4901	172	4894
11.98	4989	4892	97	4885
12.0	4944	4883	61	4876
12.02	4987	4874	113	4867
12.04	5017	4864	153	4857
12.06	4960	4854	106	4846
12.08	5106	4843	263	4836
12.1	5101	4832	269	4825
12.12	4904	4820	84	4813
12.14	4911	4808	103	4801
12.16	4888	4796	92	4789
12.18	4974	4783	191	4776
12.2	4980	4770	210	4763
12.22	4861	4756	105	4749
12.24	4882	4742	140	4735
12.26	4950	4728	222	4721
12.28	4984	4714	270	4706
12.3	4834	4699	135	4691
12.32	4811	4683	128	4676
12.34	4885	4667	218	4660
12.36	4756	4651	105	4644
12.38	4815	4635	180	4628
12.4	4699	4618	81	4611
12.42	4885	4601	284	4594
12.44	4933	4584	349	4577
12.46	4794	4567	227	4559
12.48	4742	4549	193	4542
12.5	4707	4530	177	4523
12.52	4640	4512	128	4505
12.54	4647	4493	154	4486
12.56	4648	4474	174	4467
12.58	4711	4455	256	4448
12.6	4634	4435	199	4428
12.62	4593	4415	178	4408
12.64	4538	4395	143	4388
12.66	4429	4375	54	4368
12.68	4427	4355	72	4348
12.7	4623	4334	289	4327
12.72	4496	4313	183	4306
12.74	4455	4292	163	4285
12.76	4297	4270	27	4263
12.78	4398	4249	149	4242
12.8	4245	4227	18	4220
12.82	4235	4205	30	4198
12.84	4333	4183	150	4176
12.86	4240	4161	79	4154
12.88	4178	4138	40	4131
12.9	4132	4116	16	4108
12.92	4233	4093	140	4086
12.94	4132	4070	62	4063
12.96	4000	4047	-47	4040
12.98	4044	4024	20	4017
13.0	4105	4000	105	3993
13.02	3947	3977	-30	3970
13.04	3977	3953	24	3946
13.06	3992	3930	62	3923
13.08	3956	3906	50	3899
13.1	3935	3882	53	3875
13.12	3828	3858	-30	3851
13.14	3783	3834	-51	3827
13.16	3841	3810	31	3803
13.18	3769	3786	-17	3779
13.2	3762	3762	0	3755
13.22	3672	3737	-65	3730
13.24	3709	3713	-4	3706
13.26	3727	3689	38	3682
13.28	3656	3664	-8	3657
13.3	3645	3640	5	3633
13.32	3662	3616	46	3608
13.34	3502	3591	-89	3584
13.36	3491	3567	-76	3560
13.38	3452	3542	-90	3535
13.4	3458	3518	-60	3511
13.42	3475	3493	-18	3486
13.44	3368	3469	-101	3462
13.46	3458	3444	14	3437
13.48	3317	3420	-103	3413
13.5	3383	3396	-13	3389
13.52	3239	3371	-132	3364
13.54	3326	3347	-21	3340
13.56	3216	3323	-107	3315
13.58	3229	3298	-69	3291
13.6	3190	3274	-84	3267
13.62	3196	3250	-54	3243
13.64	3165	3226	-61	3218
13.66	3117	3201	-84	3194
13.68	3028	3177	-149	3170
13.7	3043	3153	-110	3146
13.72	2964	3129	-165	3122
13.74	3107	3105	2	3098
13.76	3068	3081	-13	3074
13.78	2922	3058	-136	3050
13.8	2899	3034	-135	3027
13.82	2952	3010	-58	3003
13.84	2866	2986	-120	2979
13.86	2815	2963	-148	2956
13.88	2830	2939	-109	2932
13.9	2726	2916	-190	2909
13.92	2783	2893	-110	2886
13.94	2793	2870	-77	2862
13.96	2842	2846	-4	2839
13.98	2690	2823	-133	2816
14.0	2632	2801	-169	2793
14.02	2741	2778	-37	2771
14.04	2561	2755	-194	2748
14.06	2549	2732	-183	2725
14.08	2564	2710	-146	2703
14.1	2666	2688	-22	2680
14.12	2534	2665	-131	2658
14.14	2552	2643	-91	2636
14.16	2493	2621	-128	2614
14.18	2474	2599	-125	2592
14.2	2515	2578	-63	2570
14.22	2457	2556	-99	2549
14.24	2461	2535	-74	2527
14.26	2397	2513	-116	2506
14.28	2355	2492	-137	2485
14.3	2295	2471	-176	2464
14.32	2330	2450	-120	2443
14.34	2265	2429	-164	2422
14.36	2392	2409	-17	2402
14.38	2380	2388	-8	2381
14.4	2284	2368	-84	2361
14.42	2320	2348	-28	2341
14.44	2242	2328	-86	2321
14.46	2178	2309	-131	2302
14.48	2209	2289	-80	2282
14.5	2174	2270	-96	2263
14.52	2152	2251	-99	2243
14.54	2128	2232	-104	2225
14.56	2162	2213	-51	2206
14.58	2116	2194	-78	2187
14.6	2126	2176	-50	2169
14.62	2044	2158	-114	2151
14.64	2051	2140	-89	2133
14.66	1978	2122	-144	2115
14.68	2115	2104	11	2097
14.7	2001	2087	-86	2080
14.72	1987	2070	-83	2063
14.74	2013	2053	-40	2046
14.76	2020	2036	-16	2029
14.78	1910	2020	-110	2013
14.8	2000	2004	-4	1997
14.82	1997	1988	9	1981
14.84	1915	1972	-57	1965
14.86	1901	1957	-56	1950
14.88	1912	1941	-29	1934
14.9	1934	1926	8	1919
14.92	1894	1912	-18	1905
14.94	1945	1897	48	1890
14.96	1809	1883	-74	1876
14.98	1868	1869	-1	1862
15.0	1862	1855	7	1848
15.02	1795	1842	-47	1835
15.04	1856	1829	27	1822
15.06	1803	1816	-13	1809
15.08	1815	1803	12	1796
15.1	1836	1791	45	1784
15.12	1864	1779	85	1772
15.14	1843	1767	76	1760
15.16	1736	1756	-20	1749
15.18	1752	1745	7	1738
15.2	1736	1734	2	1727
15.22	1800	1723	77	1716
15.24	1808	1713	95	1706
15.26	1729	1703	26	1696
15.28	1782	1694	88	1687
15.3	1732	1684	48	1677
15.32	1674	1675	-1	1668
15.34	1660	1667	-7	1660
15.36	1755	1658	97	1651
15.38	1715	1650	65	1643
15.4	1730	1642	88	1635
15.42	1691	1635	56	1628
15.44	1664	1627	37	1620
15.46	1603	1620	-17	1613
15.48	1654	1614	40	1606
15.5	1676	1607	69	1600
15.52	1633	1601	32	1594
15.54	1686	1595	91	1588
15.56	1738	1589	149	1582
15.58	1659	1584	75	1576
15.6	1654	1578	76	1571
15.62	1629	1573	56	1566
15.64	1638	1568	70	1561
15.66	1633	1564	69	1557
15.68	1616	1560	56	1552
15.7	1617	1555	62	1548
15.72	1711	1552	159	1544
15.74	1564	1548	16	1541
15.76	1673	1544	129	1537
15.78	1551	1541	10	1534
15.8	1572	1538	34	1531
15.82	1602	1535	67	1528
15.84	1501	1532	-31	1525
15.86	1634	1530	104	1523
15.88	1562	1528	34	1520
15.9	1542	1525	17	1518
15.92	1622	1523	99	1516
15.94	1530	1522	8	1515
15.96	1559	1520	39	1513
15.98	1643	1518	125	1511
16.0	1557	1517	40	1510
16.02	1555	1516	39	1509
16.04	1652	1515	137	1508
16.06	1525	1514	11	1507
16.08	1542	1513	29	1506
16.1	1657	1513	144	1506
16.12	1548	1512	36	1505
16.14	1571	1512	59	1505
16.16	1631	1512	119	1505
16.18	1613	1512	101	1505
16.2	1615	1512	103	1505
16.22	1514	1512	2	1505
16.24	1593	1512	81	1505
16.26	1597	1512	85	1505
16.28	1558	1513	45	1506
16.3	1549	1513	36	1506
16.32	1538	1514	24	1507
16.34	1568	1515	53	1508
16.36	1537	1515	22	1508
16.38	1539	1516	23	1509
16.4	1539	1517	22	1510
16.42	1524	1518	6	1511
16.44	1574	1519	55	1512
16.46	1601	1520	81	1513
16.48	1529	1522	7	1515
16.5	1573	1523	50	1516
16.52	1514	1524	-10	1517
16.54	1604	1526	78	1518
16.56	1572	1527	45	1520
16.58	1528	1528	0	1521
16.6	1556	1530	26	1523
16.62	1578	1531	47	1524
16.64	1566	1533	33	1526
16.66	1584	1534	50	1527
16.68	1474	1536	-62	1529
16.7	1568	1537	31	1530
16.72	1534	1539	-5	1532
16.74	1521	1541	-20	1533
16.76	1528	1542	-14	1535
16.78	1535	1544	-9	1537
16.8	1590	1545	45	1538
16.82	1600	1547	53	1540
16.84	1584	1548	36	1541
16.86	1596	1550	46	1543
16.88	1478	1552	-74	1545
16.9	1543	1553	-10	1546
16.92	1505	1555	-50	1548
16.94	1535	1557	-22	1549
16.96	1528	1558	-30	1551
16.98	1575	1560	15	1553
17.0	1491	1561	-70	1554
17.02	1562	1563	-1	1556
17.04	1628	1565	63	1558
17.06	1587	1566	21	1559
17.08	1564	1568	-4	1561
17.1	1520	1570	-50	1562
17.12	1532	1571	-39	1564
17.14	1662	1573	89	1566
17.16	1568	1574	-6	1567
17.18	1585	1576	9	1569
17.2	1588	1578	10	1570
17.22	1570	1579	-9	1572
17.24	1587	1581	6	1574
17.26	1581	1582	-1	1575
17.28	1561	1584	-23	1577
17.3	1597	1585	12	1578
17.32	1525	1587	-62	1580
17.34	1551	1588	-37	1581
17.36	1530	1590	-60	1583
17.38	1581	1591	-10	1584
17.4	1684	1593	91	1586
17.42	1601	1594	7	1587
17.44	1537	1596	-59	1589
17.46	1626	1597	29	1590
17.48	1567	1598	-31	1591
17.5	1578	1600	-22	1593
17.52	1629	1601	28	1594
17.54	1583	1603	-20	1595
17.56	1539	1604	-65	1597
17.58	1635	1605	30	1598
17.6	1546	1606	-60	1599
17.62	1638	1608	30	1601
17.64	1566	1609	-43	1602
17.66	1651	1610	41	1603
17.68	1580	1611	-31	1604
17.7	1544	1612	-68	1605
17.72	1641	1614	27	1606
17.74	1639	1615	24	1608
17.76	1551	1616	-65	1609
17.78	1516	1617	-101	1610
17.8	1610	1618	-8	1611
17.82	1483	1619	-136	1612
17.84	1593	1620	-27	1613
17.86	1523	1621	-98	1613
17.88	1577	1621	-44	1614
17.9	1561	1622	-61	1615
17.92	1654	1623	31	1616
17.94	1613	1624	-11	1617
17.96	1599	1625	-26	1618
17.98	1552	1625	-73	1618
18.0	1657	1626	31	1619
18.02	1490	1627	-137	1620
18.04	1576	1627	-51	1620
18.06	1516	1628	-112	1621
18.08	1551	1628	-77	1621
18.1	1615	1629	-14	1622
18.12	1579	1629	-50	1622
18.14	1563	1630	-67	1622
18.16	1563	1630	-67	1623
18.18	1636	1630	6	1623
18.2	1530	1630	-100	1623
18.22	1601	1631	-30	1624
18.24	1609	1631	-22	1624
18.26	1563	1631	-68	1624
18.28	1594	1631	-37	1624
18.3	1541	1631	-90	1624
18.32	1570	1631	-61	1624
18.34	1674	1631	43	1624
18.36	1568	1631	-63	1624
18.38	1501	1631	-130	1623
18.4	1555	1630	-75	1623
18.42	1572	1630	-58	1623
18.44	1532	1630	-98	1623
18.46	1612	1629	-17	1622
18.48	1525	1629	-104	1622
18.5	1548	1628	-80	1621
18.52	1555	1628	-73	1621
18.54	1496	1627	-131	1620
18.56	1551	1626	-75	1619
18.58	1557	1626	-69	1619
18.6	1504	1625	-121	1618
18.62	1563	1624	-61	1617
18.64	1556	1623	-67	1616
18.66	1509	1622	-113	1615
18.68	1525	1621	-96	1614
18.7	1603	1620	-17	1613
18.72	1560	1619	-59	1612
18.74	1611	1617	-6	1610
18.76	1524	1616	-92	1609
18.78	1619	1615	4	1608
18.8	1599	1613	-14	1606
18.82	1522	1612	-90	1605
18.84	1613	1610	3	1603
18.86	1491	1609	-118	1601
18.88	1530	1607	-77	1600
18.9	1590	1605	-15	1598
18.92	1567	1603	-36	1596
18.94	1530	1601	-71	1594
18.96	1580	1599	-19	1592
18.98	1553	1597	-44	1590
19.0	1552	1595	-43	1588
19.02	1515	1593	-78	1586
19.04	1468	1590	-122	1583
19.06	1529	1588	-59	1581
19.08	1520	1586	-66	1578
19.1	1484	1583	-99	1576
19.12	1466	1580	-114	1573
19.14	1542	1578	-36	1571
19.16	1522	1575	-53	1568
19.18	1486	1572	-86	1565
19.2	1473	1569	-96	1562
19.22	1441	1566	-125	1559
19.24	1456	1563	-107	1556
19.26	1502	1560	-58	1553
19.28	1500	1556	-56	1549
19.3	1533	1553	-20	1546
19.32	1483	1550	-67	1542
19.34	1469	1546	-77	1539
19.36	1514	1542	-28	1535
19.38	1526	1539	-13	1532
19.4	1536	1535	1	1528
19.42	1501	1531	-30	1524
19.44	1436	1527	-91	1520
19.46	1458	1523	-65	1516
19.48	1441	1519	-78	1512
19.5	1533	1514	19	1507
19.52	1521	1510	11	1503
19.54	1524	1506	18	1499
19.56	1456	1501	-45	1494
19.58	1446	1497	-51	1490
19.6	1474	1492	-18	1485
19.62	1467	1487	-20	1480
19.64	1527	1483	44	1475
19.66	1500	1478	22	1471
19.68	1477	1473	4	1466
19.7	1492	1468	24	1461
19.72	1568	1463	105	1456
19.74	1414	1458	-44	1451
19.76	1466	1453	13	1446
19.78	1535	1447	88	1440
19.8	1486	1442	44	1435
19.82	1520	1437	83	1430
19.84	1491	1431	60	1424
19.86	1478	1426	52	1419
19.88	1470	1421	49	1413
19.9	1509	1415	94	1408
19.92	1514	1409	105	1402
19.94	1458	1404	54	1397
19.96	1438	1398	40	1391
19.98	1427	1392	35	1385
20.0	1466	1387	79	1380
20.02	1417	1381	36	1374
20.04	1448	1375	73	1368
20.06	1443	1369	74	1362
20.08	1448	1363	85	1356
20.1	1441	1357	84	1350
20.12	1416	1351	65	1344
20.14	1510	1345	165	1338
20.16	1416	1339	77	1332
20.18	1385	1333	52	1326
20.2	1412	1327	85	1320
20.22	1371	1321	50	1314
20.24	1343	1315	28	1308
20.26	1348	1309	39	1302
20.28	1376	1303	73	1296
20.3	1441	1297	144	1289
20.32	1431	1290	141	1283
20.34	1380	1284	96	1277
20.36	1318	1278	40	1271
20.38	1407	1272	135	1265
20.4	1357	1265	92	1258
20.42	1304	1259	45	1252
20.44	1390	1253	137	1246
20.46	1316	1247	69	1240
20.48	1373	1240	133	1233
20.5	1327	1234	93	1227
20.52	1343	1228	115	1221
20.54	1314	1222	92	1215
20.56	1321	1215	106	1208
20.58	1303	1209	94	1202
20.6	1213	1203	10	1196
20.62	1344	1197	147	1190
20.64	1232	1190	42	1183
20.66	1239	1184	55	1177
20.68	1183	1178	5	1171
20.7	1286	1172	114	1165
20.72	1245	1166	79	1159
20.74	1226	1160	66	1152
20.76	1258	1153	105	1146
20.78	1209	1147	62	1140
20.8	1146	1141	5	1134
20.82	1243	1135	108	1128
20.84	1199	1129	70	1122
20.86	1226	1123	103	1116
20.88	1201	1117	84	1110
20.9	1156	1111	45	1104
20.92	1159	1105	54	1098
20.94	1190	1099	91	1092
20.96	1231	1094	137	1086
20.98	1096	1088	8	1081
21.0	1192	1082	110	1075
21.02	1128	1076	52	1069
21.04	1218	1071	147	1063
21.06	1078	1065	13	1058
21.08	1156	1059	97	1052
21.1	1159	1054	105	1047
21.12	1156	1048	108	1041
21.14	1184	1043	141	1036
21.16	1121	1037	84	1030
21.18	1113	1032	81	1025
21.2	1132	1027	105	1020
21.22	1130	1022	108	1014
21.24	1256	1016	240	1009
21.26	1218	1011	207	1004
21.28	1257	1006	251	999
21.3	1313	1001	312	994
21.32	1404	996	408	989
21.34	1379	991	388	984
21.36	1585	986	599	979
21.38	1538	982	556	975
21.4	1583	977	606	970
21.42	1686	972	714	965
21.44	1593	968	625	961
21.46	1545	963	582	956
21.48	1442	958	484	951
21.5	1388	954	434	947
21.52	1281	950	331	942
21.54	1161	945	216	938
21.56	1149	941	208	934
21.58	1098	937	161	930
21.6	1091	932	159	925
21.62	1061	928	133	921
21.64	1060	924	136	917
21.66	1027	920	107	913
21.68	1027	916	111	909
21.7	964	912	52	905
21.72	1005	908	97	901
21.74	994	904	90	897
21.76	947	900	47	893
21.78	996	897	99	890
21.8	1063	893	170	886
21.82	1039	889	150	882
21.84	977	886	91	878
21.86	984	882	102	875
21.88	968	878	90	871
21.9	978	875	103	868
21.92	902	871	31	864
21.94	929	868	61	861
21.96	1020	865	155	858
21.98	953	861	92	854
22.0	911	858	53	851
22.02	944	855	89	848
22.04	959	852	107	845
22.06	986	849	137	841
22.08	927	845	82	838
22.1	989	842	147	835
22.12	926	839	87	832
22.14	907	836	71	829
22.16	862	833	29	826
22.18	935	831	104	823
22.2	1000	828	172	821
22.22	937	825	112	818
22.24	918	822	96	815
22.26	909	819	90	812
22.28	865	817	48	810
22.3	895	814	81	807
22.32	899	811	88	804
22.34	884	809	75	802
22.36	924	806	118	799
22.38	916	804	112	797
22.4	873	801	72	794
22.42	921	799	122	792
22.44	873	797	76	790
22.46	851	794	57	787
22.48	851	792	59	785
22.5	857	790	67	783
22.52	841	787	54	780
22.54	887	785	102	778
22.56	886	783	103	776
22.58	831	781	50	774
22.6	883	779	104	772
22.62	868	777	91	770
22.64	848	775	73	768
22.66	843	773	70	766
22.68	913	771	142	764
22.7	853	769	84	762
22.72	856	767	89	760
22.74	800	765	35	758
22.76	893	763	130	756
22.78	870	762	108	754
22.8	819	760	59	753
22.82	870	758	112	751
22.84	863	756	107	749
22.86	867	755	112	748
22.88	888	753	135	746
22.9	807	751	56	744
22.92	829	750	79	743
22.94	814	748	66	741
22.96	799	747	52	740
22.98	772	745	27	738
23.0	814	744	70	737
23.02	811	742	69	735
23.04	813	741	72	734
23.06	792	740	52	732
23.08	782	738	44	731
23.1	807	737	70	730
23.12	817	736	81	728
23.14	792	734	58	727
23.16	792	733	59	726
23.18	796	732	64	725
23.2	832	731	101	724
23.22	784	729	55	722
23.24	786	728	58	721
23.26	780	727	53	720
23.28	816	726	90	719
23.3	789	725	64	718
23.32	817	724	93	717
23.34	827	723	104	716
23.36	767	722	45	715
23.38	788	721	67	714
23.4	784	720	64	713
23.42	737	719	18	712
23.44	830	718	112	711
23.46	708	717	-9	710
23.48	762	716	46	709
23.5	761	715	46	708
23.52	755	715	40	708
23.54	772	714	58	707
23.56	736	713	23	706
23.58	790	712	78	705
23.6	797	711	86	704
23.62	816	711	105	704
23.64	851	710	141	703
23.66	865	709	156	702
23.68	851	709	142	702
23.7	808	708	100	701
23.72	889	707	182	700
23.74	923	707	216	700
23.76	984	706	278	699
23.78	918	705	213	698
23.8	910	705	205	698
23.82	917	704	213	697
23.84	927	704	223	697
23.86	877	703	174	696
23.88	810	703	107	696
23.9	833	702	131	695
23.92	751	702	49	695
23.94	753	701	52	694
23.96	723	701	22	694
23.98	731	700	31	693
24.0	746	700	46	693
24.02	710	699	11	692
24.04	754	699	55	692
24.06	733	698	35	691
24.08	691	698	-7	691
24.1	717	698	19	691
24.12	697	697	0	690
24.14	697	697	0	690
24.16	699	697	2	689
24.18	697	699	-2	689
24.2	704	698	6	689
24.22	718	698	20	688
24.24	727	698	29	688
24.26	744	697	47	688
24.28	695	698	-3	688
24.3	674	698	-24	687
24.32	705	698	7	687
24.34	698	698	0	687
24.36	709	697	12	686
24.38	717	697	20	686
24.4	697	697	0	686
24.42	714	696	18	686
24.44	735	696	39	685
24.46	712	696	16	685
24.48	717	696	21	685
24.5	726	696	30	685
24.52	692	695	-3	684
24.54	663	695	-32	684
24.56	706	695	11	684
24.58	667	695	-28	684
24.6	706	694	12	683
24.62	708	694	14	683
24.64	664	694	-30	683
24.66	683	694	-11	683
24.68	654	694	-40	683
24.7	728	693	35	682
24.72	682	693	-11	682
24.74	663	693	-30	682
24.76	728	693	35	682
24.78	688	693	-5	682
24.8	680	693	-13	681
24.82	684	692	-8	681
24.84	677	692	-15	681
24.86	709	692	17	681
24.88	662	692	-30	681
24.9	683	692	-9	680
24.92	685	691	-6	680
24.94	713	691	22	680
24.96	738	691	47	680
24.98	698	691	7	679
25.0	662	690	-28	679
25.02	671	690	-19	679
25.04	759	690	69	679
25.06	761	690	71	679
25.08	717	690	27	678
25.1	733	689	44	678
25.12	686	689	-3	678
25.14	682	689	-7	678
25.16	755	689	66	677
25.18	757	688	69	677
25.2	765	688	77	677
25.22	839	688	151	676
25.24	884	688	196	676
25.26	960	687	273	676
25.28	986	687	299	676
25.3	952	687	265	675
25.32	1030	686	344	675
25.34	1161	686	475	675
25.36	1352	686	666	674
25.38	1460	685	775	674
25.4	1722	685	1037	674
25.42	2085	685	1400	673
25.44	2308	685	1623	673
25.46	2755	684	2071	673
25.48	3117	684	2433	672
25.5	3513	683	2830	672
25.52	3894	683	3211	672
25.54	4180	683	3497	671
25.56	4318	682	3636	671
25.58	4087	682	3405	670
25.6	3670	682	2988	670
25.62	3155	681	2474	670
25.64	2538	681	1857	669
25.66	2095	680	1415	669
25.68	1559	680	879	668
25.7	1339	680	659	668
25.72	1043	679	364	668
25.74	1015	679	336	667
25.76	884	678	206	667
25.78	866	678	188	666
25.8	892	678	214	666
25.82	800	677	123	665
25.84	770	677	93	665
25.86	707	676	31	664
25.88	744	676	68	664
25.9	667	675	-8	664
25.92	715	675	40	663
25.94	641	674	-33	663
25.96	646	674	-28	662
25.98	702	673	29	662
26.0	697	673	24	661
26.02	606	673	-67	661
26.04	654	672	-18	660
26.06	665	672	-7	660
26.08	628	671	-43	659
26.1	670	671	-1	659
26.12	598	670	-72	658
26.14	584	670	-86	658
26.16	630	669	-39	657
26.18	606	669	-63	657
26.2	641	668	-27	656
26.22	589	667	-78	655
26.24	570	667	-97	655
26.26	612	666	-54	654
26.28	624	666	-42	654
26.3	638	665	-27	653
26.32	607	665	-58	653
26.34	623	664	-41	652
26.36	579	664	-85	652
26.38	565	663	-98	651
26.4	578	663	-85	650
26.42	622	662	-40	650
26.44	581	661	-80	649
26.46	646	661	-15	649
26.48	547	660	-113	648
26.5	591	660	-69	647
26.52	634	659	-25	647
26.54	612	659	-47	646
26.56	595	658	-63	646
26.58	609	657	-48	645
26.6	552	657	-105	644
26.62	575	656	-81	644
26.64	548	656	-108	643
26.66	578	655	-77	643
26.68	616	654	-38	642
26.7	591	654	-63	641
26.72	631	653	-22	641
26.74	599	652	-53	640
26.76	593	652	-59	639
26.78	567	651	-84	639
26.8	589	651	-62	638
26.82	525	650	-125	637
26.84	545	649	-104	637
26.86	539	649	-110	636
26.88	585	648	-63	636
26.9	572	647	-75	635
26.92	543	647	-104	634
26.94	603	646	-43	634
26.96	537	645	-108	633
26.98	591	645	-54	632
27.0	587	644	-57	632
27.02	616	643	-27	631
27.04	550	643	-93	630
27.06	539	642	-103	630
27.08	575	642	-67	629
27.1	533	641	-108	628
27.12	524	640	-116	627
27.14	606	640	-34	627
27.16	611	639	-28	626
27.18	546	638	-92	625
27.2	574	637	-63	625
27.22	593	637	-44	624
27.24	559	636	-77	623
27.26	608	635	-27	623
27.28	587	635	-48	622
27.3	527	634	-107	621
27.32	586	633	-47	620
27.34	580	633	-53	620
27.36	572	632	-60	619
27.38	536	631	-95	618
27.4	543	631	-88	618
27.42	540	630	-90	617
27.44	536	629	-93	616
27.46	561	628	-67	615
27.48	594	628	-34	615
27.5	596	627	-31	614
27.52	567	626	-59	613
27.54	577	626	-49	613
27.56	559	625	-66	612
27.58	558	624	-66	611
27.6	551	624	-73	610
27.62	522	623	-101	610
27.64	563	622	-59	609
27.66	547	621	-74	608
27.68	574	621	-47	607
27.7	545	620	-75	607
27.72	545	619	-74	606
27.74	570	619	-49	605
27.76	557	618	-61	604
27.78	548	617	-69	604
27.8	565	616	-51	603
27.82	592	616	-24	602
27.84	547	615	-68	601
27.86	588	614	-26	601
27.88	560	613	-53	600
27.9	558	613	-55	599
27.92	572	612	-40	599
27.94	560	611	-51	598
27.96	571	611	-40	597
27.98	580	610	-30	596
28.0	554	609	-55	596
28.02	578	608	-30	595
28.04	546	608	-62	594
28.06	548	607	-59	593
28.08	557	606	-49	592
28.1	582	605	-23	592
28.12	601	605	-4	591
28.14	560	604	-44	590
28.16	569	603	-34	589
28.18	514	603	-89	589
28.2	530	602	-72	588
28.22	571	601	-30	587
28.24	545	600	-55	586
28.26	552	600	-48	586
28.28	576	599	-23	585
28.3	574	598	-24	584
28.32	594	597	-3	583
28.34	584	597	-13	583
28.36	558	596	-38	582
28.38	576	595	-19	581
28.4	619	594	25	580
28.42	602	594	8	580
28.44	569	593	-24	579
28.46	613	592	21	578
28.48	598	592	6	577
28.5	588	591	-3	577
28.52	577	590	-13	576
28.54	577	589	-12	575
28.56	612	589	23	574
28.58	580	588	-8	574
28.6	591	587	4	573
28.62	549	586	-37	572
28.64	581	586	-5	571
28.66	577	585	-8	571
28.68	546	584	-38	570
28.7	547	584	-37	569
28.72	580	583	-3	568
28.74	564	582	-18	568
28.76	566	581	-15	567
28.78	536	581	-45	566
28.8	570	580	-10	565
28.82	566	579	-13	565
28.84	520	579	-59	564
28.86	532	578	-46	563
28.88	521	577	-56	563
28.9	559	576	-17	562
28.92	578	576	2	561
28.94	562	575	-13	560
28.96	537	574	-37	560
28.98	501	574	-73	559
29.0	558	573	-15	558
29.02	515	572	-57	557
29.04	499	572	-73	557
29.06	517	571	-54	556
29.08	545	570	-25	555
29.1	562	569	-7	555
29.12	538	569	-31	554
29.14	545	568	-23	553
29.16	512	567	-55	552
29.18	527	567	-40	552
29.2	574	566	8	551
29.22	548	565	-17	550
29.24	504	565	-61	550
29.26	542	564	-22	549
29.28	535	563	-28	548
29.3	581	563	18	547
29.32	552	562	-10	547
29.34	531	561	-30	546
29.36	530	561	-31	545
29.38	585	560	25	545
29.4	565	559	6	544
29.42	532	559	-27	543
29.44	544	558	-14	543
29.46	531	557	-26	542
29.48	522	557	-35	541
29.5	529	556	-27	541
29.52	532	555	-23	540
29.54	550	555	-5	539
29.56	563	554	9	539
29.58	522	554	-32	538
29.6	524	553	-29	537
29.62	523	552	-29	537
29.64	548	552	-4	536
29.66	545	551	-6	535
29.68	510	550	-40	535
29.7	573	550	23	534
29.72	490	549	-59	533
29.74	556	549	7	533
29.76	552	548	4	532
29.78	521	547	-26	531
29.8	529	547	-18	531
29.82	521	546	-25	530
29.84	508	546	-38	529
29.86	529	545	-16	529
29.88	537	544	-7	528
29.9	558	544	14	528
29.92	555	543	12	527
29.94	565	543	22	526
29.96	532	542	-10	526
29.98	527	542	-15	525
30.0	528	541	-13	525
30.02	526	540	-14	524
30.04	529	540	-11	523
30.06	537	539	-2	523
30.08	545	539	6	522
30.1	513	538	-25	522
30.12	545	538	7	521
30.14	510	537	-27	520
30.16	534	537	-3	520
30.18	487	536	-49	519
30.2	543	536	7	519
30.22	523	535	-12	518
30.24	502	535	-33	518
30.26	524	534	-10	517
30.28	519	534	-15	517
30.3	515	533	-18	516
30.32	504	533	-29	515
30.34	523	532	-9	515
30.36	518	532	-14	514
30.38	534	531	3	514
30.4	594	531	63	513
30.42	513	530	-17	513
30.44	508	530	-22	512
30.46	533	529	4	512
30.48	507	529	-22	511
30.5	536	528	8	511
30.52	545	528	17	510
30.54	566	527	39	510
30.56	559	527	32	509
30.58	519	527	-8	509
30.6	551	526	25	508
30.62	513	526	-13	508
30.64	533	525	8	507
30.66	572	525	47	507
30.68	496	524	-28	507
30.7	526	524	2	506
30.72	525	524	1	506
30.74	511	523	-12	505
30.76	505	523	-18	505
30.78	524	522	2	504
30.8	538	522	16	504
30.82	544	522	22	503
30.84	520	521	-1	503
30.86	521	521	0	503
30.88	522	521	1	502
30.9	514	520	-6	502
30.92	514	520	-6	501
30.94	550	520	30	501
30.96	549	519	30	501
30.98	535	519	16	500
31.0	539	519	20	500
31.02	542	518	24	500
31.04	509	518	-9	499
31.06	498	518	-20	499
31.08	515	517	-2	498
31.1	506	517	-11	498
31.12	517	517	0	498
31.14	558	517	41	497
31.16	541	516	25	497
31.18	480	516	-36	497
31.2	491	516	-25	497
31.22	501	515	-14	496
31.24	482	515	-33	496
31.26	505	515	-10	496
31.28	479	515	-36	495
31.3	519	515	4	495
31.32	527	514	13	495
31.34	522	514	8	494
31.36	540	514	26	494
31.38	531	514	17	494
31.4	532	513	19	494
31.42	516	513	3	493
31.44	542	513	29	493
31.46	498	513	-15	493
31.48	497	513	-16	493
31.5	498	513	-15	493
31.52	495	512	-17	492
31.54	467	512	-45	492
31.56	531	512	19	492
31.58	510	512	-2	492
31.6	524	512	12	491
31.62	539	512	27	491
31.64	534	512	22	491
31.66	536	512	24	491
31.68	527	511	16	491
31.7	486	511	-25	491
31.72	481	511	-30	490
31.74	524	511	13	490
31.76	514	511	3	490
31.78	497	511	-14	490
31.8	478	511	-33	490
31.82	551	511	40	490
31.84	514	511	3	490
31.86	477	511	-34	489
31.88	508	511	-3	489
31.9	502	511	-9	489
31.92	533	511	22	489
31.94	508	511	-3	489
31.96	521	511	10	489
31.98	512	511	1	489
32.0	483	510	-27	489
32.02	500	510	-10	489
32.04	513	510	3	489
32.06	469	510	-41	488
32.08	457	510	-53	488
32.1	524	511	13	488
32.12	491	511	-20	488
32.14	511	511	0	488
32.16	489	511	-22	488
32.18	521	511	10	488
32.2	525	511	14	488
32.22	561	511	50	488
32.24	500	511	-11	488
32.26	490	511	-21	488
32.28	503	511	-8	488
32.3	483	511	-28	488
32.32	485	511	-26	488
32.34	519	511	8	488
32.36	494	511	-17	488
32.38	471	511	-40	488
32.4	544	511	33	488
32.42	494	511	-17	488
32.44	535	512	23	488
32.46	504	512	-8	488
32.48	508	512	-4	488
32.5	484	512	-28	488
32.52	508	512	-4	488
32.54	517	512	5	488
32.56	496	512	-16	488
32.58	479	512	-33	488
32.6	478	513	-35	488
32.62	489	513	-24	488
32.64	505	513	-8	488
32.66	480	513	-33	489
32.68	510	513	-3	489
32.7	521	513	8	489
32.72	528	514	14	489
32.74	486	514	-28	489
32.76	542	514	28	489
32.78	531	514	17	489
32.8	501	514	-13	489
32.82	529	515	14	489
32.84	507	515	-8	489
32.86	495	515	-20	489
32.88	495	515	-20	489
32.9	498	515	-17	490
32.92	508	516	-8	490
32.94	533	516	17	490
32.96	513	516	-3	490
32.98	558	516	42	490
33.0	557	517	40	490
33.02	549	517	32	490
33.04	480	517	-37	490
33.06	473	517	-44	491
33.08	492	518	-26	491
33.1	559	518	41	491
33.12	508	518	-10	491
33.14	536	518	18	491
33.16	550	519	31	491
33.18	506	519	-13	492
33.2	472	519	-47	492
33.22	507	519	-12	492
33.24	487	520	-33	492
33.26	528	520	8	492
33.28	475	520	-45	492
33.3	527	521	6	493
33.32	526	521	5	493
33.34	533	521	12	493
33.36	506	522	-16	493
33.38	495	522	-27	493
33.4	546	522	24	494
33.42	545	523	22	494
33.44	532	523	9	494
33.46	535	523	12	494
33.48	518	524	-6	494
33.5	541	524	17	495
33.52	524	524	0	495
33.54	532	525	7	495
33.56	535	525	10	495
33.58	523	525	-2	495
33.6	552	526	26	496
33.62	521	526	-5	496
33.64	526	526	0	496
33.66	516	527	-11	496
33.68	480	527	-47	497
33.7	537	528	9	497
33.72	513	528	-15	497
33.74	531	528	3	497
33.76	510	529	-19	497
33.78	578	529	49	498
33.8	501	530	-29	498
33.82	539	530	9	498
33.84	489	530	-41	498
33.86	513	531	-18	499
33.88	522	531	-9	499
33.9	544	532	12	499
33.92	507	532	-25	500
33.94	503	533	-30	500
33.96	492	533	-41	500
33.98	549	533	16	500
34.0	549	534	15	501
34.02	527	534	-7	501
34.04	535	535	0	501
34.06	553	535	18	501
34.08	543	536	7	502
34.1	538	536	2	502
34.12	530	537	-7	502
34.14	560	537	23	503
34.16	512	538	-26	503
34.18	591	538	53	503
34.2	534	539	-5	503
34.22	536	539	-3	504
34.24	535	540	-5	504
34.26	519	540	-21	504
34.28	527	541	-14	505
34.3	529	541	-12	505
34.32	556	542	14	505
34.34	593	542	51	505
34.36	539	543	-4	506
34.38	586	543	43	506
34.4	618	544	74	506
34.42	588	544	44	507
34.44	583	545	38	507
34.46	571	545	26	507
34.48	547	546	1	508
34.5	547	546	1	508
34.52	563	547	16	508
34.54	588	547	41	509
34.56	606	548	58	509
34.58	591	548	43	509
34.6	595	549	46	509
34.62	618	550	68	510
34.64	615	550	65	510
34.66	696	551	145	510
34.68	642	551	91	511
34.7	714	552	162	511
34.72	714	552	162	511
34.74	772	553	219	512
34.76	774	554	220	512
34.78	773	554	219	512
34.8	871	555	316	513
34.82	902	555	347	513
34.84	1032	556	476	513
34.86	1077	557	520	514
34.88	1162	557	605	514
34.9	1374	558	816	514
34.92	1508	559	949	515
34.94	1799	559	1240	515
34.96	2084	560	1524	515
34.98	2463	560	1903	516
35.0	3196	561	2635	516
35.02	3853	562	3291	516
35.04	4563	562	4001	517
35.06	5646	563	5083	517
35.08	6377	564	5813	517
35.1	7293	564	6729	518
35.12	7826	565	7261	518
35.14	8052	566	7486	518
35.16	7514	566	6948	519
35.18	6737	567	6170	519
35.2	5836	568	5268	519
35.22	4921	568	4353	520
35.24	4088	569	3519	520
35.26	3305	570	2735	520
35.28	2680	570	2110	521
35.3	2030	571	1459	521
35.32	1690	572	1118	521
35.34	1426	573	853	522
35.36	1226	573	653	522
35.38	1051	574	477	522
35.4	938	575	363	523
35.42	913	576	337	523
35.44	909	576	333	523
35.46	850	577	273	524
35.48	758	578	180	524
35.5	715	579	136	524
35.52	710	579	131	525
35.54	682	580	102	525
35.56	669	581	88	525
35.58	689	582	107	526
35.6	624	582	42	526
35.62	653	583	70	526
35.64	625	584	41	527
35.66	636	585	51	527
35.68	613	586	27	527
35.7	625	586	39	528
35.72	637	587	50	528
35.74	640	588	52	528
35.76	621	589	32	529
35.78	642	590	52	529
35.8	619	591	28	529
35.82	588	591	-3	530
35.84	560	592	-32	530
35.86	612	593	19	530
35.88	592	594	-2	531
35.9	576	595	-19	531
35.92	618	596	22	531
35.94	597	597	0	532
35.96	538	598	-60	532
35.98	604	599	5	532
36.0	637	599	38	533
36.02	557	600	-43	533
36.04	547	601	-54	533
36.06	599	602	-3	534
36.08	579	603	-24	534
36.1	602	604	-2	534
36.12	606	605	1	535
36.14	566	606	-40	535
36.16	578	607	-29	535
36.18	582	608	-26	536
36.2	606	609	-3	536
36.22	590	610	-20	536
36.24	581	611	-30	536
36.26	533	612	-79	537
36.28	571	613	-42	537
36.3	545	614	-69	537
36.32	517	615	-98	538
36.34	523	617	-94	538
36.36	568	618	-50	538
36.38	567	619	-52	539
36.4	562	620	-58	539
36.42	554	621	-67	539
36.44	581	622	-41	539
36.46	534	623	-89	540
36.48	602	624	-22	540
36.5	557	626	-69	540
36.52	567	627	-60	541
36.54	545	628	-83	541
36.56	552	629	-77	541
36.58	590	631	-41	541
36.6	582	632	-50	542
36.62	558	633	-75	542
36.64	576	634	-58	542
36.66	552	636	-84	543
36.68	597	637	-40	543
36.7	637	638	-1	543
36.72	557	640	-83	543
36.74	592	641	-49	544
36.76	616	643	-27	544
36.78	628	644	-16	544
36.8	579	645	-66	544
36.82	612	647	-35	545
36.84	556	648	-92	545
36.86	575	650	-75	545
36.88	596	651	-55	546
36.9	650	653	-3	546
36.92	592	655	-63	546
36.94	574	656	-82	546
36.96	591	658	-67	547
36.98	570	659	-89	547
37.0	621	661	-40	547
37.02	622	663	-41	547
37.04	591	665	-74	548
37.06	590	666	-76	548
37.08	601	668	-67	548
37.1	621	670	-49	548
37.12	626	672	-46	549
37.14	638	674	-36	549
37.16	667	676	-9	549
37.18	585	678	-93	549
37.2	627	680	-53	549
37.22	642	682	-40	550
37.24	619	684	-65	550
37.26	638	686	-48	550
37.28	661	688	-27	550
37.3	675	690	-15	551
37.32	633	693	-60	551
37.34	658	695	-37	551
37.36	660	697	-37	551
37.38	655	700	-45	551
37.4	692	702	-10	552
37.42	733	705	28	552
37.44	728	707	21	552
37.46	723	710	13	552
37.48	804	712	92	553
37.5	791	715	76	553
37.52	846	718	128	553
37.54	969	721	248	553
37.56	955	724	231	553
37.58	1045	726	319	554
37.6	1178	730	448	554
37.62	1281	733	548	554
37.64	1507	736	771	554
37.66	1663	739	924	554
37.68	1916	742	1174	555
37.7	2102	746	1356	555
37.72	2130	749	1381	555
37.74	2354	753	1601	555
37.76	2469	757	1712	555
37.78	2521	760	1761	556
37.8	2334	764	1570	556
37.82	2078	768	1310	556
37.84	1898	772	1126	556
37.86	1652	776	876	556
37.88	1557	781	776	556
37.9	1438	785	653	557
37.92	1164	790	374	557
37.94	1041	794	247	557
37.96	957	799	158	557
37.98	916	804	112	557
38.0	844	809	35	558
38.02	778	815	-37	558
38.04	826	820	6	558
38.06	808	826	-18	558
38.08	828	831	-3	558
38.1	777	837	-60	558
38.12	789	843	-54	559
38.14	754	850	-96	559
38.16	765	856	-91	559
38.18	765	863	-98	559
38.2	786	870	-84	559
38.22	760	877	-117	559
38.24	755	884	-129	559
38.26	798	892	-94	560
38.28	754	900	-146	560
38.3	783	908	-125	560
38.32	811	917	-106	560
38.34	714	925	-211	560
38.36	757	935	-178	560
38.38	770	944	-174	560
38.4	801	954	-153	561
38.42	811	964	-153	561
38.44	771	975	-204	561
38.46	822	986	-164	561
38.48	773	997	-224	561
38.5	858	1009	-151	561
38.52	828	1021	-193	561
38.54	717	1034	-317	562
38.56	816	1048	-232	562
38.58	853	1062	-209	562
38.6	868	1076	-208	562
38.62	885	1091	-206	562
38.64	912	1107	-195	562
38.66	923	1124	-201	562
38.68	1005	1141	-136	562
38.7	949	1160	-211	563
38.72	976	1179	-203	563
38.74	1003	1199	-196	563
38.76	949	1220	-271	563
38.78	1075	1242	-167	563
38.8	1001	1265	-264	563
38.82	1106	1289	-183	563
38.84	1147	1314	-167	563
38.86	1116	1341	-225	563
38.88	1231	1370	-139	563
38.9	1233	1400	-167	564
38.92	1193	1431	-238	564
38.94	1266	1465	-199	564
38.96	1320	1501	-181	564
38.98	1382	1539	-157	564
39.0	1411	1579	-168	564
39.02	1467	1622	-155	564
39.04	1509	1669	-160	564
39.06	1598	1719	-121	564
39.08	1640	1773	-133	564
39.1	1643	1833	-190	564
39.12	1757	1897	-140	565
39.14	1927	1969	-42	565
39.16	1978	2048	-70	565
39.18	2090	2137	-47	565
39.2	2185	2237	-52	565
39.22	2458	2350	108	565
39.24	2501	2479	22	565
39.26	2735	2627	108	565
39.28	2923	2797	126	565
39.3	3069	2994	75	565
39.32	3315	3222	93	565
39.34	3558	3487	71	565
39.36	3940	3793	147	565
39.38	4271	4148	123	565
39.4	4538	4559	-21	566
39.42	5094	5032	62	566
39.44	5468	5575	-107	566
39.46	5993	6195	-202	566
39.48	6758	6901	-143	566
39.5	7359	7698	-339	566
39.52	7988	8593	-605	566
39.54	8899	9590	-691	566
39.56	9689	10694	-1005	566
39.58	10758	11907	-1149	566
39.6	12038	13227	-1189	566
39.62	13188	14651	-1463	566
39.64	14719	16175	-1456	566
39.66	16016	17789	-1773	566
39.68	17777	19479	-1702	566
39.7	19362	21229	-1867	566
39.72	21268	23018	-1750	566
39.74	23122	24820	-1698	566
39.76	25004	26602	-1598	566
39.78	27106	28331	-1225	566
39.8	28940	29965	-1025	566
