Repository: jhamlin-ufl/synthesizability

# synthesizability

Data, fits and code for

> G. D. Di Gianluca *et al.*, *Experimental Evaluation of High-Throughput Structure Predictions*,
> [arXiv:2611.09671](https://arxiv.org/abs/2611.09671) (2026).

We arc-melted 34 ternary compounds predicted to be stable or nearly stable and identified the
phases that formed by powder X-ray diffraction and Rietveld refinement.

## Contents

| Path | What it holds |
|---|---|
| `Supplement.pdf` | the Supplementary Information |
| `samples/` | one folder per target, named by its formula in Table 1: synthesis records, X-ray scans and GSAS-II fits |
| `tables/` | the targets, buttons, scans and fits as CSV tables; the candidate lists |
| `computed/` | P_disorder and the dynamical-stability (phonon) results |
| `databases/` | OQMD, Materials Project and Alexandria entries for each chemical system, and the search-match structures |
| `instruments/` | GSAS-II instrument profiles of the two diffractometers |
| `results/` | the generated tables and figures |
| `workflow/` | the pipeline (`Snakefile`), its scripts and library code |

## Finding a sample

Open `samples/<formula>/README.md`, for example `samples/ZrPt5Si/README.md`. It gives the Table 1
row and outcome, the buttons and scans, the fit of record and the contrast fits, and where the
database entries for the chemical system are. `samples/README.md` explains the file formats and
how to rerun a fit.

## Not included

ICDD PDF-5+ cards and MDI JADE work files are licensed and not redistributed. No deposited fit
uses an ICDD card. `samples/EXCLUDED.md` lists the files left out.

File: data/raw/0460_HM_HfMo2Zr/0460_XRD_fit.txt (part 1 of 4)
HardwareIndicator=65519
Wavelength = 1.54059Å, !5.0°/120.0°/0.02°/1(s), I(p)=33136/965, Cu(45kV,40mA), Tuesday, January 13, 2026, 12:53 PM
Angle	I(o)	I(c)	I(d)	I(b)
5.0	3809	-1	3810	3809
5.02	3894	-1	3895	3894
5.04	3624	-1	3625	3624
5.06	3640	-1	3641	3640
5.08	3769	-1	3770	3749
5.1	3762	-1	3763	3756
5.12	3782	-1	3783	3745
5.14	3822	-1	3823	3752
5.16	3726	-1	3727	3770
5.18	3870	-1	3871	3776
5.2	3795	-1	3796	3767
5.22	3684	-1	3685	3757
5.24	3806	-1	3807	3747
5.26	3821	-1	3822	3751
5.28	3676	-1	3677	3737
5.3	3700	-1	3701	3727
5.32	3729	-1	3730	3750
5.34	3763	-1	3764	3747
5.36	3738	-1	3739	3743
5.38	3707	-1	3708	3743
5.4	3893	-1	3894	3742
5.42	3779	-1	3780	3751
5.44	3789	-1	3790	3756
5.46	3668	-1	3669	3770
5.48	3692	-1	3693	3781
5.5	3813	-1	3814	3762
5.52	3806	-1	3807	3762
5.54	3869	-1	3870	3760
5.56	3800	-1	3801	3766
5.58	3724	-1	3725	3761
5.6	3779	-1	3780	3771
5.62	3768	-1	3769	3769
5.64	3724	-1	3725	3762
5.66	3651	-1	3652	3773
5.68	3902	-1	3903	3770
5.7	3785	-1	3786	3764
5.72	3808	-1	3809	3776
5.74	3896	-1	3897	3786
5.76	3700	-1	3701	3797
5.78	3725	-1	3726	3778
5.8	3878	-1	3879	3782
5.82	3812	-1	3813	3793
5.84	3747	-1	3748	3784
5.86	3738	-1	3739	3799
5.88	3819	-1	3820	3810
5.9	3901	-1	3902	3803
5.92	3817	-1	3818	3813
5.94	3834	-1	3835	3831
5.96	3829	-1	3830	3842
5.98	3817	-1	3818	3847
6.0	3894	-1	3895	3849
6.02	3909	-1	3910	3861
6.04	3837	-1	3838	3865
6.06	3867	-1	3868	3873
6.08	3922	-1	3923	3867
6.1	3926	-1	3927	3867
6.12	3866	-1	3867	3870
6.14	3902	-1	3903	3859
6.16	3761	-1	3762	3857
6.18	3893	-1	3894	3858
6.2	3941	-1	3942	3860
6.22	3737	-1	3738	3859
6.24	3851	-1	3852	3860
6.26	3932	-1	3933	3872
6.28	3941	-1	3942	3876
6.3	3858	-1	3859	3880
6.32	3909	-1	3910	3898
6.34	3872	-1	3873	3910
6.36	3930	-1	3931	3909
6.38	3977	-1	3978	3908
6.4	3895	-1	3896	3915
6.42	3963	-1	3964	3907
6.44	3923	-1	3924	3915
6.46	3927	-1	3928	3917
6.48	3924	-1	3925	3913
6.5	3835	-1	3836	3916
6.52	3944	-1	3945	3897
6.54	3952	-1	3953	3901
6.56	3938	-1	3939	3918
6.58	3920	-1	3921	3911
6.6	3796	-1	3797	3915
6.62	3955	-1	3956	3908
6.64	4082	-1	4083	3900
6.66	3857	-1	3858	3904
6.68	3870	-1	3871	3906
6.7	3887	-1	3888	3920
6.72	3882	-1	3883	3915
6.74	3967	-1	3968	3892
6.76	3937	-1	3938	3902
6.78	3922	-1	3923	3919
6.8	3910	-1	3911	3919
6.82	3880	-1	3881	3926
6.84	3948	-1	3949	3914
6.86	4022	-1	4023	3912
6.88	3885	-1	3886	3913
6.9	3948	-1	3949	3916
6.92	3857	-1	3858	3907
6.94	3922	-1	3923	3895
6.96	3925	-1	3926	3877
6.98	3943	-1	3944	3873
7.0	3794	-1	3795	3850
7.02	3838	-1	3839	3854
7.04	3867	-1	3868	3848
7.06	3847	-1	3848	3840
7.08	3736	-1	3737	3822
7.1	3894	-1	3895	3840
7.12	3867	-1	3868	3845
7.14	3858	-1	3859	3839
7.16	3783	-1	3784	3836
7.18	3954	-1	3955	3842
7.2	3884	-1	3885	3835
7.22	3812	-1	3813	3833
7.24	3823	-1	3824	3834
7.26	3784	-1	3785	3834
7.28	3834	-1	3835	3828
7.3	3846	-1	3847	3813
7.32	3869	-1	3870	3818
7.34	3779	-1	3780	3820
7.36	3901	-1	3902	3823
7.38	3752	-1	3753	3810
7.4	3856	-1	3857	3817
7.42	3846	-1	3847	3798
7.44	3805	-1	3806	3802
7.46	3717	-1	3718	3793
7.48	3912	-1	3913	3794
7.5	3697	-1	3698	3785
7.52	3817	-1	3818	3775
7.54	3819	-1	3820	3770
7.56	3762	-1	3763	3779
7.58	3769	-1	3770	3768
7.6	3763	-1	3764	3777
7.62	3755	-1	3756	3766
7.64	3797	-1	3798	3751
7.66	3817	-1	3818	3763
7.68	3774	-1	3775	3757
7.7	3719	-1	3720	3750
7.72	3687	-1	3688	3752
7.74	3872	-1	3873	3750
7.76	3711	-1	3712	3742
7.78	3704	-1	3705	3733
7.8	3773	-1	3774	3728
7.82	3777	-1	3778	3730
7.84	3744	-1	3745	3704
7.86	3694	-1	3695	3697
7.88	3672	-1	3673	3697
7.9	3702	-1	3703	3692
7.92	3639	-1	3640	3679
7.94	3647	-1	3648	3679
7.96	3710	-1	3711	3682
7.98	3724	-1	3725	3669
8.0	3658	-1	3659	3662
8.02	3746	-1	3747	3681
8.04	3719	-1	3720	3686
8.06	3555	-1	3556	3687
8.08	3642	-1	3643	3687
8.1	3812	-1	3813	3698
8.12	3691	-1	3692	3690
8.14	3722	-1	3723	3694
8.16	3723	-1	3724	3712
8.18	3759	-1	3760	3716
8.2	3670	-1	3671	3703
8.22	3754	-1	3755	3714
8.24	3714	-1	3715	3706
8.26	3685	-1	3686	3699
8.28	3689	-1	3690	3694
8.3	3797	-1	3798	3687
8.32	3646	-1	3647	3685
8.34	3658	-1	3659	3668
8.36	3712	-1	3713	3666
8.38	3613	-1	3614	3674
8.4	3731	-1	3732	3662
8.42	3566	-1	3567	3678
8.44	3669	-1	3670	3695
8.46	3753	-1	3754	3695
8.48	3696	-1	3697	3704
8.5	3783	-1	3784	3704
8.52	3815	-1	3816	3720
8.54	3709	-1	3710	3722
8.56	3693	-1	3694	3710
8.58	3731	-1	3732	3699
8.6	3712	-1	3713	3683
8.62	3690	-1	3691	3660
8.64	3642	-1	3643	3644
8.66	3600	-1	3601	3637
8.68	3635	-1	3636	3628
8.7	3611	-1	3612	3613
8.72	3563	-1	3564	3597
8.74	3631	-1	3632	3594
8.76	3654	-1	3655	3587
8.78	3578	-1	3579	3593
8.8	3544	-1	3545	3593
8.82	3613	-1	3614	3612
8.84	3536	-1	3537	3608
8.86	3692	-1	3693	3599
8.88	3611	-1	3612	3598
8.9	3731	-1	3732	3607
8.92	3599	-1	3600	3599
8.94	3574	-1	3575	3594
8.96	3561	-1	3562	3574
8.98	3631	-1	3632	3565
9.0	3537	-1	3538	3547
9.02	3495	-1	3496	3534
9.04	3511	-1	3512	3531
9.06	3528	-1	3529	3521
9.08	3568	-1	3569	3524
9.1	3486	-1	3487	3527
9.12	3545	-1	3546	3528
9.14	3475	-1	3476	3526
9.16	3652	-1	3653	3522
9.18	3570	-1	3571	3515
9.2	3500	-1	3501	3518
9.22	3493	-1	3494	3505
9.24	3494	-1	3495	3509
9.26	3503	-1	3504	3486
9.28	3517	-1	3518	3477
9.3	3422	-1	3423	3477
9.32	3509	-1	3510	3480
9.34	3449	-1	3450	3473
9.36	3485	-1	3486	3475
9.38	3505	-1	3506	3465
9.4	3518	-1	3519	3464
9.42	3428	-1	3429	3441
9.44	3528	-1	3529	3447
9.46	3425	-1	3426	3446
9.48	3416	-1	3417	3430
9.5	3302	-1	3303	3410
9.52	3498	-1	3499	3404
9.54	3480	-1	3481	3409
9.56	3359	-1	3360	3400
9.58	3337	-1	3338	3392
9.6	3370	-1	3371	3408
9.62	3581	-1	3582	3392
9.64	3338	-1	3339	3382
9.66	3342	-1	3343	3387
9.68	3450	-1	3451	3395
9.7	3357	-1	3358	3396
9.72	3390	-1	3391	3389
9.74	3402	-1	3403	3391
9.76	3408	-1	3409	3400
9.78	3379	-1	3380	3386
9.8	3514	-1	3515	3387
9.82	3364	-1	3365	3388
9.84	3421	-1	3422	3373
9.86	3326	-1	3327	3369
9.88	3366	-1	3367	3358
9.9	3392	-1	3393	3332
9.92	3268	-1	3269	3339
9.94	3375	-1	3376	3318
9.96	3279	-1	3280	3318
9.98	3281	-1	3282	3307
10.0	3429	-1	3430	3308
10.02	3228	-1	3229	3302
10.04	3325	-1	3326	3298
10.06	3272	-1	3273	3299
10.08	3396	-1	3397	3307
10.1	3220	-1	3221	3304
10.12	3332	-1	3333	3314
10.14	3291	-1	3292	3304
10.16	3350	-1	3351	3309
10.18	3409	-1	3410	3287
10.2	3313	-1	3314	3292
10.22	3232	-1	3233	3293
10.24	3318	-1	3319	3302
10.26	3198	-1	3199	3293
10.28	3272	-1	3273	3283
10.3	3337	-1	3338	3281
10.32	3371	-1	3372	3280
10.34	3270	-1	3271	3274
10.36	3320	-1	3321	3284
10.38	3291	-1	3292	3285
10.4	3228	-1	3229	3278
10.42	3265	-1	3266	3263
10.44	3288	-1	3289	3262
10.46	3278	-1	3279	3252
10.48	3278	-1	3279	3249
10.5	3234	-1	3235	3250
10.52	3257	-1	3258	3249
10.54	3229	-1	3230	3247
10.56	3266	-1	3267	3244
10.58	3241	-1	3242	3245
10.6	3257	-1	3258	3247
10.62	3262	-1	3263	3249
10.64	3255	-1	3256	3255
10.66	3291	-1	3292	3247
10.68	3249	-1	3250	3238
10.7	3276	-1	3277	3236
10.72	3278	-1	3279	3230
10.74	3197	-1	3198	3232
10.76	3157	-1	3158	3216
10.78	3238	-1	3239	3209
10.8	3214	-1	3215	3205
10.82	3274	-1	3275	3200
10.84	3146	-1	3147	3197
10.86	3187	-1	3188	3212
10.88	3234	-1	3235	3211
10.9	3239	-1	3240	3209
10.92	3163	-1	3164	3205
10.94	3297	-1	3298	3212
10.96	3230	-1	3231	3214
10.98	3191	-1	3192	3224
11.0	3238	-1	3239	3217
11.02	3215	-1	3216	3220
11.04	3203	-1	3204	3216
11.06	3321	-1	3322	3222
11.08	3178	-1	3179	3219
11.1	3187	-1	3188	3218
11.12	3266	-1	3267	3219
11.14	3285	-1	3286	3221
11.16	3162	-1	3163	3210
11.18	3232	-1	3233	3215
11.2	3217	-1	3218	3216
11.22	3225	-1	3226	3212
11.24	3219	-1	3220	3209
11.26	3223	-1	3224	3214
11.28	3200	-1	3201	3211
11.3	3230	-1	3231	3207
11.32	3252	-1	3253	3219
11.34	3208	-1	3209	3218
11.36	3206	-1	3207	3228
11.38	3181	-1	3182	3232
11.4	3337	-1	3338	3227
11.42	3211	-1	3212	3222
11.44	3312	-1	3313	3217
11.46	3232	-1	3233	3210
11.48	3190	-1	3191	3210
11.5	3203	-1	3204	3190
11.52	3167	-1	3168	3170
11.54	3139	-1	3140	3154
11.56	3185	-1	3186	3162
11.58	3153	-1	3154	3176
11.6	3034	-1	3035	3172
11.62	3165	-1	3166	3169
11.64	3301	-1	3302	3175
11.66	3320	-1	3321	3182
11.68	3168	-1	3169	3194
11.7	3141	-1	3142	3214
11.72	3193	-1	3194	3216
11.74	3249	-1	3250	3213
11.76	3254	-1	3255	3195
11.78	3222	-1	3223	3198
11.8	3176	-1	3177	3192
11.82	3278	-1	3279	3189
11.84	3153	-1	3154	3188
11.86	3197	-1	3198	3186
11.88	3086	-1	3087	3187
11.9	3170	-1	3171	3191
11.92	3236	-1	3237	3179
11.94	3238	-1	3239	3180
11.96	3235	-1	3236	3179
11.98	3206	-1	3207	3183
12.0	3169	-1	3170	3184
12.02	3170	-1	3171	3178
12.04	3187	-1	3188	3173
12.06	3123	-1	3124	3170
12.08	3179	-1	3180	3160
12.1	3180	-1	3181	3157
12.12	3190	-1	3191	3163
12.14	3212	-1	3213	3154
12.16	3114	-1	3115	3161
12.18	3140	-1	3141	3166
12.2	3223	-1	3224	3156
12.22	3108	-1	3109	3146
12.24	3182	-1	3183	3140
12.26	3225	-1	3226	3150
12.28	3092	-1	3093	3149
12.3	3102	-1	3103	3142
12.32	3153	-1	3154	3164
12.34	3208	-1	3209	3159
12.36	3133	-1	3134	3157
12.38	3157	-1	3158	3159
12.4	3307	-1	3308	3162
12.42	3140	-1	3141	3149
12.44	3207	-1	3208	3127
12.46	3108	-1	3109	3118
12.48	3127	-1	3128	3109
12.5	3035	-1	3036	3087
12.52	3016	-1	3017	3084
12.54	3046	-1	3047	3072
12.56	3074	-1	3075	3076
12.58	3116	-1	3117	3065
12.6	3111	-1	3112	3063
12.62	3100	-1	3101	3074
12.64	3146	-1	3147	3076
12.66	3027	-1	3028	3081
12.68	3014	-1	3015	3072
12.7	3115	-1	3116	3064
12.72	3066	-1	3067	3060
12.74	3116	-1	3117	3037
12.76	3036	-1	3037	3048
12.78	3043	-1	3044	3049
12.8	3059	-1	3060	3043
12.82	2942	-1	2943	3053
12.84	3121	-1	3122	3023
12.86	3023	-1	3024	3017
12.88	3063	-1	3064	3011
12.9	3158	-1	3159	3005
12.92	3151	-1	3152	3000
12.94	3158	-1	3159	2994
12.96	2975	-1	2976	2988
12.98	3071	-1	3072	2983
13.0	2994	-1	2995	2977
13.02	2998	-1	2999	2971
13.04	2984	-1	2985	2965
13.06	2985	-1	2986	2960
13.08	3017	-1	3018	2954
13.1	2978	-1	2979	2948
13.12	3021	-1	3022	2943
13.14	2985	-1	2986	2937
13.16	2931	-1	2932	2931
13.18	3038	-1	3039	2925
13.2	2937	-1	2938	2920
13.22	3008	-1	3009	2914
13.24	2988	-1	2989	2908
13.26	3023	-1	3024	2903
13.28	2989	-1	2990	2897
13.3	2946	-1	2947	2891
13.32	2934	-1	2935	2885
13.34	2904	-1	2905	2880
13.36	2953	-1	2954	2874
13.38	2972	-1	2973	2868
13.4	2856	-1	2857	2863
13.42	2978	-1	2979	2857
13.44	2947	-1	2948	2851
13.46	2856	-1	2857	2845
13.48	2950	-1	2951	2840
13.5	2822	-1	2823	2834
13.52	2988	-1	2989	2828
13.54	2952	-1	2953	2823
13.56	2852	-1	2853	2817
13.58	2791	-1	2792	2811
13.6	2882	-1	2883	2806
13.62	2784	-1	2785	2800
13.64	2857	-1	2858	2794
13.66	2877	-1	2878	2789
13.68	2923	-1	2924	2783
13.7	2765	-1	2766	2777
13.72	2853	-1	2854	2772
13.74	2796	-1	2797	2766
13.76	2936	-1	2937	2760
13.78	2833	-1	2834	2755
13.8	2828	-1	2829	2749
13.82	2777	-1	2778	2743
13.84	2757	-1	2758	2738
13.86	2791	-1	2792	2732
13.88	2842	-1	2843	2726
13.9	2792	-1	2793	2721
13.92	2797	-1	2798	2715
13.94	2861	-1	2862	2709
13.96	2756	-1	2757	2704
13.98	2807	-1	2808	2698
14.0	2752	-1	2753	2692
14.02	2760	-1	2761	2687
14.04	2705	-1	2706	2681
14.06	2727	-1	2728	2675
14.08	2659	-1	2660	2670
14.1	2682	-1	2683	2664
14.12	2691	-1	2692	2659
14.14	2762	-1	2763	2653
14.16	2768	-1	2769	2647
14.18	2738	-1	2739	2642
14.2	2663	-1	2664	2636
14.22	2661	-1	2662	2630
14.24	2746	-1	2747	2625
14.26	2695	-1	2696	2619
14.28	2663	-1	2664	2614
14.3	2757	-1	2758	2608
14.32	2794	-1	2795	2602
14.34	2751	-1	2752	2597
14.36	2693	-1	2694	2591
14.38	2642	-1	2643	2586
14.4	2646	-1	2647	2580
14.42	2608	-1	2609	2575
14.44	2686	-1	2687	2569
14.46	2768	-1	2769	2563
14.48	2632	-1	2633	2558
14.5	2657	-1	2658	2552
14.52	2651	-1	2652	2547
14.54	2622	-1	2623	2541
14.56	2567	-1	2568	2536
14.58	2662	-1	2663	2530
14.6	2666	-1	2667	2525
14.62	2498	-1	2499	2519
14.64	2541	-1	2542	2514
14.66	2544	-1	2545	2508
14.68	2571	-1	2572	2503
14.7	2553	-1	2554	2497
14.72	2592	-1	2593	2492
14.74	2584	-1	2585	2486
14.76	2560	-1	2561	2481
14.78	2564	-1	2565	2475
14.8	2605	-1	2606	2470
14.82	2581	-1	2582	2464
14.84	2492	-1	2493	2459
14.86	2487	-1	2488	2453
14.88	2486	-1	2487	2448
14.9	2619	-1	2620	2442
14.92	2555	-1	2556	2437
14.94	2492	-1	2493	2431
14.96	2436	-1	2437	2426
14.98	2562	-1	2563	2420
15.0	2494	-1	2495	2415
15.02	2498	-1	2499	2410
15.04	2505	-1	2506	2404
15.06	2467	-1	2468	2399
15.08	2366	-1	2367	2393
15.1	2431	-1	2432	2388
15.12	2532	-1	2533	2382
15.14	2490	-1	2491	2377
15.16	2438	-1	2439	2372
15.18	2386	-1	2387	2366
15.2	2508	-1	2509	2361
15.22	2365	-1	2366	2355
15.24	2405	-1	2406	2350
15.26	2476	-1	2477	2345
15.28	2425	-1	2426	2339
15.3	2401	-1	2402	2334
15.32	2437	-1	2438	2329
15.34	2418	-1	2419	2323
15.36	2443	-1	2444	2318
15.38	2419	-1	2420	2313
15.4	2441	-1	2442	2307
15.42	2361	-1	2362	2302
15.44	2384	-1	2385	2297
15.46	2339	-1	2340	2291
15.48	2327	-1	2328	2286
15.5	2399	-1	2400	2281
15.52	2423	-1	2424	2276
15.54	2328	-1	2329	2270
15.56	2339	-1	2340	2265
15.58	2265	-1	2266	2260
15.6	2272	-1	2273	2255
15.62	2393	-1	2394	2249
15.64	2393	-1	2394	2244
15.66	2267	-1	2268	2239
15.68	2350	-1	2351	2234
15.7	2257	-1	2258	2228
15.72	2363	-1	2364	2223
15.74	2264	-1	2265	2218
15.76	2300	-1	2301	2213
15.78	2264	-1	2265	2208
15.8	2247	-1	2248	2202
15.82	2270	-1	2271	2197
15.84	2224	-1	2225	2192
15.86	2145	-1	2146	2187
15.88	2169	-1	2170	2182
15.9	2208	-1	2209	2177
15.92	2173	-1	2174	2171
15.94	2205	-1	2206	2166
15.96	2169	-1	2170	2161
15.98	2073	-1	2074	2156
16.0	2173	2160	13	2151
16.02	2144	2155	-11	2146
16.04	2181	2150	31	2141
16.06	2178	2145	33	2136
16.08	2084	2140	-56	2130
16.1	2148	2135	13	2125
16.12	2122	2130	-8	2120
16.14	2153	2125	28	2115
16.16	2127	2119	8	2110
16.18	2121	2114	7	2105
16.2	2093	2109	-16	2100
16.22	2127	2104	23	2095
16.24	2046	2099	-53	2090
16.26	2082	2094	-12	2085
16.28	2092	2089	3	2080
16.3	1993	2084	-91	2075
16.32	2009	2079	-70	2070
16.34	2027	2074	-47	2065
16.36	2101	2069	32	2060
16.38	2073	2064	9	2055
16.4	2047	2060	-13	2050
16.42	2079	2055	24	2045
16.44	1955	2050	-95	2040
16.46	1982	2045	-63	2036
16.48	1960	2040	-80	2031
16.5	2036	2035	1	2026
16.52	1998	2030	-32	2021
16.54	1905	2025	-120	2016
16.56	2013	2020	-7	2011
16.58	1920	2015	-95	2006
16.6	1942	2011	-69	2001
16.62	1989	2006	-17	1996
16.64	1953	2001	-48	1992
16.66	1991	1996	-5	1987
16.68	1894	1991	-97	1982
16.7	1959	1986	-27	1977
16.72	1946	1982	-36	1972
16.74	1998	1977	21	1968
16.76	1883	1972	-89	1963
16.78	1859	1967	-108	1958
16.8	1859	1962	-103	1953
16.82	1831	1958	-127	1948
16.84	1862	1953	-91	1944
16.86	1866	1948	-82	1939
16.88	1857	1944	-87	1934
16.9	1892	1939	-47	1930
16.92	1807	1934	-127	1925
16.94	1819	1929	-110	1920
16.96	1755	1925	-170	1915
16.98	1840	1920	-80	1911
17.0	1805	1915	-110	1906
17.02	1836	1911	-75	1901
17.04	1706	1906	-200	1897
17.06	1791	1901	-110	1892
17.08	1784	1897	-113	1888
17.1	1822	1892	-70	1883
17.12	1834	1888	-54	1878
17.14	1812	1883	-71	1874
17.16	1800	1878	-78	1869
17.18	1767	1874	-107	1865
17.2	1770	1869	-99	1860
17.22	1682	1865	-183	1855
17.24	1769	1860	-91	1851
17.26	1858	1856	2	1846
17.28	1711	1851	-140	1842
17.3	1691	1847	-156	1837
17.32	1799	1842	-43	1833
17.34	1711	1838	-127	1828
17.36	1737	1833	-96	1824
17.38	1733	1829	-96	1819
17.4	1635	1824	-189	1815
17.42	1717	1820	-103	1811
17.44	1721	1815	-94	1806
17.46	1727	1811	-84	1802
17.48	1722	1807	-85	1797
17.5	1688	1802	-114	1793
17.52	1718	1798	-80	1789
17.54	1695	1793	-98	1784
17.56	1791	1789	2	1780
17.58	1717	1785	-68	1775
17.6	1700	1780	-80	1771
17.62	1684	1776	-92	1767
17.64	1676	1772	-96	1762
17.66	1693	1767	-74	1758
17.68	1687	1763	-76	1754
17.7	1703	1759	-56	1750
17.72	1721	1755	-34	1745
17.74	1692	1750	-58	1741
17.76	1645	1746	-101	1737
17.78	1728	1742	-14	1733
17.8	1675	1738	-63	1728
17.82	1654	1733	-79	1724
17.84	1672	1729	-57	1720
17.86	1657	1725	-68	1716
17.88	1605	1721	-116	1712
17.9	1689	1717	-28	1707
17.92	1698	1713	-15	1703
17.94	1645	1708	-63	1699
17.96	1656	1704	-48	1695
17.98	1661	1700	-39	1691
18.0	1705	1696	9	1687
18.02	1706	1692	14	1683
18.04	1645	1688	-43	1679
18.06	1665	1684	-19	1675
18.08	1633	1680	-47	1671
18.1	1581	1676	-95	1667
18.12	1663	1672	-9	1663
18.14	1611	1668	-57	1659
18.16	1630	1664	-34	1655
18.18	1612	1660	-48	1651
18.2	1673	1656	17	1647
18.22	1621	1652	-31	1643
18.24	1609	1648	-39	1639
18.26	1626	1644	-18	1635
18.28	1592	1640	-48	1631
18.3	1610	1636	-26	1627
18.32	1540	1632	-92	1623
18.34	1592	1628	-36	1619
18.36	1665	1625	40	1615
18.38	1662	1621	41	1611
18.4	1688	1617	71	1608
18.42	1666	1613	53	1604
18.44	1700	1609	91	1600
18.46	1531	1605	-74	1596
18.48	1616	1602	14	1592
18.5	1588	1598	-10	1589
18.52	1592	1594	-2	1585
18.54	1586	1590	-4	1581
18.56	1546	1587	-41	1577
18.58	1619	1583	36	1574
18.6	1619	1579	40	1570
18.62	1617	1576	41	1566
18.64	1529	1572	-43	1563
18.66	1555	1568	-13	1559
18.68	1530	1565	-35	1555
18.7	1659	1563	96	1552
18.72	1562	1560	2	1548
18.74	1578	1558	20	1545
18.76	1578	1555	23	1541
18.78	1505	1553	-48	1537
18.8	1620	1551	69	1534
18.82	1563	1553	10	1530
18.84	1615	1552	63	1527
18.86	1554	1553	1	1523
18.88	1555	1553	2	1520
18.9	1573	1554	19	1516
18.92	1632	1555	77	1513
18.94	1573	1555	18	1509
18.96	1555	1554	1	1506
18.98	1625	1552	73	1502
19.0	1547	1549	-2	1499
19.02	1584	1544	40	1496
19.04	1611	1539	72	1492
19.06	1579	1533	46	1489
19.08	1548	1526	22	1486
19.1	1586	1519	67	1482
19.12	1576	1513	63	1479
19.14	1531	1506	25	1476
19.16	1604	1500	104	1472
19.18	1575	1494	81	1469
19.2	1635	1488	147	1466
19.22	1547	1482	65	1463
19.24	1466	1477	-11	1459
19.26	1538	1473	65	1456
19.28	1473	1468	5	1453
19.3	1482	1468	14	1450
19.32	1482	1462	20	1447
19.34	1516	1460	56	1444
19.36	1538	1459	79	1440
19.38	1562	1457	105	1437
19.4	1513	1457	56	1434
19.42	1498	1461	37	1431
19.44	1533	1465	68	1428
19.46	1538	1469	69	1425
19.48	1523	1476	47	1422
19.5	1482	1484	-2	1419
19.52	1568	1495	73	1416
19.54	1522	1508	14	1413
19.56	1495	1523	-28	1410
19.58	1514	1538	-24	1407
19.6	1543	1552	-9	1404
19.62	1523	1564	-41	1401
19.64	1469	1570	-101	1398
19.66	1569	1571	-2	1395
19.68	1565	1568	-3	1392
19.7	1558	1559	-1	1389
19.72	1600	1547	53	1387
19.74	1510	1532	-22	1384
19.76	1559	1516	43	1381
19.78	1523	1499	24	1378
19.8	1526	1482	44	1375
19.82	1507	1467	40	1372
19.84	1492	1452	40	1370
19.86	1511	1438	73	1367
19.88	1485	1426	59	1364
19.9	1482	1416	66	1361
19.92	1374	1406	-32	1359
19.94	1485	1399	86	1356
19.96	1467	1392	75	1353
19.98	1463	1386	77	1351
20.0	1475	1382	93	1348
20.02	1434	1378	56	1345
20.04	1480	1371	109	1343
20.06	1368	1370	-2	1340
20.08	1484	1370	114	1337
20.1	1468	1366	102	1335
20.12	1451	1369	82	1332
20.14	1463	1374	89	1330
20.16	1421	1380	41	1327
20.18	1484	1388	96	1325
20.2	1455	1398	57	1322
20.22	1438	1408	30	1320
20.24	1438	1418	20	1317
20.26	1498	1428	70	1315
20.28	1512	1435	77	1312
20.3	1505	1438	67	1310
20.32	1487	1437	50	1307
20.34	1471	1433	38	1305
20.36	1439	1425	14	1302
20.38	1415	1415	0	1300
20.4	1415	1403	12	1297
20.42	1379	1390	-11	1295
20.44	1340	1377	-37	1293
20.46	1344	1365	-21	1290
20.48	1367	1353	14	1288
20.5	1370	1342	28	1286
20.52	1352	1332	20	1283
20.54	1349	1323	26	1281
20.56	1366	1315	51	1279
20.58	1349	1308	41	1276
20.6	1364	1302	62	1274
20.62	1366	1297	69	1272
20.64	1338	1292	46	1270
20.66	1418	1288	130	1267
20.68	1346	1284	62	1265
20.7	1305	1281	24	1263
20.72	1363	1278	85	1261
20.74	1379	1275	104	1259
20.76	1319	1272	47	1256
20.78	1326	1269	57	1254
20.8	1277	1267	10	1252
20.82	1332	1264	68	1250
20.84	1283	1262	21	1248
20.86	1265	1259	6	1246
20.88	1267	1257	10	1244
20.9	1361	1254	107	1241
20.92	1320	1252	68	1239
20.94	1242	1250	-8	1237
20.96	1171	1248	-77	1235
20.98	1262	1245	17	1233
21.0	1243	1243	0	1231
21.02	1295	1240	55	1229
21.04	1223	1238	-15	1227
21.06	1294	1236	58	1225
21.08	1291	1234	57	1223
21.1	1323	1232	91	1221
21.12	1266	1230	36	1219
21.14	1326	1228	98	1217
21.16	1299	1226	73	1215
21.18	1265	1224	41	1213
21.2	1243	1222	21	1211
21.22	1304	1220	84	1209
21.24	1276	1218	58	1208
21.26	1306	1220	86	1206
21.28	1295	1219	76	1204
21.3	1313	1219	94	1202
21.32	1414	1219	195	1200
21.34	1386	1219	167	1198
21.36	1491	1221	270	1196
21.38	1476	1228	248	1195
21.4	1442	1232	210	1193
21.42	1557	1238	319	1191
21.44	1538	1245	293	1189
21.46	1484	1253	231	1187
21.48	1445	1261	184	1186
21.5	1357	1270	87	1184
21.52	1316	1277	39	1182
21.54	1343	1281	62	1180
21.56	1337	1282	55	1179
21.58	1302	1281	21	1177
21.6	1212	1276	-64	1175
21.62	1234	1269	-35	1173
21.64	1274	1260	14	1172
21.66	1217	1250	-33	1170
21.68	1211	1240	-29	1168
21.7	1220	1230	-10	1167
21.72	1157	1221	-64	1165
21.74	1227	1212	15	1163
21.76	1221	1204	17	1162
21.78	1199	1197	2	1160
21.8	1160	1191	-31	1158
21.82	1203	1185	18	1157
21.84	1230	1181	49	1155
21.86	1126	1176	-50	1154
21.88	1186	1169	17	1152
21.9	1163	1165	-2	1150
21.92	1209	1158	51	1149
21.94	1187	1157	30	1147
21.96	1165	1155	10	1146
21.98	1145	1154	-9	1144
22.0	1150	1152	-2	1143
22.02	1121	1150	-29	1141
22.04	1178	1149	29	1140
22.06	1183	1147	36	1138
22.08	1152	1146	6	1137
22.1	1188	1145	43	1135
22.12	1109	1143	-34	1134
22.14	1146	1142	4	1132
22.16	1162	1140	22	1131
22.18	1132	1139	-7	1129
22.2	1117	1137	-20	1128
22.22	1193	1136	57	1127
22.24	1142	1134	8	1125
22.26	1158	1133	25	1124
22.28	1119	1132	-13	1122
22.3	1145	1130	15	1121
22.32	1118	1129	-11	1120
22.34	1169	1127	42	1118
22.36	1106	1126	-20	1117
22.38	1185	1125	60	1115
22.4	1160	1123	37	1114
22.42	1141	1122	19	1113
22.44	1120	1121	-1	1111
22.46	1138	1119	19	1110
22.48	1101	1118	-17	1109
22.5	1162	1117	45	1107
22.52	1120	1115	5	1106
22.54	1042	1114	-72	1105
22.56	1128	1113	15	1103
22.58	1209	1111	98	1102
22.6	1134	1110	24	1101
22.62	1152	1109	43	1100
22.64	1154	1108	46	1098
22.66	1215	1106	109	1097
22.68	1186	1105	81	1096
22.7	1061	1104	-43	1095
22.72	1155	1103	52	1093
22.74	1103	1101	2	1092
22.76	1042	1100	-58	1091
22.78	1126	1099	27	1090
22.8	1136	1098	38	1089
22.82	1130	1097	33	1087
22.84	1103	1095	8	1086
22.86	1123	1094	29	1085
22.88	1086	1093	-7	1084
22.9	1159	1092	67	1083
22.92	1110	1091	19	1081
22.94	1064	1090	-26	1080
22.96	1102	1088	14	1079
22.98	1050	1087	-37	1078
23.0	1148	1086	62	1077
23.02	1142	1085	57	1076
23.04	1061	1084	-23	1075
23.06	1067	1083	-16	1073
23.08	1085	1082	3	1072
23.1	1103	1081	22	1071
23.12	1102	1079	23	1070
23.14	1058	1078	-20	1069
23.16	1112	1077	35	1068
23.18	1084	1076	8	1067
23.2	1003	1075	-72	1066
23.22	1100	1074	26	1065
23.24	1020	1073	-53	1064
23.26	1050	1072	-22	1063
23.28	1103	1071	32	1062
23.3	1058	1070	-12	1061
23.32	1135	1069	66	1060
23.34	1097	1068	29	1059
23.36	1080	1067	13	1058
23.38	1007	1066	-59	1056
23.4	1147	1065	82	1055
23.42	1072	1064	8	1054
23.44	1077	1063	14	1053
23.46	1132	1062	70	1052
23.48	1076	1061	15	1051
23.5	1081	1060	21	1051
23.52	1074	1059	15	1050
23.54	1070	1058	12	1049
23.56	1079	1057	22	1048
23.58	1090	1056	34	1047
23.6	1104	1055	49	1046
23.62	1110	1054	56	1045
23.64	1097	1053	44	1044
23.66	1098	1052	46	1043
23.68	1191	1051	140	1042
23.7	1077	1050	27	1041
23.72	1126	1049	77	1040
23.74	1188	1048	140	1039
23.76	1152	1047	105	1038
23.78	1194	1047	147	1037
23.8	1145	1046	99	1036
23.82	1162	1045	117	1035
23.84	1112	1044	68	1035
23.86	1183	1043	140	1034
23.88	1111	1042	69	1033
23.9	1128	1041	87	1032
23.92	1067	1040	27	1031
23.94	1077	1039	38	1030
23.96	991	1039	-48	1029
23.98	1101	1038	63	1028
24.0	1072	1037	35	1028
24.02	1039	1036	3	1027
24.04	1060	1035	25	1026
24.06	1031	1034	-3	1025
24.08	1050	1033	17	1024
24.1	1041	1033	8	1023
24.12	1000	1032	-32	1022
24.14	991	1031	-40	1022
24.16	1036	1030	6	1021
24.18	1008	1029	-21	1020
24.2	1014	1028	-14	1019
24.22	1060	1028	32	1018
24.24	999	1027	-28	1018
24.26	1046	1026	20	1017
24.28	1055	1025	30	1016
24.3	1044	1024	20	1015
24.32	1033	1024	9	1014
24.34	1039	1023	16	1014
24.36	1023	1022	1	1013
24.38	1107	1021	86	1012
24.4	1079	1021	58	1011
24.42	1105	1020	85	1011
24.44	1010	1019	-9	1010
24.46	967	1018	-51	1009
24.48	1092	1018	74	1008
24.5	1034	1017	17	1008
24.52	1034	1016	18	1007
24.54	1026	1015	11	1006
24.56	1057	1015	42	1005
24.58	1078	1014	64	1005
24.6	1037	1013	24	1004
24.62	1022	1012	10	1003
24.64	1051	1012	39	1003
24.66	1037	1011	26	1002
24.68	985	1010	-25	1001
24.7	1071	1010	61	1000
24.72	984	1009	-25	1000
24.74	1069	1008	61	999
24.76	1053	1008	45	998
24.78	1042	1007	35	998
24.8	1028	1006	22	997
24.82	1008	1006	2	996
24.84	987	1005	-18	996
24.86	1006	1004	2	995
24.88	1027	1004	23	994
24.9	1068	1003	65	994
24.92	992	1002	-10	993
24.94	1067	1002	65	993
24.96	1005	1001	4	992
24.98	979	1001	-22	991
25.0	1045	1000	45	991
25.02	1058	999	59	990
25.04	1003	999	4	990
25.06	987	998	-11	989
25.08	1027	998	29	988
25.1	1055	997	58	988
25.12	1037	997	40	987
25.14	1010	996	14	987
25.16	1050	995	55	986
25.18	1045	995	50	986
25.2	1014	994	20	985
25.22	975	994	-19	985
25.24	1023	993	30	984
25.26	1060	993	67	984
25.28	1067	992	75	983
25.3	1009	992	17	983
25.32	1071	991	80	982
25.34	1035	991	44	982
25.36	998	990	8	981
25.38	1023	990	33	981
25.4	998	989	9	980
25.42	1008	989	19	980
25.44	1016	988	28	979
25.46	1039	988	51	979
25.48	977	987	-10	978
25.5	1024	987	37	978
25.52	1071	987	84	977
25.54	969	986	-17	977
25.56	1048	986	62	977
25.58	992	985	7	976
25.6	1003	985	18	976
25.62	1074	985	89	975
25.64	965	984	-19	975
25.66	1003	984	19	974
25.68	1034	983	51	974
25.7	1040	983	57	974
25.72	1037	983	54	973
25.74	984	982	2	973
25.76	1027	982	45	973
25.78	1036	982	54	972
25.8	1029	981	48	972
25.82	1014	981	33	972
25.84	1039	981	58	971
25.86	980	980	0	971
25.88	1001	980	21	971
25.9	1098	980	118	970
25.92	1015	979	36	970
25.94	1017	979	38	970
25.96	1022	979	43	970
25.98	1025	979	46	969
26.0	990	978	12	969
26.02	1035	978	57	969
26.04	1001	978	23	969
26.06	1030	978	52	968
26.08	1066	977	89	968
26.1	1059	977	82	968
26.12	1069	977	92	968
26.14	995	977	18	967
26.16	1036	976	60	967
26.18	1029	976	53	967
26.2	1039	976	63	967
26.22	1042	976	66	967
26.24	1022	976	46	966
26.26	1056	976	80	966
26.28	1054	975	79	966
26.3	1013	975	38	966
26.32	1055	975	80	966
26.34	1039	975	64	966
26.36	1047	975	72	966
26.38	1034	975	59	966
26.4	1083	975	108	965
26.42	999	975	24	965
26.44	1062	974	88	965
26.46	1056	974	82	965
26.48	1096	974	122	965
26.5	1087	974	113	965
26.52	1076	974	102	965
26.54	1053	974	79	965
26.56	1005	974	31	965
26.58	1099	974	125	965
26.6	1099	974	125	965
26.62	1044	974	70	965
26.64	1099	974	125	965
26.66	1086	974	112	965
26.68	1086	974	112	965
26.7	1083	974	109	965
26.72	1111	974	137	965
26.74	1061	974	87	965
26.76	1023	974	49	965
26.78	1055	974	81	965
26.8	1047	974	73	965
26.82	1087	974	113	965
26.84	1074	974	100	965
26.86	1041	975	66	965
26.88	1014	975	39	965
26.9	1015	975	40	965
26.92	1032	975	57	966
26.94	980	975	5	966
26.96	1044	975	69	966
26.98	984	975	9	966
27.0	1065	975	90	966
27.02	1031	976	55	966
27.04	1045	976	69	967
27.06	1060	976	84	967
27.08	1090	976	114	967
27.1	1043	976	67	967
27.12	1027	980	47	967
27.14	1008	980	28	968
27.16	1040	980	60	968
27.18	1010	980	30	968
27.2	1041	981	60	968
27.22	1095	981	114	968
27.24	983	981	2	969
27.26	1029	982	47	969
27.28	1022	982	40	969
27.3	1011	988	23	970
27.32	1034	989	45	970
27.34	1012	989	23	970
27.36	1015	990	25	971
27.38	1008	991	17	971
27.4	1000	992	8	971
27.42	1017	993	24	972
27.44	1010	994	16	972
27.46	1049	995	54	972
27.48	1053	996	57	973
27.5	980	998	-18	973
27.52	1023	999	24	973
27.54	1018	1001	17	974
27.56	1078	1009	69	974
27.58	1015	1011	4	975
27.6	1005	1014	-9	975
27.62	1001	1017	-16	976
27.64	1083	1021	62	976
27.66	1021	1026	-5	977
27.68	1066	1032	34	977
27.7	1074	1038	36	978
27.72	1107	1047	60	978
27.74	1031	1057	-26	979
27.76	1026	1070	-44	979
27.78	1028	1087	-59	980
27.8	1053	1108	-55	980
27.82	1070	1133	-63	981
27.84	1053	1164	-111	981
27.86	1128	1200	-72	982
27.88	1142	1239	-97	982
27.9	1194	1280	-86	983
27.92	1220	1318	-98	984
27.94	1189	1346	-157	984
27.96	1218	1360	-142	985
27.98	1196	1363	-167	986
28.0	1209	1353	-144	986
28.02	1168	1333	-165	987
28.04	1178	1305	-127	987
28.06	1130	1273	-143	988
28.08	1163	1240	-77	989
28.1	1067	1208	-141	990
28.12	1153	1179	-26	990
28.14	1074	1154	-80	991
28.16	1053	1132	-79	992
28.18	1033	1113	-80	992
28.2	1087	1098	-11	993
28.22	1091	1086	5	994
28.24	1060	1076	-16	995
28.26	997	1068	-71	996
28.28	1095	1061	34	996
28.3	1108	1056	52	997
28.32	1048	1052	-4	998
28.34	1071	1049	22	999
28.36	1017	1046	-29	1000
28.38	1056	1044	12	1001
28.4	1015	1043	-28	1001
28.42	1086	1041	45	1002
28.44	1044	1040	4	1003
28.46	990	1040	-50	1004
28.48	1063	1039	24	1005
28.5	1023	1039	-16	1006
28.52	1050	1038	12	1007
28.54	1028	1038	-10	1008
28.56	1043	1038	5	1009
28.58	1015	1033	-18	1010
28.6	1024	1033	-9	1011
28.62	1077	1034	43	1012
28.64	1023	1035	-12	1013
28.66	980	1035	-55	1014
28.68	1014	1036	-22	1015
28.7	1021	1037	-16	1016
28.72	1040	1038	2	1017
28.74	1043	1033	10	1018
28.76	995	1034	-39	1019
28.78	1041	1035	6	1020
28.8	1021	1036	-15	1021
28.82	1089	1038	51	1022
28.84	1032	1039	-7	1023
28.86	1050	1040	10	1025
28.88	1047	1041	6	1026
28.9	1007	1045	-38	1027
28.92	1007	1047	-40	1028
28.94	1057	1048	9	1029
28.96	1089	1049	40	1030
28.98	1039	1050	-11	1032
29.0	1098	1052	46	1033
29.02	1056	1053	3	1034
29.04	1088	1054	34	1035
29.06	1034	1056	-22	1036
29.08	1038	1057	-19	1038
29.1	1027	1058	-31	1039
29.12	1021	1060	-39	1040
29.14	1067	1061	6	1042
29.16	989	1063	-74	1043
29.18	1050	1064	-14	1044
29.2	1059	1065	-6	1045
29.22	1061	1067	-6	1047
29.24	1074	1068	6	1048
29.26	1068	1070	-2	1049
29.28	1045	1071	-26	1051
29.3	1073	1073	0	1052
29.32	1044	1074	-30	1054
29.34	1077	1076	1	1055
29.36	1073	1077	-4	1056
29.38	1078	1079	-1	1058
29.4	1051	1080	-29	1059
29.42	1020	1082	-62	1061
29.44	1014	1083	-69	1062
29.46	1043	1085	-42	1063
29.48	1036	1086	-50	1065
29.5	1067	1088	-21	1066
29.52	1058	1090	-32	1068
29.54	1035	1091	-56	1069
29.56	1028	1093	-65	1071
29.58	1072	1100	-28	1072
29.6	1098	1102	-4	1074
29.62	1073	1104	-31	1075
29.64	1100	1106	-6	1077
29.66	1052	1107	-55	1078
29.68	1103	1109	-6	1080
29.7	1039	1111	-72	1081
29.72	1058	1113	-55	1083
29.74	1071	1115	-44	1084
29.76	1068	1116	-48	1086
29.78	1075	1118	-43	1087
29.8	1074	1120	-46	1089
29.82	1063	1122	-59	1091
29.84	1085	1124	-39	1092
29.86	1046	1126	-80	1094
29.88	1086	1128	-42	1095
29.9	1035	1130	-95	1097
29.92	1076	1132	-56	1099
29.94	1128	1134	-6	1100
29.96	1074	1136	-62	1102
29.98	1117	1138	-21	1104
30.0	1130	1140	-10	1105
30.02	1143	1142	1	1107
30.04	1107	1144	-37	1109
30.06	1103	1146	-43	1110
30.08	1111	1148	-37	1112
30.1	1096	1150	-54	1114
30.12	1080	1152	-72	1115
30.14	1088	1154	-66	1117
30.16	1118	1157	-39	1119
30.18	1094	1159	-65	1120
30.2	1077	1161	-84	1122
30.22	1064	1163	-99	1124
30.24	1138	1165	-27	1126
30.26	1122	1168	-46	1127
30.28	1057	1170	-113	1129
30.3	1108	1172	-64	1131
30.32	1091	1175	-84	1133
30.34	1091	1177	-86	1134
30.36	1113	1185	-72	1136
30.38	1099	1188	-89	1138
30.4	1051	1190	-139	1140
30.42	1101	1193	-92	1141
30.44	1109	1195	-86	1143
30.46	1034	1198	-164	1145
30.48	1149	1201	-52	1147
30.5	1126	1204	-78	1149
30.52	1097	1206	-109	1150
30.54	1086	1209	-123	1152
30.56	1175	1212	-37	1154
30.58	1122	1215	-93	1156
30.6	1116	1218	-102	1158
30.62	1130	1221	-91	1160
30.64	1087	1224	-137	1161
30.66	1120	1227	-107	1163
30.68	1133	1230	-97	1165
30.7	1093	1233	-140	1167
30.72	1138	1236	-98	1169
30.74	1158	1240	-82	1171
30.76	1190	1243	-53	1173
30.78	1170	1246	-76	1174
30.8	1066	1250	-184	1176
30.82	1075	1254	-179	1178
30.84	1074	1257	-183	1180
30.86	1170	1261	-91	1182
30.88	1191	1265	-74	1184
30.9	1142	1269	-127	1186
30.92	1165	1273	-108	1188
30.94	1150	1277	-127	1190
30.96	1121	1281	-160	1191
30.98	1249	1285	-36	1193
31.0	1158	1290	-132	1195
31.02	1198	1294	-96	1197
31.04	1097	1299	-202	1199
31.06	1188	1304	-116	1201
31.08	1152	1309	-157	1203
31.1	1247	1315	-68	1205
31.12	1161	1320	-159	1207
31.14	1210	1326	-116	1209
31.16	1176	1332	-156	1211
31.18	1237	1340	-103	1213
31.2	1214	1350	-136	1215
31.22	1207	1357	-150	1217
31.24	1217	1365	-148	1219
31.26	1231	1372	-141	1221
31.28	1272	1380	-108	1223
31.3	1230	1389	-159	1224
31.32	1246	1398	-152	1226
31.34	1248	1407	-159	1228
31.36	1263	1418	-155	1230
31.38	1297	1428	-131	1232
31.4	1329	1440	-111	1234
31.42	1318	1453	-135	1236
31.44	1320	1467	-147	1238
31.46	1343	1482	-139	1240
31.48	1378	1498	-120	1242
31.5	1365	1516	-151	1244
31.52	1385	1535	-150	1246
31.54	1395	1557	-162	1248
31.56	1416	1582	-166	1250
31.58	1494	1609	-115	1252
31.6	1602	1639	-37	1254
31.62	1505	1674	-169	1256
31.64	1595	1714	-119	1258
31.66	1629	1760	-131	1260
31.68	1635	1813	-178	1262
31.7	1711	1875	-164	1264
31.72	1864	1949	-85	1266
31.74	1859	2037	-178	1268
31.76	1921	2144	-223	1270
31.78	2018	2274	-256	1272
31.8	2163	2433	-270	1274
31.82	2346	2629	-283	1276
31.84	2549	2870	-321	1278
31.86	2735	3164	-429	1280
31.88	2822	3518	-696	1282
31.9	3187	3927	-740	1284
31.92	3537	4369	-832	1286
31.94	3801	4793	-992	1288
31.96	4086	5128	-1042	1290
31.98	4155	5314	-1159	1292
32.0	4250	5363	-1113	1294
32.02	4206	5291	-1085	1296
32.04	3945	5111	-1166	1298
32.06	3826	4837	-1011	1300
32.08	3352	4508	-1156	1302
32.1	3133	4156	-1023	1304
32.12	2832	3810	-978	1306
32.14	2525	3492	-967	1308
32.16	2202	3212	-1010	1311
32.18	2110	2973	-863	1313
32.2	1978	2773	-795	1315
32.22	1910	2608	-698	1317
32.24	1842	2472	-630	1319
32.26	1736	2361	-625	1321
32.28	1789	2269	-480	1323
32.3	1721	2195	-474	1325
32.32	1700	2134	-434	1327
32.34	1641	2084	-443	1329
32.36	1620	2044	-424	1331
32.38	1599	2011	-412	1333
32.4	1513	1986	-473	1335
32.42	1618	1966	-348	1337
32.44	1579	1951	-372	1339
32.46	1615	1940	-325	1341
32.48	1572	1934	-362	1343
32.5	1603	1931	-328	1345
32.52	1571	1932	-361	1347
32.54	1594	1936	-342	1349
32.56	1582	1943	-361	1351
32.58	1573	1954	-381	1353
32.6	1637	1968	-331	1355
32.62	1623	1985	-362	1357
32.64	1625	2006	-381	1359
32.66	1622	2031	-409	1361
32.68	1687	2060	-373	1362
32.7	1736	2093	-357	1364
32.72	1767	2132	-365	1366
32.74	1741	2175	-434	1368
32.76	1817	2226	-409	1370
32.78	1881	2283	-402	1372
32.8	1879	2355	-476	1374
32.82	1908	2431	-523	1376
32.84	2079	2518	-439	1378
32.86	2079	2619	-540	1380
32.88	2065	2736	-671	1382
32.9	2250	2879	-629	1384
32.92	2420	3040	-620	1386
32.94	2447	3229	-782	1388
32.96	2658	3455	-797	1390
32.98	2794	3725	-931	1392
33.0	3030	4052	-1022	1394
33.02	3460	4450	-990	1396
33.04	3780	4937	-1157	1398
33.06	4211	5538	-1327	1400
33.08	4828	6280	-1452	1401
33.1	5488	7192	-1704	1403
33.12	6277	8298	-2021	1405
33.14	7185	9595	-2410	1407
33.16	8218	11026	-2808	1409
33.18	9287	12441	-3154	1411
33.2	10385	13607	-3222	1413
33.22	11317	14298	-2981	1415
33.24	11607	14517	-2910	1417
33.26	11914	14333	-2419	1419
33.28	12013	13803	-1790	1420
33.3	10893	12967	-2074	1422
33.32	10210	11907	-1697	1424
33.34	9012	10746	-1734	1426
33.36	7987	9576	-1589	1428
33.38	6994	8478	-1484	1430
33.4	5824	7498	-1674	1432
33.42	5011	6654	-1643	1434
33.44	4307	5941	-1634	1435
33.46	3802	5345	-1543	1437
33.48	3441	4848	-1407	1439
33.5	3144	4434	-1290	1441
33.52	2867	4087	-1220	1443
33.54	2682	3795	-1113	1445
33.56	2501	3549	-1048	1446
33.58	2451	3339	-888	1448
33.6	2385	3159	-774	1450
33.62	2198	3005	-807	1452
33.64	2109	2871	-762	1454
33.66	1948	2754	-806	1455
33.68	2028	2653	-625	1457
33.7	1885	2563	-678	1459
33.72	1906	2484	-578	1461
33.74	1909	2414	-505	1462
33.76	1829	2352	-523	1464
33.78	1870	2297	-427	1466
33.8	1779	2247	-468	1468
33.82	1806	2202	-396	1469
33.84	1774	2162	-388	1471
33.86	1706	2126	-420	1473
33.88	1751	2093	-342	1475
33.9	1771	2063	-292	1476
33.92	1652	2036	-384	1478
33.94	1666	2012	-346	1480
33.96	1696	1989	-293	1481
33.98	1642	1969	-327	1483
34.0	1607	1950	-343	1485
34.02	1589	1927	-338	1486
34.04	1571	1911	-340	1488
34.06	1664	1897	-233	1490
34.08	1608	1884	-276	1491
34.1	1596	1872	-276	1493
34.12	1587	1860	-273	1495
34.14	1661	1850	-189	1496
34.16	1589	1841	-252	1498
34.18	1667	1832	-165	1500
34.2	1609	1824	-215	1501
34.22	1638	1817	-179	1503
34.24	1564	1810	-246	1504
34.26	1552	1804	-252	1506
34.28	1541	1798	-257	1508
34.3	1614	1793	-179	1509
34.32	1588	1788	-200	1511
34.34	1639	1784	-145	1512
34.36	1696	1780	-84	1514
34.38	1569	1777	-208	1515
34.4	1614	1773	-159	1517
34.42	1707	1771	-64	1518
34.44	1657	1768	-111	1520
34.46	1722	1766	-44	1521
34.48	1595	1764	-169	1523
34.5	1697	1762	-65	1524
34.52	1802	1761	41	1526
34.54	1725	1759	-34	1527
34.56	1731	1758	-27	1529
34.58	1772	1760	12	1530
34.6	1796	1763	33	1532
34.62	1788	1763	25	1533
34.64	1853	1763	90	1535
34.66	1881	1763	118	1536
34.68	1846	1763	83	1537
34.7	1885	1764	121	1539
34.72	1937	1764	173	1540
34.74	1924	1759	165	1542
34.76	1941	1761	180	1543
34.78	1878	1762	116	1544
34.8	1823	1763	60	1546
34.82	1820	1765	55	1547
34.84	1893	1767	126	1548
34.86	1824	1769	55	1550
34.88	1842	1771	71	1551
34.9	1818	1773	45	1552
34.92	1824	1776	48	1554
34.94	1766	1779	-13	1555
34.96	1713	1782	-69	1556
34.98	1769	1785	-16	1557
35.0	1769	1788	-19	1559
35.02	1813	1792	21	1560
35.04	1778	1795	-17	1561
35.06	1814	1799	15	1562
35.08	1818	1803	15	1564
35.1	1789	1808	-19	1565
35.12	1795	1819	-24	1566
35.14	1805	1824	-19	1567
35.16	1822	1829	-7	1568
35.18	1850	1834	16	1570
35.2	1989	1840	149	1571
35.22	1890	1846	44	1572
35.24	1911	1853	58	1573
35.26	1908	1860	48	1574
35.28	1924	1867	57	1575
35.3	1940	1875	65	1576
35.32	2062	1883	179	1577
35.34	2059	1892	167	1578
35.36	2000	1901	99	1580
35.38	2019	1911	108	1581
35.4	2170	1921	249	1582
35.42	2066	1932	134	1583
35.44	2101	1944	157	1584
35.46	2224	1956	268	1585
35.48	2258	1969	289	1586
35.5	2213	1983	230	1587
35.52	2321	1998	323	1588
35.54	2332	2014	318	1589
35.56	2336	2031	305	1589
35.58	2420	2049	371	1590
35.6	2609	2069	540	1591
35.62	2622	2090	532	1592
35.64	2618	2113	505	1593
35.66	2729	2137	592	1594
35.68	2750	2164	586	1595
35.7	2858	2193	665	1596
35.72	2916	2225	691	1597
35.74	3189	2259	930	1597
35.76	3206	2297	909	1598
35.78	3367	2338	1029	1599
35.8	3472	2384	1088	1600
35.82	3694	2434	1260	1601
35.84	3935	2490	1445	1601
35.86	3950	2552	1398	1602
35.88	4257	2622	1635	1603
35.9	4482	2700	1782	1604
35.92	4665	2787	1878	1604
35.94	4889	2886	2003	1605
35.96	5160	2999	2161	1606
35.98	5583	3133	2450	1606
36.0	5958	3282	2676	1607
36.02	6170	3453	2717	1608
36.04	6733	3652	3081	1608
36.06	7054	3886	3168	1609
36.08	7846	4163	3683	1609
36.1	8378	4491	3887	1610
36.12	8989	4886	4103	1611
36.14	9865	5364	4501	1611
36.16	10491	5946	4545	1612
36.18	11732	6660	5072	1612
36.2	12989	7540	5449	1613
36.22	14302	8625	5677	1613
36.24	16181	9951	6230	1614
36.26	17782	11538	6244	1614
36.28	19575	13358	6217	1615
36.3	21971	15286	6685	1615
36.32	23847	17068	6779	1615
36.34	25625	18373	7252	1616
36.36	26901	18994	7907	1616
36.38	27300	19028	8272	1617
36.4	27451	18596	8855	1617
36.42	26926	17797	9129	1617
36.44	25869	16666	9203	1618
36.46	24454	15274	9181	1618
36.48	23204	13751	9453	1618
36.5	21836	12216	9620	1619
36.52	20452	10774	9678	1619
36.54	19642	9489	10153	1619
36.56	18591	8385	10206	1619
36.58	17741	7454	10287	1620
36.6	16931	6678	10253	1620
36.62	16440	6033	10407	1620
36.64	16027	5501	10526	1620
36.66	15475	5052	10423	1620
36.68	14904	4675	10229	1621
36.7	14539	4356	10183	1621
36.72	14039	4084	9955	1621
36.74	13487	3852	9635	1621
36.76	13221	3652	9569	1621
36.78	12720	3479	9241	1621
36.8	12084	3328	8756	1621
36.82	11579	3196	8383	1621
36.84	11192	3081	8111	1621
36.86	10492	2981	7511	1621
36.88	10256	2890	7366	1621
36.9	9444	2809	6635	1621
36.92	9160	2737	6423	1621
36.94	8580	2678	5902	1621
36.96	8011	2620	5391	1621
36.98	7461	2567	4894	1621
37.0	7167	2520	4647	1621
37.02	6673	2477	4196	1621
37.04	6302	2438	3864	1620
37.06	5909	2403	3506	1620
37.08	5596	2370	3226	1620
37.1	5244	2341	2903	1620
37.12	4986	2314	2672	1620
37.14	4739	2289	2450	1619
37.16	4403	2266	2137	1619
37.18	4213	2245	1968	1619
37.2	3896	2227	1669	1619
37.22	3815	2210	1605	1618
37.24	3574	2194	1380	1618
37.26	3581	2179	1402	1618
37.28	3336	2165	1171	1618
37.3	3156	2153	1003	1617
37.32	3066	2142	924	1617
37.34	3101	2131	970	1616
37.36	2991	2122	869	1616
37.38	2813	2113	700	1616
37.4	2696	2105	591	1615
37.42	2654	2098	556	1615
37.44	2528	2093	435	1614
37.46	2577	2089	488	1614
37.48	2492	2084	408	1614
37.5	2408	2079	329	1613
37.52	2385	2076	309	1613
37.54	2317	2073	244	1612
37.56	2330	2070	260	1612
37.58	2310	2068	242	1611
37.6	2191	2066	125	1610
37.62	2122	2065	57	1610
37.64	2187	2065	122	1609
37.66	2130	2065	65	1609
37.68	2211	2065	146	1608
37.7	2233	2066	167	1607
37.72	2059	2068	-9	1607
37.74	2029	2070	-41	1606
37.76	2125	2072	53	1606
37.78	2059	2075	-16	1605
37.8	1974	2079	-105	1604
37.82	2153	2083	70	1603
37.84	2025	2088	-63	1603
37.86	2040	2094	-54	1602
37.88	1952	2100	-148	1601
37.9	1990	2106	-116	1601
37.92	2005	2114	-109	1600
37.94	1988	2122	-134	1599
37.96	1958	2131	-173	1598
37.98	1999	2140	-141	1597
38.0	1972	2151	-179	1597
38.02	2067	2162	-95	1596
38.04	2060	2175	-115	1595
38.06	2009	2188	-179	1594
38.08	2110	2203	-93	1593
