Repository: jhamlin-ufl/synthesizability

# synthesizability

Data, fits and code for

> G. D. Di Gianluca *et al.*, *Experimental Evaluation of High-Throughput Structure Predictions*,
> [arXiv:2611.09671](https://arxiv.org/abs/2611.09671) (2026).

We arc-melted 34 ternary compounds predicted to be stable or nearly stable and identified the
phases that formed by powder X-ray diffraction and Rietveld refinement.

## Contents

| Path | What it holds |
|---|---|
| `Supplement.pdf` | the Supplementary Information |
| `samples/` | one folder per target, named by its formula in Table 1: synthesis records, X-ray scans and GSAS-II fits |
| `tables/` | the targets, buttons, scans and fits as CSV tables; the candidate lists |
| `computed/` | P_disorder and the dynamical-stability (phonon) results |
| `databases/` | OQMD, Materials Project and Alexandria entries for each chemical system, and the search-match structures |
| `instruments/` | GSAS-II instrument profiles of the two diffractometers |
| `results/` | the generated tables and figures |
| `workflow/` | the pipeline (`Snakefile`), its scripts and library code |

## Finding a sample

Open `samples/<formula>/README.md`, for example `samples/ZrPt5Si/README.md`. It gives the Table 1
row and outcome, the buttons and scans, the fit of record and the contrast fits, and where the
database entries for the chemical system are. `samples/README.md` explains the file formats and
how to rerun a fit.

## Not included

ICDD PDF-5+ cards and MDI JADE work files are licensed and not redistributed. No deposited fit
uses an ICDD card. `samples/EXCLUDED.md` lists the files left out.

File: data/raw/0461_HM_Hf2MoRe3/0461_XRD_fit.txt (part 1 of 4)
HardwareIndicator=65519
Wavelength = 1.54059Å, !5.0°/120.0°/0.02°/1(s), I(p)=53910/739, Cu(45kV,40mA), Tuesday, January 13, 2026, 12:53 PM
Angle	I(o)	I(c)	I(d)	I(b)
5.0	3700	3586	114	3577
5.02	3659	3592	67	3583
5.04	3554	3598	-44	3588
5.06	3518	3603	-85	3594
5.08	3501	3609	-108	3600
5.1	3484	3615	-131	3605
5.12	3647	3620	27	3611
5.14	3628	3626	2	3617
5.16	3631	3632	-1	3622
5.18	3562	3637	-75	3628
5.2	3575	3643	-68	3634
5.22	3737	3649	88	3639
5.24	3657	3654	3	3645
5.26	3601	3660	-59	3651
5.28	3635	3666	-31	3656
5.3	3677	3671	6	3662
5.32	3562	3677	-115	3668
5.34	3574	3683	-109	3673
5.36	3584	3688	-104	3679
5.38	3694	3694	0	3685
5.4	3657	3700	-43	3690
5.42	3669	3705	-36	3696
5.44	3735	3711	24	3702
5.46	3633	3717	-84	3707
5.48	3618	3722	-104	3713
5.5	3709	3728	-19	3719
5.52	3764	3734	30	3724
5.54	3693	3739	-46	3730
5.56	3655	3745	-90	3735
5.58	3607	3750	-143	3741
5.6	3816	3756	60	3747
5.62	3776	3762	14	3752
5.64	3736	3767	-31	3758
5.66	3717	3773	-56	3764
5.68	3686	3779	-93	3769
5.7	3727	3784	-57	3775
5.72	3711	3790	-79	3780
5.74	3608	3795	-187	3786
5.76	3748	3801	-53	3792
5.78	3680	3807	-127	3797
5.8	3624	3812	-188	3803
5.82	3879	3818	61	3808
5.84	3842	3823	19	3814
5.86	3712	3829	-117	3819
5.88	3812	3835	-23	3825
5.9	3644	3840	-196	3831
5.92	3770	3846	-76	3836
5.94	3869	3851	18	3842
5.96	3761	3857	-96	3847
5.98	3878	3862	16	3853
6.0	3839	3868	-29	3858
6.02	3860	3873	-13	3864
6.04	3794	3879	-85	3869
6.06	3946	3884	62	3875
6.08	3815	3890	-75	3880
6.1	3782	3895	-113	3886
6.12	3926	3901	25	3891
6.14	3869	3906	-37	3897
6.16	3821	3912	-91	3902
6.18	3950	3917	33	3908
6.2	3910	3923	-13	3913
6.22	3925	3928	-3	3919
6.24	3909	3934	-25	3924
6.26	3966	3939	27	3930
6.28	3870	3945	-75	3935
6.3	3974	3950	24	3941
6.32	3912	3956	-44	3946
6.34	3939	3961	-22	3952
6.36	3856	3967	-111	3957
6.38	3940	3972	-32	3962
6.4	3968	3977	-9	3968
6.42	3986	3983	3	3973
6.44	3930	3988	-58	3979
6.46	3938	3994	-56	3984
6.48	3888	3999	-111	3989
6.5	3991	4004	-13	3995
6.52	3995	4010	-15	4000
6.54	3986	4015	-29	4006
6.56	4017	4020	-3	4011
6.58	4038	4026	12	4016
6.6	3890	4031	-141	4022
6.62	3965	4036	-71	4027
6.64	4084	4042	42	4032
6.66	3949	4047	-98	4038
6.68	4099	4052	47	4043
6.7	4115	4058	57	4048
6.72	4051	4063	-12	4053
6.74	4020	4068	-48	4059
6.76	4002	4073	-71	4064
6.78	4056	4079	-23	4069
6.8	4118	4084	34	4074
6.82	3983	4089	-106	4080
6.84	3955	4094	-139	4085
6.86	3955	4099	-144	4090
6.88	4060	4105	-45	4095
6.9	4037	4110	-73	4100
6.92	3991	4115	-124	4106
6.94	3959	4120	-161	4111
6.96	4125	4125	0	4116
6.98	4038	4131	-93	4121
7.0	4124	4136	-12	4126
7.02	4003	4141	-138	4131
7.04	4090	4146	-56	4136
7.06	4011	4151	-140	4142
7.08	4086	4156	-70	4147
7.1	4085	4161	-76	4152
7.12	4038	4166	-128	4157
7.14	3986	4171	-185	4162
7.16	4195	4176	19	4167
7.18	4038	4181	-143	4172
7.2	4130	4186	-56	4177
7.22	4101	4191	-90	4182
7.24	4114	4196	-82	4187
7.26	4099	4201	-102	4192
7.28	4121	4206	-85	4197
7.3	4143	4211	-68	4202
7.32	4079	4216	-137	4207
7.34	4161	4221	-60	4212
7.36	4113	4226	-113	4217
7.38	3913	4231	-318	4222
7.4	4003	4236	-233	4227
7.42	4043	4241	-198	4232
7.44	4055	4246	-191	4237
7.46	4048	4251	-203	4242
7.48	4153	4256	-103	4246
7.5	4186	4261	-75	4251
7.52	4105	4266	-161	4256
7.54	4230	4271	-41	4261
7.56	4017	4276	-259	4266
7.58	4059	4281	-222	4271
7.6	4139	4286	-147	4276
7.62	4118	4291	-173	4281
7.64	4036	4296	-260	4287
7.66	4156	4301	-145	4292
7.68	4062	4306	-244	4297
7.7	4184	4311	-127	4302
7.72	4147	4316	-169	4307
7.74	4227	4322	-95	4312
7.76	4080	4327	-247	4317
7.78	4201	4332	-131	4322
7.8	4117	4337	-220	4328
7.82	4121	4342	-221	4333
7.84	4231	4348	-117	4338
7.86	4135	4353	-218	4344
7.88	4195	4358	-163	4349
7.9	4199	4364	-165	4354
7.92	4237	4369	-132	4360
7.94	4283	4375	-92	4365
7.96	4108	4380	-272	4371
7.98	4112	4386	-274	4376
8.0	4221	4391	-170	4382
8.02	4278	4397	-119	4387
8.04	4156	4403	-247	4393
8.06	4158	4408	-250	4399
8.08	4229	4414	-185	4405
8.1	4268	4420	-152	4410
8.12	4407	4426	-19	4416
8.14	4202	4432	-230	4422
8.16	4222	4438	-216	4428
8.18	4443	4444	-1	4434
8.2	4362	4450	-88	4440
8.22	4267	4456	-189	4446
8.24	4363	4462	-99	4453
8.26	4333	4468	-135	4459
8.28	4357	4475	-118	4465
8.3	4277	4481	-204	4471
8.32	4266	4487	-221	4478
8.34	4326	4494	-168	4484
8.36	4336	4500	-164	4491
8.38	4353	4507	-154	4498
8.4	4247	4514	-267	4504
8.42	4271	4521	-250	4511
8.44	4384	4527	-143	4518
8.46	4423	4534	-111	4525
8.48	4357	4541	-184	4532
8.5	4277	4548	-271	4539
8.52	4395	4556	-161	4546
8.54	4385	4563	-178	4553
8.56	4302	4570	-268	4561
8.58	4423	4578	-155	4568
8.6	4514	4585	-71	4576
8.62	4538	4593	-55	4583
8.64	4475	4600	-125	4591
8.66	4466	4608	-142	4599
8.68	4462	4616	-154	4606
8.7	4528	4624	-96	4614
8.72	4560	4632	-72	4622
8.74	4418	4640	-222	4631
8.76	4540	4648	-108	4639
8.78	4615	4657	-42	4647
8.8	4555	4665	-110	4656
8.82	4446	4673	-227	4664
8.84	4511	4682	-171	4673
8.86	4642	4691	-49	4681
8.88	4640	4700	-60	4690
8.9	4544	4709	-165	4699
8.92	4489	4718	-229	4708
8.94	4655	4727	-72	4717
8.96	4665	4736	-71	4727
8.98	4597	4745	-148	4736
9.0	4725	4755	-30	4745
9.02	4606	4764	-158	4755
9.04	4666	4774	-108	4765
9.06	4589	4784	-195	4774
9.08	4726	4794	-68	4784
9.1	4599	4804	-205	4794
9.12	4681	4814	-133	4805
9.14	4665	4824	-159	4815
9.16	4627	4835	-208	4825
9.18	4745	4845	-100	4836
9.2	4644	4856	-212	4847
9.22	4789	4867	-78	4857
9.24	4907	4878	29	4868
9.26	4790	4889	-99	4879
9.28	4775	4900	-125	4891
9.3	4895	4911	-16	4902
9.32	4856	4923	-67	4913
9.34	4858	4934	-76	4925
9.36	4885	4946	-61	4937
9.38	4913	4958	-45	4949
9.4	4718	4970	-252	4961
9.42	4854	4982	-128	4973
9.44	4871	4995	-124	4985
9.46	4968	5007	-39	4998
9.48	4938	5020	-82	5010
9.5	4999	5032	-33	5023
9.52	4987	5045	-58	5036
9.54	4890	5058	-168	5049
9.56	4902	5072	-170	5062
9.58	5088	5085	3	5076
9.6	4908	5099	-191	5089
9.62	5058	5112	-54	5103
9.64	5041	5126	-85	5117
9.66	4996	5140	-144	5131
9.68	5033	5154	-121	5145
9.7	5087	5168	-81	5159
9.72	5090	5183	-93	5173
9.74	5208	5198	10	5188
9.76	5103	5212	-109	5203
9.78	5093	5227	-134	5218
9.8	5125	5243	-118	5233
9.82	5169	5258	-89	5248
9.84	5119	5273	-154	5264
9.86	5264	5289	-25	5280
9.88	5221	5305	-84	5295
9.9	5189	5321	-132	5311
9.92	5139	5337	-198	5328
9.94	5296	5353	-57	5344
9.96	5181	5370	-189	5361
9.98	5350	5387	-37	5377
10.0	5213	5404	-191	5394
10.02	5324	5421	-97	5411
10.04	5364	5438	-74	5429
10.06	5317	5456	-139	5446
10.08	5409	5473	-64	5464
10.1	5307	5491	-184	5482
10.12	5344	5509	-165	5500
10.14	5363	5527	-164	5518
10.16	5528	5546	-18	5536
10.18	5567	5564	3	5555
10.2	5402	5583	-181	5573
10.22	5566	5602	-36	5592
10.24	5564	5621	-57	5611
10.26	5614	5640	-26	5630
10.28	5500	5659	-159	5649
10.3	5556	5678	-122	5668
10.32	5558	5697	-139	5688
10.34	5590	5717	-127	5707
10.36	5677	5736	-59	5726
10.38	5619	5755	-136	5746
10.4	5727	5775	-48	5765
10.42	5639	5794	-155	5785
10.44	5558	5814	-256	5804
10.46	5746	5833	-87	5824
10.48	5704	5853	-149	5843
10.5	5803	5872	-69	5863
10.52	5782	5892	-110	5882
10.54	5704	5911	-207	5902
10.56	5776	5931	-155	5921
10.58	5786	5950	-164	5941
10.6	5698	5969	-271	5960
10.62	5883	5988	-105	5979
10.64	5971	6008	-37	5998
10.66	5930	6026	-96	6017
10.68	5962	6045	-83	6036
10.7	6001	6064	-63	6055
10.72	5870	6083	-213	6073
10.74	5883	6101	-218	6092
10.76	5976	6119	-143	6110
10.78	6004	6138	-134	6128
10.8	5931	6156	-225	6146
10.82	5982	6173	-191	6164
10.84	5923	6191	-268	6181
10.86	6217	6208	9	6199
10.88	5978	6225	-247	6216
10.9	6137	6242	-105	6233
10.92	6064	6259	-195	6250
10.94	6120	6275	-155	6266
10.96	6084	6292	-208	6282
10.98	6119	6307	-188	6298
11.0	6143	6323	-180	6314
11.02	6078	6338	-260	6329
11.04	6100	6353	-253	6344
11.06	6304	6368	-64	6359
11.08	6347	6383	-36	6373
11.1	6325	6397	-72	6387
11.12	6312	6410	-98	6401
11.14	6373	6424	-51	6414
11.16	6392	6437	-45	6427
11.18	6198	6449	-251	6440
11.2	6369	6461	-92	6452
11.22	6514	6473	41	6464
11.24	6198	6485	-287	6475
11.26	6461	6496	-35	6486
11.28	6470	6506	-36	6497
11.3	6361	6516	-155	6507
11.32	6330	6526	-196	6517
11.34	6294	6535	-241	6526
11.36	6401	6544	-143	6535
11.38	6536	6552	-16	6543
11.4	6531	6560	-29	6551
11.42	6319	6567	-248	6558
11.44	6661	6574	87	6565
11.46	6471	6580	-109	6571
11.48	6658	6586	72	6577
11.5	6549	6591	-42	6582
11.52	6488	6596	-108	6586
11.54	6634	6600	34	6590
11.56	6469	6603	-134	6594
11.58	6560	6606	-46	6597
11.6	6608	6608	0	6599
11.62	6755	6610	145	6601
11.64	6623	6611	12	6602
11.66	6672	6611	61	6602
11.68	6797	6611	186	6602
11.7	6586	6610	-24	6601
11.72	6695	6609	86	6599
11.74	6584	6607	-23	6597
11.76	6610	6604	6	6594
11.78	6503	6600	-97	6591
11.8	6637	6596	41	6586
11.82	6537	6591	-54	6581
11.84	6430	6585	-155	6576
11.86	6732	6579	153	6569
11.88	6612	6571	41	6562
11.9	6533	6564	-31	6554
11.92	6554	6555	-1	6546
11.94	6464	6546	-82	6536
11.96	6507	6536	-29	6526
11.98	6564	6525	39	6516
12.0	6586	6514	72	6505
12.02	6604	6502	102	6493
12.04	6561	6490	71	6480
12.06	6595	6476	119	6467
12.08	6463	6463	0	6453
12.1	6467	6448	19	6439
12.12	6423	6433	-10	6424
12.14	6636	6418	218	6408
12.16	6349	6402	-53	6392
12.18	6509	6385	124	6376
12.2	6508	6368	140	6359
12.22	6387	6350	37	6341
12.24	6430	6332	98	6323
12.26	6541	6313	228	6304
12.28	6262	6294	-32	6285
12.3	6400	6274	126	6265
12.32	6259	6254	5	6244
12.34	6391	6233	158	6224
12.36	6187	6212	-25	6203
12.38	6368	6190	178	6181
12.4	6286	6168	118	6159
12.42	6168	6146	22	6136
12.44	6272	6123	149	6113
12.46	6229	6099	130	6090
12.48	6118	6075	43	6066
12.5	6192	6051	141	6042
12.52	5919	6027	-108	6017
12.54	6165	6002	163	5992
12.56	6108	5976	132	5967
12.58	6117	5951	166	5941
12.6	6021	5925	96	5915
12.62	5958	5898	60	5889
12.64	5915	5872	43	5862
12.66	6155	5845	310	5835
12.68	5948	5817	131	5808
12.7	5998	5790	208	5780
12.72	5952	5762	190	5753
12.74	5858	5734	124	5724
12.76	5984	5706	278	5696
12.78	5682	5677	5	5667
12.8	5725	5648	77	5639
12.82	5868	5619	249	5609
12.84	5640	5590	50	5580
12.86	5693	5560	133	5551
12.88	5811	5530	281	5521
12.9	5726	5500	226	5491
12.92	5667	5470	197	5461
12.94	5562	5440	122	5431
12.96	5491	5410	81	5400
12.98	5380	5379	1	5370
13.0	5499	5348	151	5339
13.02	5330	5318	12	5308
13.04	5480	5287	193	5277
13.06	5364	5256	108	5246
13.08	5399	5224	175	5215
13.1	5457	5193	264	5184
13.12	5208	5162	46	5152
13.14	5305	5131	174	5121
13.16	5188	5099	89	5090
13.18	5237	5068	169	5058
13.2	5165	5036	129	5027
13.22	5140	5005	135	4995
13.24	5145	4973	172	4964
13.26	4958	4942	16	4932
13.28	4915	4910	5	4901
13.3	5104	4879	225	4869
13.32	4951	4847	104	4838
13.34	4985	4816	169	4806
13.36	4886	4784	102	4775
13.38	4864	4753	111	4743
13.4	4692	4722	-30	4712
13.42	4839	4690	149	4681
13.44	4770	4659	111	4650
13.46	4707	4628	79	4619
13.48	4706	4597	109	4588
13.5	4749	4567	182	4557
13.52	4591	4536	55	4527
13.54	4724	4506	218	4496
13.56	4506	4475	31	4466
13.58	4518	4445	73	4436
13.6	4580	4415	165	4406
13.62	4489	4385	104	4376
13.64	4364	4356	8	4346
13.66	4352	4326	26	4317
13.68	4486	4297	189	4287
13.7	4299	4268	31	4258
13.72	4315	4239	76	4229
13.74	4299	4210	89	4200
13.76	4224	4181	43	4172
13.78	4136	4153	-17	4143
13.8	4173	4125	48	4115
13.82	4046	4097	-51	4087
13.84	4026	4069	-43	4059
13.86	4079	4041	38	4032
13.88	3933	4013	-80	4004
13.9	4039	3986	53	3977
13.92	3940	3959	-19	3950
13.94	3877	3932	-55	3923
13.96	3850	3905	-55	3896
13.98	3919	3879	40	3869
14.0	3861	3852	9	3843
14.02	3745	3826	-81	3817
14.04	3866	3800	66	3791
14.06	3746	3774	-28	3765
14.08	3681	3748	-67	3739
14.1	3645	3723	-78	3714
14.12	3697	3698	-1	3688
14.14	3634	3673	-39	3663
14.16	3612	3648	-36	3638
14.18	3656	3623	33	3614
14.2	3568	3599	-31	3589
14.22	3579	3574	5	3565
14.24	3533	3550	-17	3541
14.26	3547	3526	21	3517
14.28	3464	3503	-39	3493
14.3	3433	3479	-46	3470
14.32	3397	3456	-59	3446
14.34	3406	3433	-27	3423
14.36	3367	3410	-43	3400
14.38	3336	3387	-51	3378
14.4	3440	3365	75	3355
14.42	3137	3342	-205	3333
14.44	3211	3320	-109	3311
14.46	3336	3298	38	3289
14.48	3172	3277	-105	3267
14.5	3112	3255	-143	3246
14.52	3097	3234	-137	3225
14.54	3000	3213	-213	3204
14.56	3117	3192	-75	3183
14.58	3090	3172	-82	3162
14.6	3117	3151	-34	3142
14.62	3043	3131	-88	3122
14.64	3060	3111	-51	3102
14.66	3046	3091	-45	3082
14.68	2979	3072	-93	3062
14.7	3002	3052	-50	3043
14.72	2986	3033	-47	3024
14.74	2882	3014	-132	3005
14.76	2859	2996	-137	2986
14.78	2814	2977	-163	2968
14.8	2907	2959	-52	2949
14.82	2874	2941	-67	2931
14.84	2780	2923	-143	2914
14.86	2811	2905	-94	2896
14.88	2750	2888	-138	2879
14.9	2745	2871	-126	2862
14.92	2786	2854	-68	2845
14.94	2737	2837	-100	2828
14.96	2755	2821	-66	2811
14.98	2744	2805	-61	2795
15.0	2866	2789	77	2779
15.02	2639	2773	-134	2763
15.04	2760	2757	3	2748
15.06	2624	2742	-118	2733
15.08	2655	2727	-72	2717
15.1	2636	2712	-76	2703
15.12	2551	2697	-146	2688
15.14	2569	2683	-114	2674
15.16	2557	2669	-112	2659
15.18	2577	2655	-78	2645
15.2	2508	2641	-133	2632
15.22	2561	2628	-67	2618
15.24	2565	2614	-49	2605
15.26	2561	2601	-40	2592
15.28	2498	2589	-91	2579
15.3	2493	2576	-83	2567
15.32	2522	2564	-42	2555
15.34	2422	2552	-130	2542
15.36	2515	2540	-25	2531
15.38	2512	2529	-17	2519
15.4	2467	2517	-50	2508
15.42	2461	2506	-45	2497
15.44	2430	2495	-65	2486
15.46	2402	2485	-83	2475
15.48	2439	2475	-36	2465
15.5	2365	2464	-99	2455
15.52	2354	2455	-101	2445
15.54	2447	2445	2	2436
15.56	2483	2436	47	2426
15.58	2450	2427	23	2417
15.6	2380	2418	-38	2408
15.62	2472	2409	63	2400
15.64	2328	2401	-73	2391
15.66	2310	2393	-83	2383
15.68	2285	2385	-100	2376
15.7	2308	2378	-70	2368
15.72	2420	2370	50	2361
15.74	2392	2363	29	2354
15.76	2329	2356	-27	2347
15.78	2278	2350	-72	2340
15.8	2332	2344	-12	2334
15.82	2342	2338	4	2328
15.84	2250	2332	-82	2322
15.86	2367	2326	41	2317
15.88	2368	2321	47	2312
15.9	2267	2316	-49	2307
15.92	2276	2311	-35	2302
15.94	2282	2307	-25	2297
15.96	2331	2303	28	2293
15.98	2288	2299	-11	2289
16.0	2234	2295	-61	2285
16.02	2266	2291	-25	2282
16.04	2280	2288	-8	2278
16.06	2337	2285	52	2275
16.08	2242	2282	-40	2272
16.1	2312	2279	33	2270
16.12	2355	2277	78	2267
16.14	2246	2274	-28	2265
16.16	2231	2272	-41	2263
16.18	2378	2270	108	2261
16.2	2336	2268	68	2259
16.22	2313	2267	46	2257
16.24	2297	2265	32	2256
16.26	2262	2264	-2	2255
16.28	2201	2263	-62	2254
16.3	2269	2262	7	2253
16.32	2299	2261	38	2252
16.34	2243	2261	-18	2251
16.36	2195	2260	-65	2251
16.38	2258	2260	-2	2250
16.4	2253	2260	-7	2250
16.42	2267	2259	8	2250
16.44	2255	2259	-4	2250
16.46	2263	2260	3	2250
16.48	2228	2260	-32	2250
16.5	2304	2260	44	2251
16.52	2272	2261	11	2251
16.54	2339	2261	78	2252
16.56	2267	2262	5	2252
16.58	2285	2263	22	2253
16.6	2228	2264	-36	2254
16.62	2251	2264	-13	2255
16.64	2342	2265	77	2256
16.66	2262	2267	-5	2257
16.68	2273	2268	5	2258
16.7	2309	2269	40	2259
16.72	2278	2270	8	2261
16.74	2293	2271	22	2262
16.76	2302	2273	29	2263
16.78	2234	2274	-40	2265
16.8	2251	2276	-25	2266
16.82	2323	2277	46	2268
16.84	2246	2279	-33	2269
16.86	2259	2280	-21	2271
16.88	2327	2282	45	2272
16.9	2222	2283	-61	2274
16.92	2250	2285	-35	2275
16.94	2354	2286	68	2277
16.96	2242	2288	-46	2278
16.98	2285	2289	-4	2280
17.0	2207	2292	-85	2281
17.02	2328	2295	33	2283
17.04	2358	2297	61	2285
17.06	2233	2299	-66	2286
17.08	2296	2300	-4	2287
17.1	2359	2302	57	2289
17.12	2342	2303	39	2290
17.14	2324	2305	19	2292
17.16	2168	2307	-139	2293
17.18	2322	2308	14	2294
17.2	2356	2309	47	2295
17.22	2268	2311	-43	2297
17.24	2413	2312	101	2298
17.26	2383	2313	70	2299
17.28	2189	2314	-125	2300
17.3	2309	2315	-6	2301
17.32	2259	2316	-57	2301
17.34	2331	2317	14	2302
17.36	2317	2318	-1	2303
17.38	2206	2319	-113	2304
17.4	2290	2319	-29	2305
17.42	2406	2320	86	2305
17.44	2345	2321	24	2306
17.46	2400	2321	79	2306
17.48	2285	2322	-37	2307
17.5	2320	2323	-3	2307
17.52	2357	2323	34	2308
17.54	2366	2324	42	2308
17.56	2335	2324	11	2308
17.58	2337	2324	13	2308
17.6	2280	2325	-45	2309
17.62	2367	2325	42	2309
17.64	2347	2325	22	2309
17.66	2243	2325	-82	2309
17.68	2373	2326	47	2309
17.7	2307	2326	-19	2309
17.72	2257	2326	-69	2309
17.74	2324	2326	-2	2309
17.76	2340	2328	12	2309
17.78	2309	2329	-20	2308
17.8	2296	2329	-33	2308
17.82	2387	2329	58	2308
17.84	2344	2329	15	2307
17.86	2342	2328	14	2307
17.88	2259	2328	-69	2307
17.9	2200	2328	-128	2306
17.92	2357	2328	29	2305
17.94	2368	2328	40	2305
17.96	2295	2327	-32	2304
17.98	2335	2327	8	2304
18.0	2317	2327	-10	2303
18.02	2303	2326	-23	2302
18.04	2351	2326	25	2301
18.06	2307	2325	-18	2301
18.08	2314	2325	-11	2300
18.1	2301	2325	-24	2299
18.12	2310	2324	-14	2298
18.14	2321	2324	-3	2297
18.16	2279	2323	-44	2296
18.18	2366	2323	43	2295
18.2	2312	2323	-11	2293
18.22	2302	2322	-20	2292
18.24	2287	2322	-35	2291
18.26	2301	2321	-20	2290
18.28	2257	2321	-64	2289
18.3	2285	2320	-35	2287
18.32	2305	2319	-14	2286
18.34	2327	2319	8	2284
18.36	2315	2318	-3	2283
18.38	2264	2318	-54	2281
18.4	2237	2317	-80	2280
18.42	2197	2317	-120	2278
18.44	2364	2316	48	2277
18.46	2261	2316	-55	2275
18.48	2269	2315	-46	2273
18.5	2289	2315	-26	2272
18.52	2397	2314	83	2270
18.54	2229	2314	-85	2268
18.56	2340	2314	26	2266
18.58	2292	2314	-22	2264
18.6	2379	2313	66	2263
18.62	2291	2313	-22	2261
18.64	2258	2313	-55	2259
18.66	2325	2314	11	2257
18.68	2361	2314	47	2255
18.7	2303	2314	-11	2252
18.72	2293	2315	-22	2250
18.74	2340	2316	24	2248
18.76	2239	2317	-78	2246
18.78	2217	2318	-101	2244
18.8	2289	2320	-31	2242
18.82	2309	2322	-13	2239
18.84	2219	2324	-105	2237
18.86	2336	2327	9	2235
18.88	2312	2330	-18	2232
18.9	2340	2334	6	2230
18.92	2306	2338	-32	2227
18.94	2243	2343	-100	2225
18.96	2327	2350	-23	2222
18.98	2321	2357	-36	2220
19.0	2344	2366	-22	2217
19.02	2378	2376	2	2214
19.04	2364	2389	-25	2212
19.06	2349	2406	-57	2209
19.08	2360	2426	-66	2206
19.1	2484	2454	30	2204
19.12	2413	2489	-76	2201
19.14	2505	2537	-32	2198
19.16	2469	2600	-131	2195
19.18	2524	2684	-160	2192
19.2	2605	2794	-189	2190
19.22	2594	2934	-340	2187
19.24	2794	3109	-315	2184
19.26	2934	3322	-388	2181
19.28	3021	3574	-553	2178
19.3	3269	3860	-591	2175
19.32	3458	4172	-714	2172
19.34	3764	4496	-732	2168
19.36	4062	4806	-744	2165
19.38	4435	5074	-639	2162
19.4	4713	5265	-552	2159
19.42	4823	5335	-512	2156
19.44	4729	5248	-519	2153
19.46	4732	5016	-284	2149
19.48	4328	4679	-351	2146
19.5	3877	4281	-404	2143
19.52	3258	3877	-619	2139
19.54	2886	3507	-621	2136
19.56	2698	3191	-493	2133
19.58	2472	2938	-466	2129
19.6	2373	2744	-371	2126
19.62	2268	2600	-332	2122
19.64	2224	2496	-272	2119
19.66	2266	2422	-156	2115
19.68	2123	2369	-246	2112
19.7	2121	2330	-209	2108
19.72	2188	2301	-113	2105
19.74	2119	2278	-159	2101
19.76	2035	2259	-224	2097
19.78	2148	2244	-96	2094
19.8	2089	2230	-141	2090
19.82	2004	2218	-214	2086
19.84	2054	2208	-154	2083
19.86	2089	2199	-110	2079
19.88	2043	2191	-148	2075
19.9	2069	2184	-115	2071
19.92	2076	2178	-102	2067
19.94	2014	2172	-158	2064
19.96	1966	2167	-201	2060
19.98	2080	2163	-83	2056
20.0	2010	2159	-149	2052
20.02	2036	2157	-121	2048
20.04	1982	2154	-172	2044
20.06	1933	2153	-220	2040
20.08	2043	2152	-109	2036
20.1	2016	2153	-137	2032
20.12	2031	2154	-123	2028
20.14	1965	2156	-191	2024
20.16	1871	2161	-290	2020
20.18	1960	2167	-207	2016
20.2	2023	2176	-153	2012
20.22	2025	2188	-163	2008
20.24	2011	2206	-195	2004
20.26	2049	2231	-182	2000
20.28	2086	2266	-180	1995
20.3	2025	2313	-288	1991
20.32	2095	2376	-281	1987
20.34	2150	2459	-309	1983
20.36	2208	2564	-356	1979
20.38	2267	2696	-429	1974
20.4	2331	2853	-522	1970
20.42	2423	3036	-613	1966
20.44	2520	3240	-720	1961
20.46	2619	3457	-838	1957
20.48	2875	3671	-796	1953
20.5	2951	3864	-913	1948
20.52	3078	4011	-933	1944
20.54	3243	4094	-851	1940
20.56	3104	4065	-961	1935
20.58	3099	3928	-829	1931
20.6	2943	3714	-771	1927
20.62	2672	3449	-777	1922
20.64	2551	3168	-617	1918
20.66	2140	2905	-765	1913
20.68	2143	2678	-535	1909
20.7	1979	2493	-514	1904
20.72	1886	2349	-463	1900
20.74	1852	2242	-390	1895
20.76	1847	2163	-316	1891
20.78	1803	2105	-302	1886
20.8	1726	2064	-338	1882
20.82	1846	2033	-187	1877
20.84	1833	2009	-176	1873
20.86	1724	1990	-266	1868
20.88	1764	1974	-210	1863
20.9	1783	1961	-178	1859
20.92	1823	1948	-125	1854
20.94	1775	1937	-162	1850
20.96	1669	1927	-258	1845
20.98	1672	1918	-246	1840
21.0	1722	1909	-187	1836
21.02	1786	1905	-119	1831
21.04	1754	1900	-146	1826
21.06	1643	1893	-250	1822
21.08	1642	1886	-244	1817
21.1	1630	1880	-250	1812
21.12	1662	1874	-212	1808
21.14	1698	1868	-170	1803
21.16	1748	1863	-115	1798
21.18	1616	1858	-242	1794
21.2	1655	1853	-198	1789
21.22	1605	1848	-243	1784
21.24	1651	1842	-191	1779
21.26	1631	1836	-205	1775
21.28	1641	1832	-191	1770
21.3	1678	1828	-150	1765
21.32	1669	1825	-156	1760
21.34	1522	1821	-299	1756
21.36	1676	1818	-142	1751
21.38	1620	1815	-195	1746
21.4	1678	1813	-135	1741
21.42	1688	1811	-123	1737
21.44	1689	1809	-120	1732
21.46	1690	1807	-117	1727
21.48	1595	1807	-212	1722
21.5	1602	1806	-204	1717
21.52	1600	1806	-206	1713
21.54	1528	1807	-279	1708
21.56	1644	1809	-165	1703
21.58	1542	1811	-269	1698
21.6	1626	1815	-189	1693
21.62	1571	1821	-250	1688
21.64	1616	1829	-213	1684
21.66	1587	1840	-253	1679
21.68	1607	1854	-247	1674
21.7	1690	1875	-185	1669
21.72	1709	1903	-194	1664
21.74	1760	1942	-182	1660
21.76	1733	1995	-262	1655
21.78	1770	2066	-296	1650
21.8	1757	2158	-401	1645
21.82	1845	2276	-431	1640
21.84	1851	2421	-570	1635
21.86	2016	2596	-580	1631
21.88	2103	2798	-695	1626
21.9	2297	3023	-726	1621
21.92	2518	3260	-742	1616
21.94	2593	3493	-900	1611
21.96	2888	3698	-810	1606
21.98	2966	3851	-885	1602
22.0	3075	3920	-845	1597
22.02	3073	3871	-798	1592
22.04	2888	3712	-824	1587
22.06	2663	3474	-811	1582
22.08	2424	3186	-762	1578
22.1	2144	2885	-741	1573
22.12	1916	2604	-688	1568
22.14	1786	2362	-576	1563
22.16	1679	2166	-487	1558
22.18	1636	2015	-379	1554
22.2	1534	1902	-368	1549
22.22	1449	1820	-371	1544
22.24	1463	1760	-297	1539
22.26	1459	1717	-258	1534
22.28	1451	1684	-233	1530
22.3	1403	1659	-256	1525
22.32	1383	1639	-256	1520
22.34	1492	1621	-129	1515
22.36	1438	1607	-169	1511
22.38	1395	1593	-198	1506
22.4	1322	1581	-259	1501
22.42	1342	1570	-228	1496
22.44	1309	1559	-250	1492
22.46	1405	1550	-145	1487
22.48	1383	1541	-158	1482
22.5	1335	1532	-197	1478
22.52	1345	1524	-179	1473
22.54	1326	1517	-191	1468
22.56	1299	1509	-210	1464
22.58	1347	1502	-155	1459
22.6	1388	1496	-108	1454
22.62	1367	1489	-122	1450
22.64	1277	1483	-206	1445
22.66	1314	1476	-162	1440
22.68	1343	1470	-127	1436
22.7	1274	1464	-190	1431
22.72	1338	1458	-120	1427
22.74	1249	1453	-204	1422
22.76	1363	1447	-84	1417
22.78	1280	1441	-161	1413
22.8	1319	1436	-117	1408
22.82	1281	1431	-150	1404
22.84	1286	1422	-136	1399
22.86	1340	1415	-75	1395
22.88	1320	1410	-90	1390
22.9	1192	1405	-213	1386
22.92	1276	1400	-124	1381
22.94	1260	1395	-135	1377
22.96	1277	1390	-113	1372
22.98	1325	1386	-61	1368
23.0	1226	1381	-155	1363
23.02	1262	1376	-114	1359
23.04	1242	1372	-130	1355
23.06	1288	1367	-79	1350
23.08	1362	1362	0	1346
23.1	1224	1354	-130	1341
23.12	1244	1348	-104	1337
23.14	1195	1342	-147	1333
23.16	1215	1338	-123	1328
23.18	1173	1334	-161	1324
23.2	1172	1329	-157	1320
23.22	1231	1325	-94	1316
23.24	1221	1321	-100	1311
23.26	1278	1317	-39	1307
23.28	1190	1312	-122	1303
23.3	1200	1308	-108	1299
23.32	1233	1304	-71	1294
23.34	1199	1300	-101	1290
23.36	1178	1296	-118	1286
23.38	1190	1291	-101	1282
23.4	1233	1287	-54	1278
23.42	1149	1283	-134	1274
23.44	1234	1279	-45	1270
23.46	1235	1275	-40	1266
23.48	1169	1271	-102	1262
23.5	1246	1267	-21	1258
23.52	1143	1263	-120	1254
23.54	1172	1259	-87	1250
23.56	1161	1255	-94	1246
23.58	1204	1251	-47	1242
23.6	1222	1247	-25	1238
23.62	1235	1243	-8	1234
23.64	1179	1239	-60	1230
23.66	1124	1236	-112	1226
23.68	1121	1232	-111	1222
23.7	1179	1228	-49	1218
23.72	1247	1224	23	1215
23.74	1184	1220	-36	1211
23.76	1143	1217	-74	1207
23.78	1253	1213	40	1203
23.8	1117	1209	-92	1200
23.82	1152	1205	-53	1196
23.84	1216	1202	14	1192
23.86	1199	1198	1	1189
23.88	1185	1194	-9	1185
23.9	1132	1191	-59	1181
23.92	1159	1187	-28	1178
23.94	1125	1184	-59	1174
23.96	1123	1180	-57	1171
23.98	1167	1177	-10	1167
24.0	1121	1173	-52	1164
24.02	1136	1170	-34	1160
24.04	1137	1166	-29	1157
24.06	1128	1163	-35	1154
24.08	1117	1160	-43	1150
24.1	1188	1156	32	1147
24.12	1146	1153	-7	1143
24.14	1116	1150	-34	1140
24.16	1124	1146	-22	1137
24.18	1174	1143	31	1134
24.2	1083	1140	-57	1130
24.22	1135	1137	-2	1127
24.24	1111	1134	-23	1124
24.26	1071	1130	-59	1121
24.28	1119	1127	-8	1118
24.3	1110	1124	-14	1115
24.32	1143	1121	22	1112
24.34	1075	1118	-43	1109
24.36	1079	1115	-36	1106
24.38	1101	1112	-11	1103
24.4	1107	1109	-2	1100
24.42	1091	1106	-15	1097
24.44	1038	1103	-65	1094
24.46	1085	1100	-15	1091
24.48	1119	1097	22	1088
24.5	1120	1095	25	1085
24.52	1065	1092	-27	1082
24.54	1061	1089	-28	1080
24.56	1098	1086	12	1077
24.58	1087	1084	3	1074
24.6	1070	1081	-11	1071
24.62	1046	1078	-32	1069
24.64	1075	1075	0	1066
24.66	1079	1073	6	1063
24.68	1058	1070	-12	1061
24.7	1049	1068	-19	1058
24.72	1055	1065	-10	1056
24.74	1050	1063	-13	1053
24.76	1067	1060	7	1051
24.78	1036	1058	-22	1048
24.8	1055	1055	0	1046
24.82	1046	1053	-7	1043
24.84	1022	1050	-28	1041
24.86	1120	1048	72	1038
24.88	1048	1045	3	1036
24.9	1071	1043	28	1034
24.92	1037	1041	-4	1031
24.94	1038	1038	0	1029
24.96	1050	1036	14	1027
24.98	1067	1034	33	1024
25.0	1078	1032	46	1022
25.02	1039	1029	10	1020
25.04	1027	1027	0	1018
25.06	1047	1025	22	1016
25.08	1038	1023	15	1013
25.1	977	1021	-44	1011
25.12	1036	1019	17	1009
25.14	1043	1017	26	1007
25.16	1016	1014	2	1005
25.18	1037	1012	25	1003
25.2	1069	1010	59	1001
25.22	1028	1008	20	999
25.24	1059	1006	53	997
25.26	1000	1004	-4	995
25.28	1037	1003	34	993
25.3	1034	1001	33	991
25.32	1036	999	37	989
25.34	1040	997	43	987
25.36	1071	995	76	986
25.38	1067	993	74	984
25.4	1043	991	52	982
25.42	1036	990	46	980
25.44	1034	988	46	978
25.46	1041	986	55	977
25.48	952	984	-32	975
25.5	1030	983	47	973
25.52	1016	981	35	971
25.54	1009	979	30	970
25.56	1041	978	63	968
25.58	1009	976	33	967
25.6	1025	974	51	965
25.62	1028	973	55	963
25.64	1027	971	56	962
25.66	1037	970	67	960
25.68	989	968	21	959
25.7	985	967	18	957
25.72	1045	965	80	956
25.74	1037	964	73	954
25.76	1037	962	75	953
25.78	1051	961	90	951
25.8	1003	959	44	950
25.82	994	958	36	949
25.84	994	957	37	947
25.86	993	955	38	946
25.88	1031	954	77	945
25.9	991	953	38	943
25.92	1053	951	102	942
25.94	990	950	40	941
25.96	982	949	33	939
25.98	969	948	21	938
26.0	999	946	53	937
26.02	994	945	49	936
26.04	961	944	17	935
26.06	947	943	4	933
26.08	986	942	44	932
26.1	966	941	25	931
26.12	968	939	29	930
26.14	1049	938	111	929
26.16	976	937	39	928
26.18	952	936	16	927
26.2	1028	935	93	926
26.22	1005	934	71	925
26.24	931	933	-2	924
26.26	1065	932	133	923
26.28	931	931	0	922
26.3	1001	930	71	921
26.32	984	929	55	920
26.34	993	928	65	919
26.36	955	927	28	918
26.38	1002	926	76	917
26.4	1022	926	96	916
26.42	966	925	41	915
26.44	1029	924	105	914
26.46	999	923	76	914
26.48	1007	922	85	913
26.5	1011	921	90	912
26.52	971	921	50	911
26.54	1005	920	85	910
26.56	1044	919	125	910
26.58	989	918	71	909
26.6	1022	918	104	908
26.62	1030	917	113	908
26.64	1030	916	114	907
26.66	1002	916	86	906
26.68	1031	915	116	906
26.7	1000	914	86	905
26.72	1079	914	165	904
26.74	1046	913	133	904
26.76	1047	913	134	903
26.78	953	912	41	902
26.8	979	911	68	902
26.82	994	911	83	901
26.84	963	910	53	901
26.86	997	910	87	900
26.88	961	909	52	900
26.9	928	909	19	899
26.92	958	908	50	899
26.94	1057	908	149	898
26.96	988	907	81	898
26.98	952	907	45	897
27.0	935	906	29	897
27.02	955	906	49	897
27.04	981	906	75	896
27.06	958	905	53	896
27.08	999	905	94	895
27.1	923	905	18	895
27.12	984	904	80	895
27.14	987	904	83	894
27.16	992	904	88	894
27.18	1001	903	98	894
27.2	951	903	48	893
27.22	978	903	75	893
27.24	945	902	43	893
27.26	979	902	77	893
27.28	993	902	91	892
27.3	952	902	50	892
27.32	926	901	25	892
27.34	925	901	24	892
27.36	966	901	65	892
27.38	963	901	62	891
27.4	949	901	48	891
27.42	962	900	62	891
27.44	976	900	76	891
27.46	940	900	40	891
27.48	1007	900	107	891
27.5	979	900	79	891
27.52	948	900	48	890
27.54	1019	900	119	890
27.56	948	900	48	890
27.58	910	900	10	890
27.6	913	900	13	890
27.62	995	900	95	890
27.64	944	899	45	890
27.66	969	899	70	890
27.68	988	899	89	890
27.7	986	899	87	890
27.72	971	899	72	890
27.74	993	899	94	890
27.76	970	899	71	890
27.78	949	900	49	890
27.8	979	900	79	890
27.82	998	900	98	890
27.84	948	900	48	890
27.86	921	900	21	890
27.88	1014	900	114	890
27.9	974	900	74	891
27.92	968	900	68	891
27.94	922	900	22	891
27.96	985	900	85	891
27.98	952	900	52	891
28.0	1047	901	146	891
28.02	1015	901	114	891
28.04	976	901	75	891
28.06	991	901	90	892
28.08	952	901	51	892
28.1	985	901	84	892
28.12	1060	902	158	892
28.14	969	902	67	892
28.16	1010	902	108	893
28.18	1040	902	138	893
28.2	960	903	57	893
28.22	1043	903	140	893
28.24	1073	903	170	894
28.26	1170	903	267	894
28.28	1128	904	224	894
28.3	1151	904	247	894
28.32	1173	904	269	895
28.34	1172	904	268	895
28.36	1318	905	413	895
28.38	1263	905	358	896
28.4	1249	905	344	896
28.42	1282	906	376	896
28.44	1303	906	397	896
28.46	1269	906	363	897
28.48	1270	907	363	897
28.5	1130	907	223	898
28.52	1078	907	171	898
28.54	1053	908	145	898
28.56	1084	908	176	899
28.58	1017	908	109	899
28.6	1019	909	110	899
28.62	915	909	6	900
28.64	1011	910	101	900
28.66	1015	910	105	901
28.68	957	910	47	901
28.7	987	911	76	901
28.72	940	911	29	902
28.74	934	912	22	902
28.76	1002	912	90	903
28.78	969	912	57	903
28.8	969	913	56	903
28.82	911	913	-2	904
28.84	911	914	-3	904
28.86	930	914	16	905
28.88	942	915	27	905
28.9	931	915	16	906
28.92	939	916	23	906
28.94	953	916	37	907
28.96	974	918	56	907
28.98	903	919	-16	908
29.0	960	921	39	908
29.02	983	921	62	909
29.04	941	922	19	909
29.06	922	922	0	910
29.08	982	923	59	910
29.1	971	923	48	911
29.12	966	924	42	911
29.14	939	924	15	912
29.16	946	925	21	912
29.18	979	926	53	913
29.2	928	926	2	913
29.22	992	927	65	914
29.24	965	927	38	914
29.26	975	928	47	915
29.28	930	928	2	916
29.3	935	929	6	916
29.32	998	930	68	917
29.34	972	930	42	917
29.36	931	931	0	918
29.38	989	931	58	918
29.4	981	932	49	919
29.42	921	933	-12	919
29.44	965	933	32	920
29.46	999	934	65	921
29.48	969	934	35	921
29.5	990	935	55	922
29.52	984	936	48	922
29.54	1031	936	95	923
29.56	980	937	43	924
29.58	958	937	21	924
29.6	934	938	-4	925
29.62	900	939	-39	925
29.64	928	939	-11	926
29.66	959	940	19	927
29.68	938	941	-3	927
29.7	951	941	10	928
29.72	940	942	-2	928
29.74	889	943	-54	929
29.76	996	943	53	930
29.78	916	944	-28	930
29.8	958	945	13	931
29.82	973	945	28	931
29.84	962	946	16	932
29.86	899	946	-47	933
29.88	920	947	-27	933
29.9	928	948	-20	934
29.92	949	948	1	934
29.94	963	949	14	935
29.96	896	950	-54	936
29.98	924	950	-26	936
30.0	985	951	34	937
30.02	915	952	-37	938
30.04	935	952	-17	938
30.06	940	953	-13	939
30.08	1006	954	52	939
30.1	997	954	43	940
30.12	989	955	34	941
30.14	968	956	12	941
30.16	939	957	-18	942
30.18	922	957	-35	943
30.2	961	958	3	943
30.22	997	959	38	944
30.24	947	959	-12	945
30.26	980	960	20	945
30.28	988	961	27	946
30.3	958	961	-3	946
30.32	1038	962	76	947
30.34	1003	963	40	948
30.36	959	963	-4	948
30.38	971	964	7	949
30.4	1020	965	55	950
30.42	952	966	-14	950
30.44	969	966	3	951
30.46	945	967	-22	952
30.48	979	968	11	952
30.5	984	969	15	953
30.52	950	970	-20	954
30.54	897	972	-75	954
30.56	978	974	4	955
30.58	1011	974	37	955
30.6	1015	975	40	956
30.62	996	976	20	957
30.64	978	977	1	957
30.66	1011	978	33	958
30.68	928	978	-50	959
30.7	928	979	-51	959
30.72	965	980	-15	960
30.74	915	981	-66	961
30.76	970	981	-11	961
30.78	943	982	-39	962
30.8	943	983	-40	963
30.82	937	984	-47	963
30.84	957	985	-28	964
30.86	977	985	-8	965
30.88	981	986	-5	965
30.9	968	987	-19	966
30.92	959	988	-29	967
30.94	917	989	-72	967
30.96	953	989	-36	968
30.98	967	990	-23	969
31.0	944	991	-47	969
31.02	981	992	-11	970
31.04	952	997	-45	971
31.06	992	1000	-8	971
31.08	955	1001	-46	972
31.1	923	1001	-78	973
31.12	990	1002	-12	973
31.14	925	1003	-78	974
31.16	966	1004	-38	975
31.18	933	1005	-72	975
31.2	990	1006	-16	976
31.22	917	1007	-90	977
31.24	1044	1008	36	977
31.26	987	1009	-22	978
31.28	939	1010	-71	979
31.3	960	1011	-51	979
31.32	1026	1011	15	980
31.34	982	1012	-30	981
31.36	966	1013	-47	981
31.38	1024	1014	10	982
31.4	921	1015	-94	983
31.42	1035	1016	19	983
31.44	1010	1017	-7	984
31.46	1055	1018	37	985
31.48	968	1019	-51	985
31.5	1055	1020	35	986
31.52	996	1021	-25	987
31.54	974	1022	-48	987
31.56	1021	1023	-2	988
31.58	1049	1024	25	989
31.6	1026	1025	1	989
31.62	1035	1026	9	990
31.64	1001	1027	-26	991
31.66	1051	1029	22	991
31.68	1049	1030	19	992
31.7	964	1031	-67	993
31.72	1046	1032	14	993
31.74	1055	1033	22	994
31.76	1025	1034	-9	995
31.78	966	1035	-69	996
31.8	1040	1036	4	996
31.82	997	1037	-40	997
31.84	993	1039	-46	998
31.86	980	1040	-60	998
31.88	953	1041	-88	999
31.9	956	1042	-86	1000
31.92	975	1043	-68	1000
31.94	1018	1045	-27	1001
31.96	939	1046	-107	1002
31.98	979	1047	-68	1002
32.0	1055	1048	7	1003
32.02	951	1050	-99	1004
32.04	937	1051	-114	1004
32.06	920	1052	-132	1005
32.08	946	1054	-108	1006
32.1	959	1055	-96	1006
32.12	1022	1056	-34	1007
32.14	906	1058	-152	1008
32.16	952	1059	-107	1008
32.18	1043	1061	-18	1009
32.2	933	1062	-129	1010
32.22	1029	1064	-35	1010
32.24	978	1065	-87	1011
32.26	951	1067	-116	1012
32.28	985	1068	-83	1012
32.3	989	1070	-81	1013
32.32	978	1072	-94	1014
32.34	956	1073	-117	1014
32.36	999	1075	-76	1015
32.38	946	1077	-131	1016
32.4	998	1079	-81	1016
32.42	961	1080	-119	1017
32.44	1052	1082	-30	1018
32.46	979	1084	-105	1018
32.48	980	1086	-106	1019
32.5	993	1088	-95	1020
32.52	942	1090	-148	1020
32.54	1054	1092	-38	1021
32.56	1035	1094	-59	1022
32.58	993	1097	-104	1022
32.6	942	1099	-157	1023
32.62	1002	1101	-99	1024
32.64	943	1104	-161	1024
32.66	986	1106	-120	1025
32.68	912	1109	-197	1026
32.7	966	1111	-145	1026
32.72	998	1114	-116	1027
32.74	1059	1117	-58	1028
32.76	1012	1120	-108	1028
32.78	1027	1123	-96	1029
32.8	1033	1126	-93	1030
32.82	968	1129	-161	1030
32.84	972	1135	-163	1031
32.86	1021	1144	-123	1031
32.88	1025	1150	-125	1032
32.9	1072	1156	-84	1033
32.92	1084	1160	-76	1033
32.94	982	1164	-182	1034
32.96	948	1169	-221	1035
32.98	1002	1173	-171	1035
33.0	1077	1178	-101	1036
33.02	982	1183	-201	1037
33.04	1038	1189	-151	1037
33.06	1113	1195	-82	1038
33.08	1032	1201	-169	1039
33.1	1032	1207	-175	1039
33.12	1091	1214	-123	1040
33.14	1053	1221	-168	1041
33.16	1063	1228	-165	1041
33.18	1103	1236	-133	1042
33.2	1076	1245	-169	1042
33.22	1084	1254	-170	1043
33.24	1119	1263	-144	1044
33.26	1104	1274	-170	1044
33.28	1120	1285	-165	1045
33.3	1135	1297	-162	1046
33.32	1190	1310	-120	1046
33.34	1157	1324	-167	1047
33.36	1220	1339	-119	1047
33.38	1151	1355	-204	1048
33.4	1254	1373	-119	1049
33.42	1286	1393	-107	1049
33.44	1292	1414	-122	1050
33.46	1268	1438	-170	1051
33.48	1326	1464	-138	1051
33.5	1365	1493	-128	1052
33.52	1392	1525	-133	1052
33.54	1385	1561	-176	1053
33.56	1502	1601	-99	1054
33.58	1529	1647	-118	1054
33.6	1540	1699	-159	1055
33.62	1686	1759	-73	1056
33.64	1759	1830	-71	1056
33.66	1912	1914	-2	1057
33.68	2003	2017	-14	1057
33.7	2184	2146	38	1058
33.72	2571	2311	260	1059
33.74	2787	2524	263	1059
33.76	3079	2804	275	1060
33.78	3534	3171	363	1060
33.8	4261	3649	612	1061
33.82	5013	4263	750	1062
33.84	5829	5037	792	1062
33.86	7117	5985	1132	1063
33.88	8467	7112	1355	1063
33.9	10368	8402	1966	1064
33.92	12332	9807	2525	1065
33.94	14497	11239	3258	1065
33.96	16299	12569	3730	1066
33.98	17710	13636	4074	1066
34.0	18909	14211	4698	1067
34.02	19058	14167	4891	1067
34.04	18521	13523	4998	1068
34.06	16750	12460	4290	1069
34.08	14515	11163	3352	1069
34.1	12043	9736	2307	1070
34.12	9748	8257	1491	1070
34.14	7815	6822	993	1071
34.16	6168	5552	616	1072
34.18	4864	4510	354	1072
34.2	3752	3700	52	1073
34.22	3098	3096	2	1073
34.24	2652	2659	-7	1074
34.26	2427	2348	79	1074
34.28	2145	2127	18	1075
34.3	1980	1968	12	1075
34.32	1936	1851	85	1076
34.34	1789	1761	28	1077
34.36	1726	1689	37	1077
34.38	1519	1632	-113	1078
34.4	1559	1584	-25	1078
34.42	1509	1543	-34	1079
34.44	1453	1508	-55	1079
34.46	1404	1478	-74	1080
34.48	1403	1452	-49	1080
34.5	1373	1430	-57	1081
34.52	1361	1410	-49	1081
34.54	1288	1393	-105	1082
34.56	1322	1377	-55	1083
34.58	1305	1364	-59	1083
34.6	1254	1352	-98	1084
34.62	1264	1342	-78	1084
34.64	1256	1332	-76	1085
34.66	1251	1324	-73	1085
34.68	1245	1317	-72	1086
34.7	1252	1310	-58	1086
34.72	1242	1305	-63	1087
34.74	1189	1299	-110	1087
34.76	1200	1295	-95	1088
34.78	1132	1291	-159	1088
34.8	1191	1287	-96	1089
34.82	1148	1284	-136	1089
34.84	1210	1282	-72	1090
34.86	1071	1279	-208	1090
34.88	1141	1277	-136	1091
34.9	1172	1276	-104	1091
34.92	1171	1274	-103	1092
34.94	1127	1273	-146	1092
34.96	1155	1272	-117	1093
34.98	1115	1272	-157	1093
35.0	1134	1271	-137	1094
35.02	1096	1273	-177	1094
35.04	1115	1275	-160	1095
35.06	1116	1277	-161	1095
35.08	1091	1278	-187	1096
35.1	1114	1278	-164	1096
35.12	1122	1279	-157	1097
35.14	1185	1280	-95	1097
35.16	1136	1281	-145	1098
35.18	1074	1283	-209	1098
35.2	1092	1284	-192	1099
35.22	1079	1286	-207	1099
35.24	1130	1288	-158	1100
35.26	1132	1289	-157	1100
35.28	1104	1292	-188	1100
35.3	1121	1294	-173	1101
35.32	1105	1296	-191	1101
35.34	1098	1299	-201	1102
35.36	1135	1302	-167	1102
35.38	1128	1305	-177	1103
35.4	1109	1308	-199	1103
35.42	1127	1311	-184	1104
35.44	1139	1314	-175	1104
35.46	1174	1318	-144	1104
35.48	1089	1322	-233	1105
35.5	1105	1326	-221	1105
35.52	1186	1330	-144	1106
35.54	1117	1334	-217	1106
35.56	1143	1339	-196	1107
35.58	1059	1344	-285	1107
35.6	1137	1349	-212	1107
35.62	1192	1354	-162	1108
35.64	1115	1360	-245	1108
35.66	1201	1366	-165	1109
35.68	1200	1372	-172	1109
35.7	1137	1379	-242	1109
35.72	1154	1386	-232	1110
35.74	1200	1393	-193	1110
35.76	1196	1401	-205	1111
35.78	1254	1409	-155	1111
35.8	1228	1417	-189	1111
35.82	1197	1426	-229	1112
35.84	1172	1436	-264	1112
35.86	1161	1445	-284	1113
35.88	1234	1456	-222	1113
35.9	1196	1467	-271	1113
35.92	1225	1479	-254	1114
35.94	1257	1491	-234	1114
35.96	1243	1505	-262	1114
35.98	1247	1519	-272	1115
36.0	1311	1534	-223	1115
36.02	1316	1550	-234	1115
36.04	1337	1566	-229	1116
36.06	1304	1586	-282	1116
36.08	1397	1605	-208	1116
36.1	1394	1626	-232	1117
36.12	1422	1650	-228	1117
36.14	1478	1676	-198	1118
36.16	1437	1704	-267	1118
36.18	1540	1731	-191	1118
36.2	1501	1762	-261	1119
36.22	1540	1794	-254	1119
36.24	1523	1829	-306	1119
36.26	1608	1868	-260	1120
36.28	1656	1910	-254	1120
36.3	1620	1957	-337	1120
36.32	1733	2007	-274	1120
36.34	1818	2063	-245	1121
36.36	1820	2124	-304	1121
36.38	1888	2191	-303	1121
36.4	1892	2266	-374	1122
36.42	2103	2349	-246	1122
36.44	2192	2441	-249	1122
36.46	2289	2546	-257	1123
36.48	2346	2664	-318	1123
36.5	2542	2798	-256	1123
36.52	2683	2953	-270	1124
36.54	2873	3133	-260	1124
36.56	3079	3347	-268	1124
36.58	3402	3605	-203	1124
36.6	3815	3924	-109	1125
36.62	4237	4328	-91	1125
36.64	4830	4850	-20	1125
36.66	5513	5534	-21	1125
36.68	6531	6433	98	1126
36.7	7669	7611	58	1126
36.72	9213	9138	75	1126
36.74	11277	11083	194	1127
36.76	13630	13498	132	1127
36.78	16689	16411	278	1127
36.8	20576	19801	775	1127
36.82	24845	23575	1270	1128
36.84	29514	27528	1986	1128
36.86	33939	31318	2621	1128
36.88	37145	34485	2660	1128
36.9	39714	36553	3161	1129
36.92	40121	36706	3415	1129
36.94	38862	34880	3982	1129
36.96	35941	31991	3950	1129
36.98	32050	28711	3339	1129
37.0	26919	25289	1630	1130
37.02	22329	21522	807	1130
37.04	18093	17622	471	1130
37.06	14246	14043	203	1130
37.08	10971	11042	-71	1131
37.1	8432	8676	-244	1131
37.12	6622	6895	-273	1131
37.14	5285	5599	-314	1131
37.16	4432	4676	-244	1131
37.18	4018	4024	-6	1132
37.2	3603	3558	45	1132
37.22	3377	3216	161	1132
37.24	3095	2956	139	1132
37.26	2886	2750	136	1132
37.28	2676	2583	93	1133
37.3	2590	2444	146	1133
37.32	2495	2327	168	1133
37.34	2343	2228	115	1133
37.36	2260	2141	119	1133
37.38	2224	2066	158	1133
37.4	2164	2000	164	1134
37.42	2002	1943	59	1134
37.44	2030	1892	138	1134
37.46	1887	1847	40	1134
37.48	1812	1807	5	1134
37.5	1771	1772	-1	1134
37.52	1717	1740	-23	1135
37.54	1710	1712	-2	1135
37.56	1699	1686	13	1135
37.58	1650	1663	-13	1135
37.6	1667	1643	24	1135
37.62	1565	1624	-59	1135
37.64	1552	1607	-55	1135
37.66	1562	1591	-29	1136
37.68	1609	1576	33	1136
37.7	1530	1563	-33	1136
37.72	1525	1550	-25	1136
37.74	1467	1540	-73	1136
37.76	1506	1531	-25	1136
37.78	1485	1522	-37	1136
37.8	1480	1514	-34	1136
37.82	1491	1507	-16	1137
37.84	1435	1501	-66	1137
37.86	1367	1495	-128	1137
37.88	1377	1490	-113	1137
37.9	1377	1486	-109	1137
37.92	1372	1482	-110	1137
37.94	1383	1478	-95	1137
