Repository: jhamlin-ufl/synthesizability

# synthesizability

Data, fits and code for

> G. D. Di Gianluca *et al.*, *Experimental Evaluation of High-Throughput Structure Predictions*,
> [arXiv:2611.09671](https://arxiv.org/abs/2611.09671) (2026).

We arc-melted 34 ternary compounds predicted to be stable or nearly stable and identified the
phases that formed by powder X-ray diffraction and Rietveld refinement.

## Contents

| Path | What it holds |
|---|---|
| `Supplement.pdf` | the Supplementary Information |
| `samples/` | one folder per target, named by its formula in Table 1: synthesis records, X-ray scans and GSAS-II fits |
| `tables/` | the targets, buttons, scans and fits as CSV tables; the candidate lists |
| `computed/` | P_disorder and the dynamical-stability (phonon) results |
| `databases/` | OQMD, Materials Project and Alexandria entries for each chemical system, and the search-match structures |
| `instruments/` | GSAS-II instrument profiles of the two diffractometers |
| `results/` | the generated tables and figures |
| `workflow/` | the pipeline (`Snakefile`), its scripts and library code |

## Finding a sample

Open `samples/<formula>/README.md`, for example `samples/ZrPt5Si/README.md`. It gives the Table 1
row and outcome, the buttons and scans, the fit of record and the contrast fits, and where the
database entries for the chemical system are. `samples/README.md` explains the file formats and
how to rerun a fit.

## Not included

ICDD PDF-5+ cards and MDI JADE work files are licensed and not redistributed. No deposited fit
uses an ICDD card. `samples/EXCLUDED.md` lists the files left out.

File: data/raw/0463_HM_Mo3NbRu2/0463_XRD_fit.txt (part 1 of 6)
0463_HM_Mo3NbRu2
Wavelength = 1.54059Å, !30.008°/134.763°/0.01671°/1(s), I(p)=6491.0/574.0, Cu(45kV,40mA), Thursday, February 05, 2026, 10:23 AM
Angle	I(o)	I(c)	I(d)	I(b)
30.00836	609.0	709.7	-100.7	625.9
30.02507	655.0	709.0	-54.0	625.8
30.04178	605.0	708.3	-103.3	625.7
30.05849	655.0	707.9	-52.9	625.6
30.0752	655.0	707.2	-52.2	625.6
30.09191	654.0	706.5	-52.5	625.5
30.10862	663.0	705.8	-42.8	625.4
30.12533	669.0	705.2	-36.2	625.4
30.14204	655.0	704.5	-49.5	625.3
30.15875	642.0	704.0	-62.0	625.2
30.17546	648.0	703.3	-55.3	625.1
30.19217	624.0	702.6	-78.6	625.1
30.20888	673.0	702.0	-29.0	625.0
30.22559	648.0	701.3	-53.3	624.9
30.2423	599.0	700.7	-101.7	624.9
30.25901	648.0	700.0	-52.0	624.8
30.27572	641.0	699.4	-58.4	624.7
30.29243	630.0	698.8	-68.8	624.6
30.30914	626.0	698.2	-72.2	624.6
30.32585	609.0	697.5	-88.5	624.5
30.34256	625.0	696.9	-71.9	624.4
30.35927	653.0	696.3	-43.3	624.4
30.37598	646.0	695.6	-49.6	624.3
30.39269	619.0	695.0	-76.0	624.2
30.4094	638.0	694.4	-56.4	624.1
30.42611	633.0	693.7	-60.7	624.1
30.44282	681.0	693.1	-12.1	624.0
30.45953	679.0	692.5	-13.5	623.9
30.47624	664.0	691.9	-27.9	623.9
30.49295	653.0	691.2	-38.2	623.8
30.50966	673.0	690.6	-17.6	623.7
30.52637	607.0	690.0	-83.0	623.7
30.54308	608.0	689.3	-81.3	623.6
30.55979	618.0	688.7	-70.7	623.5
30.5765	674.0	689.9	-15.9	623.5
30.59321	582.0	689.3	-107.3	623.4
30.60992	619.0	688.7	-69.7	623.3
30.62663	626.0	688.2	-62.2	623.3
30.64334	718.0	687.6	30.4	623.2
30.66005	651.0	687.1	-36.1	623.2
30.67676	576.0	686.5	-110.5	623.1
30.69347	660.0	686.8	-26.8	623.0
30.71018	590.0	686.2	-96.2	623.0
30.72689	576.0	685.6	-109.6	622.9
30.7436	640.0	685.1	-45.1	622.9
30.76031	715.0	684.5	30.5	622.8
30.77702	603.0	683.9	-80.9	622.7
30.79373	616.0	683.4	-67.4	622.7
30.81044	662.0	682.9	-20.9	622.6
30.82715	625.0	682.4	-57.4	622.6
30.84386	619.0	681.8	-62.8	622.5
30.86057	652.0	681.3	-29.3	622.5
30.87728	645.0	680.7	-35.7	622.4
30.89399	634.0	680.2	-46.2	622.4
30.9107	595.0	679.6	-84.6	622.3
30.92741	648.0	679.1	-31.1	622.3
30.94412	642.0	678.5	-36.5	622.2
30.96083	607.0	678.0	-71.0	622.2
30.97754	635.0	677.5	-42.5	622.1
30.99425	664.0	676.9	-12.9	622.1
31.01096	673.0	676.3	-3.3	622.0
31.02767	700.0	675.8	24.2	622.0
31.04438	639.0	675.2	-36.2	621.9
31.06109	627.0	674.7	-47.7	621.9
31.0778	664.0	674.2	-10.2	621.8
31.09451	673.0	673.7	-0.7	621.8
31.11122	663.0	673.2	-10.2	621.7
31.12793	623.0	672.7	-49.7	621.7
31.14464	638.0	672.5	-34.5	621.7
31.16135	681.0	672.0	9.0	621.6
31.17806	712.0	671.5	40.5	621.6
31.19477	693.0	671.0	22.0	621.6
31.21148	666.0	670.5	-4.5	621.5
31.22819	642.0	670.1	-28.1	621.5
31.2449	679.0	669.6	9.4	621.5
31.26161	661.0	669.2	-8.2	621.4
31.27832	648.0	668.7	-20.7	621.4
31.29503	624.0	668.3	-44.3	621.4
31.31174	626.0	667.9	-41.9	621.3
31.32845	618.0	667.5	-49.5	621.3
31.34516	623.0	667.1	-44.1	621.3
31.36187	610.0	666.7	-56.7	621.3
31.37858	687.0	666.3	20.7	621.2
31.39529	666.0	665.9	0.1	621.2
31.412	606.0	665.6	-59.6	621.2
31.42871	649.0	665.3	-16.3	621.2
31.44542	665.0	664.9	0.1	621.1
31.46213	649.0	664.7	-15.7	621.1
31.47884	633.0	664.4	-31.4	621.1
31.49555	646.0	664.3	-18.3	621.1
31.51226	646.0	664.1	-18.1	621.1
31.52897	677.0	663.9	13.1	621.1
31.54568	639.0	663.8	-24.8	621.1
31.56239	656.0	663.7	-7.7	621.1
31.5791	646.0	663.6	-17.6	621.0
31.59581	645.0	663.6	-18.6	621.0
31.61252	613.0	663.6	-50.6	621.0
31.62923	666.0	663.6	2.4	621.0
31.64594	609.0	663.6	-54.6	621.0
31.66265	667.0	663.7	3.3	621.0
31.67936	626.0	663.8	-37.8	621.0
31.69607	651.0	663.8	-12.8	621.0
31.71278	621.0	663.8	-42.8	621.0
31.72949	645.0	663.7	-18.7	621.0
31.7462	622.0	663.5	-41.5	621.0
31.76291	615.0	663.2	-48.2	621.0
31.77962	649.0	662.8	-13.8	621.1
31.79633	629.0	662.4	-33.4	621.1
31.81304	666.0	661.9	4.1	621.1
31.82975	654.0	661.4	-7.4	621.1
31.84646	627.0	660.7	-33.7	621.1
31.86317	642.0	660.0	-18.0	621.1
31.87988	677.0	659.3	17.7	621.1
31.89659	656.0	658.6	-2.6	621.2
31.9133	667.0	657.8	9.2	621.2
31.93001	592.0	657.0	-65.0	621.2
31.94672	661.0	656.3	4.7	621.2
31.96343	591.0	655.5	-64.5	621.3
31.98014	645.0	654.7	-9.7	621.3
31.99685	632.0	653.9	-21.9	621.3
32.01356	704.0	653.2	50.8	621.4
32.03027	671.0	652.4	18.6	621.4
32.04698	673.0	651.6	21.4	621.4
32.06369	664.0	650.9	13.1	621.5
32.08039	623.0	650.2	-27.2	621.5
32.09711	618.0	649.9	-31.9	621.6
32.11382	606.0	649.2	-43.2	621.6
32.13053	639.0	648.6	-9.6	621.6
32.14724	632.0	647.9	-15.9	621.7
32.16394	622.0	647.3	-25.3	621.7
32.18066	615.0	646.6	-31.6	621.8
32.19736	670.0	646.0	24.0	621.8
32.21408	655.0	645.7	9.3	621.9
32.23079	597.0	645.1	-48.1	622.0
32.2475	590.0	644.5	-54.5	622.0
32.26421	661.0	644.0	17.0	622.1
32.28091	654.0	643.4	10.6	622.1
32.29763	676.0	642.9	33.1	622.2
32.31433	631.0	642.4	-11.4	622.3
32.33105	604.0	641.9	-37.9	622.3
32.34776	593.0	641.4	-48.4	622.4
32.36447	646.0	640.9	5.1	622.5
32.38118	655.0	640.6	14.4	622.6
32.39788	653.0	640.1	12.9	622.6
32.4146	590.0	639.6	-49.6	622.7
32.4313	597.0	639.2	-42.2	622.8
32.44802	603.0	638.8	-35.8	622.9
32.46473	614.0	638.3	-24.3	623.0
32.48144	651.0	637.9	13.1	623.1
32.49815	637.0	637.5	-0.5	623.1
32.51485	656.0	637.1	18.9	623.2
32.53157	627.0	636.7	-9.7	623.3
32.54827	630.0	636.5	-6.5	623.4
32.56499	655.0	636.1	18.9	623.5
32.5817	630.0	635.7	-5.7	623.6
32.59841	647.0	635.4	11.6	623.7
32.61512	661.0	635.0	26.0	623.8
32.63182	679.0	634.7	44.3	624.0
32.64854	617.0	634.3	-17.3	624.1
32.66525	641.0	634.0	7.0	624.2
32.68196	624.0	633.7	-9.7	624.3
32.69867	634.0	633.4	0.6	624.4
32.71538	616.0	633.1	-17.1	624.5
32.73209	640.0	632.9	7.1	624.7
32.74879	575.0	632.6	-57.6	624.8
32.76551	641.0	633.1	7.9	624.9
32.78222	637.0	632.9	4.1	625.0
32.79893	646.0	632.6	13.4	625.2
32.81564	683.0	632.4	50.6	625.3
32.83235	616.0	632.3	-16.3	625.4
32.84906	590.0	632.1	-42.1	625.6
32.86576	621.0	632.3	-11.3	625.7
32.88248	595.0	632.2	-37.2	625.9
32.89919	683.0	632.3	50.7	626.0
32.9159	658.0	632.2	25.8	626.2
32.93261	626.0	632.2	-6.2	626.3
32.94932	661.0	632.2	28.8	626.5
32.96603	651.0	632.2	18.8	626.6
32.98273	638.0	632.3	5.7	626.8
32.99945	687.0	632.4	54.6	627.0
33.01616	639.0	632.5	6.5	627.1
33.03287	669.0	632.6	36.4	627.3
33.04958	574.0	632.7	-58.7	627.5
33.06629	665.0	632.8	32.2	627.6
33.083	640.0	632.8	7.2	627.8
33.0997	618.0	632.9	-14.9	628.0
33.11642	624.0	632.8	-8.8	628.2
33.13313	668.0	632.8	35.2	628.4
33.14984	614.0	632.7	-18.7	628.6
33.16655	694.0	632.5	61.5	628.7
33.18325	653.0	632.4	20.6	628.9
33.19997	673.0	632.2	40.8	629.1
33.21667	654.0	632.0	22.0	629.3
33.23339	664.0	631.7	32.3	629.5
33.2501	688.0	631.5	56.5	629.7
33.26681	638.0	631.3	6.7	629.9
33.28352	687.0	631.0	56.0	630.1
33.30022	633.0	630.8	2.2	630.4
33.31694	666.0	630.6	35.4	630.6
33.33364	636.0	630.4	5.6	630.8
33.35036	669.0	630.2	38.8	631.0
33.36707	641.0	630.0	11.0	631.2
33.38378	646.0	629.8	16.2	631.4
33.40049	658.0	629.5	28.5	631.7
33.41719	600.0	629.3	-29.3	631.9
33.43391	615.0	628.9	-13.9	632.1
33.45061	674.0	628.7	45.3	632.4
33.46733	619.0	628.4	-9.4	632.6
33.48404	678.0	628.1	49.9	632.8
33.50075	618.0	627.9	-9.9	633.1
33.51746	652.0	627.6	24.4	633.3
33.53416	622.0	627.3	-5.3	633.5
33.55088	648.0	627.1	20.9	633.8
33.56758	662.0	626.8	35.2	634.0
33.5843	641.0	626.6	14.4	634.3
33.60101	622.0	626.4	-4.4	634.5
33.61772	658.0	626.2	31.8	634.8
33.63443	651.0	626.0	25.0	635.0
33.65113	646.0	625.9	20.1	635.3
33.66785	674.0	625.8	48.2	635.6
33.68456	679.0	625.7	53.3	635.8
33.70127	650.0	626.0	24.0	636.1
33.71798	676.0	626.0	50.0	636.3
33.73469	667.0	626.0	41.0	636.6
33.7514	666.0	626.1	39.9	636.9
33.7681	668.0	626.2	41.8	637.2
33.78482	645.0	626.4	18.6	637.4
33.80153	645.0	626.8	18.2	637.7
33.81824	670.0	627.1	42.9	638.0
33.83495	650.0	627.4	22.6	638.3
33.85166	653.0	627.8	25.2	638.5
33.86837	664.0	628.2	35.8	638.8
33.88507	653.0	628.7	24.3	639.1
33.90179	676.0	629.3	46.7	639.4
33.9185	598.0	630.0	-32.0	639.7
33.93521	652.0	630.7	21.3	640.0
33.95192	653.0	631.6	21.4	640.3
33.96863	654.0	632.5	21.5	640.6
33.98534	636.0	633.6	2.4	640.8
34.00204	677.0	634.8	42.2	641.1
34.01876	679.0	636.0	43.0	641.4
34.03547	662.0	637.4	24.6	641.7
34.05218	665.0	639.1	25.9	642.0
34.06889	642.0	640.9	1.1	642.3
34.0856	672.0	643.0	29.0	642.6
34.10231	652.0	645.2	6.8	643.0
34.11901	707.0	647.7	59.3	643.3
34.13573	640.0	650.5	-10.5	643.6
34.15244	719.0	653.7	65.3	643.9
34.16915	704.0	657.1	46.9	644.2
34.18586	640.0	660.9	-20.9	644.5
34.20256	713.0	665.2	47.8	644.8
34.21928	694.0	669.8	24.2	645.1
34.23598	694.0	675.0	19.0	645.5
34.2527	676.0	680.6	-4.6	645.8
34.26941	709.0	686.6	22.4	646.1
34.28612	733.0	693.1	39.9	646.4
34.30283	698.0	700.0	-2.0	646.7
34.31953	703.0	707.1	-4.1	647.1
34.33625	755.0	714.4	40.6	647.4
34.35295	733.0	721.6	11.4	647.7
34.36967	735.0	728.4	6.6	648.0
34.38638	672.0	734.5	-62.5	648.4
34.40309	713.0	739.8	-26.8	648.7
34.4198	731.0	743.6	-12.6	649.0
34.4365	839.0	746.3	92.7	649.4
34.45322	762.0	747.9	14.1	649.7
34.46992	770.0	748.6	21.4	650.0
34.48664	775.0	748.4	26.6	650.4
34.50335	795.0	747.1	47.9	650.7
34.52006	838.0	744.7	93.3	651.0
34.53677	773.0	741.6	31.4	651.4
34.55347	773.0	737.8	35.2	651.7
34.57019	811.0	733.7	77.3	652.1
34.58689	766.0	729.1	36.9	652.4
34.60361	751.0	724.4	26.6	652.8
34.62032	756.0	719.4	36.6	653.1
34.63703	711.0	714.4	-3.4	653.4
34.65374	699.0	709.3	-10.3	653.8
34.67044	731.0	704.3	26.7	654.1
34.68716	762.0	699.4	62.6	654.5
34.70387	689.0	694.7	-5.7	654.8
34.72058	694.0	690.2	3.8	655.2
34.73729	713.0	685.7	27.3	655.5
34.754	633.0	681.6	-48.6	655.9
34.77071	674.0	677.6	-3.6	656.2
34.78741	682.0	674.0	8.0	656.6
34.80413	654.0	670.5	-16.5	657.0
34.82084	655.0	667.3	-12.3	657.3
34.83755	638.0	664.3	-26.3	657.7
34.85426	693.0	661.5	31.5	658.0
34.87097	669.0	658.9	10.1	658.4
34.88768	728.0	656.4	71.6	658.7
34.90438	698.0	654.2	43.8	659.1
34.9211	687.0	652.1	34.9	659.5
34.93781	743.0	650.3	92.7	659.8
34.95452	670.0	648.5	21.5	660.2
34.97123	745.0	647.0	98.0	660.5
34.98794	682.0	645.5	36.5	660.9
35.00465	689.0	644.2	44.8	661.3
35.02135	699.0	643.1	55.9	661.6
35.03807	681.0	642.1	38.9	662.0
35.05478	704.0	641.2	62.8	662.3
35.07149	685.0	640.4	44.6	662.7
35.0882	667.0	639.6	27.4	663.1
35.10491	655.0	639.0	16.0	663.4
35.12162	695.0	638.5	56.5	663.8
35.13832	709.0	638.1	70.9	664.2
35.15504	674.0	637.7	36.3	664.5
35.17175	676.0	637.5	38.5	664.9
35.18846	678.0	637.3	40.7	665.3
35.20517	656.0	637.2	18.8	665.6
35.22187	723.0	637.3	85.7	666.0
35.23859	739.0	637.4	101.6	666.4
35.25529	770.0	637.6	132.4	666.7
35.27201	687.0	637.9	49.1	667.1
35.28872	677.0	638.2	38.8	667.5
35.30543	716.0	638.7	77.3	667.9
35.32214	683.0	639.3	43.7	668.2
35.33884	665.0	639.9	25.1	668.6
35.35556	703.0	640.7	62.3	669.0
35.37226	699.0	641.6	57.4	669.3
35.38898	690.0	642.6	47.4	669.7
35.40569	720.0	643.7	76.3	670.1
35.4224	721.0	644.9	76.1	670.4
35.43911	744.0	646.3	97.7	670.8
35.45581	742.0	647.8	94.2	671.2
35.47253	704.0	649.4	54.6	671.6
35.48923	717.0	651.3	65.7	671.9
35.50595	747.0	653.3	93.7	672.3
35.52266	747.0	655.4	91.6	672.7
35.53937	767.0	657.8	109.2	673.0
35.55608	759.0	660.4	98.6	673.4
35.57278	698.0	663.3	34.7	673.8
35.5895	657.0	666.4	-9.4	674.1
35.6062	751.0	669.8	81.2	674.5
35.62292	783.0	673.5	109.5	674.9
35.63963	733.0	677.6	55.4	675.3
35.65634	718.0	682.0	36.0	675.6
35.67305	766.0	686.9	79.1	676.0
35.68975	759.0	692.3	66.7	676.4
35.70647	734.0	698.1	35.9	676.7
35.72318	793.0	704.6	88.4	677.1
35.73989	795.0	711.7	83.3	677.5
35.7566	826.0	719.5	106.5	677.8
35.77331	789.0	728.1	60.9	678.2
35.79002	810.0	737.6	72.4	678.6
35.80672	834.0	748.0	86.0	678.9
35.82344	850.0	759.6	90.4	679.3
35.84015	907.0	772.3	134.7	679.7
35.85686	918.0	786.3	131.7	680.0
35.87357	904.0	801.8	102.2	680.4
35.89028	912.0	818.7	93.3	680.8
35.90699	963.0	837.2	125.8	681.1
35.92369	1028.0	857.4	170.6	681.5
35.94041	968.0	879.1	88.9	681.9
35.95712	1058.0	902.2	155.8	682.2
35.97383	1078.0	926.6	151.4	682.6
35.99054	1210.0	951.9	258.1	682.9
36.00725	1219.0	977.3	241.7	683.3
36.02396	1348.0	1002.4	345.6	683.7
36.04066	1380.0	1026.0	354.0	684.0
36.05738	1533.0	1047.2	485.8	684.4
36.07409	1725.0	1065.1	659.9	684.8
36.0908	1788.0	1078.7	709.3	685.1
36.10751	1850.0	1087.7	762.3	685.5
36.12422	2046.0	1093.7	952.3	685.8
36.14093	2186.0	1096.3	1089.7	686.2
36.15763	2327.0	1095.6	1231.4	686.5
36.17435	2495.0	1091.0	1404.0	686.9
36.19106	2421.0	1082.8	1338.2	687.2
36.20777	2346.0	1071.7	1274.3	687.6
36.22448	2212.0	1058.6	1153.4	688.0
36.24118	2271.0	1044.1	1226.9	688.3
36.2579	2133.0	1028.2	1104.8	688.7
36.2746	1993.0	1011.4	981.6	689.0
36.29132	1841.0	994.0	847.0	689.4
36.30803	1624.0	976.4	647.6	689.7
36.32474	1583.0	958.7	624.3	690.1
36.34145	1403.0	941.3	461.7	690.4
36.35815	1290.0	924.3	365.7	690.7
36.37487	1266.0	907.8	358.2	691.1
36.39157	1185.0	891.9	293.1	691.4
36.40829	1092.0	876.8	215.2	691.8
36.425	1034.0	862.4	171.6	692.1
36.44171	977.0	848.8	128.2	692.5
36.45842	979.0	836.0	143.0	692.8
36.47512	964.0	823.9	140.1	693.1
36.49184	927.0	812.7	114.3	693.5
36.50854	869.0	802.1	66.9	693.8
36.52526	920.0	792.3	127.7	694.1
36.54197	910.0	783.2	126.8	694.5
36.55868	849.0	774.6	74.4	694.8
36.57539	853.0	766.7	86.3	695.1
36.59209	846.0	759.4	86.6	695.5
36.60881	831.0	752.5	78.5	695.8
36.62551	759.0	746.2	12.8	696.1
36.64223	727.0	740.3	-13.3	696.5
36.65894	805.0	734.9	70.1	696.8
36.67565	774.0	729.8	44.2	697.1
36.69236	783.0	725.2	57.8	697.4
36.70906	786.0	720.9	65.1	697.8
36.72578	741.0	716.9	24.1	698.1
36.74249	740.0	713.2	26.8	698.4
36.7592	772.0	709.8	62.2	698.7
36.77591	745.0	706.7	38.3	699.0
36.79262	748.0	703.8	44.2	699.3
36.80933	705.0	701.2	3.8	699.7
36.82603	746.0	698.8	47.2	700.0
36.84275	714.0	696.6	17.4	700.3
36.85946	730.0	694.6	35.4	700.6
36.87617	790.0	692.7	97.3	700.9
36.89288	776.0	691.2	84.8	701.2
36.90959	723.0	689.8	33.2	701.5
36.9263	734.0	688.5	45.5	701.8
36.943	660.0	687.3	-27.3	702.1
36.95972	732.0	686.5	45.5	702.4
36.97643	739.0	685.6	53.4	702.7
36.99314	698.0	684.9	13.1	703.0
37.00985	742.0	684.3	57.7	703.3
37.02656	717.0	683.9	33.1	703.6
37.04327	719.0	683.6	35.4	703.9
37.05997	793.0	683.4	109.6	704.2
37.07669	732.0	683.3	48.7	704.5
37.0934	758.0	683.3	74.7	704.7
37.11011	717.0	683.5	33.5	705.0
37.12682	766.0	683.7	82.3	705.3
37.14353	735.0	684.3	50.7	705.6
37.16024	746.0	684.7	61.3	705.9
37.17694	734.0	685.3	48.7	706.2
37.19366	730.0	686.0	44.0	706.4
37.21037	763.0	687.0	76.0	706.7
37.22708	806.0	687.9	118.1	707.0
37.24379	800.0	689.0	111.0	707.2
37.2605	799.0	690.1	108.9	707.5
37.27721	755.0	691.4	63.6	707.8
37.29391	717.0	692.8	24.2	708.0
37.31063	822.0	694.3	127.7	708.3
37.32734	765.0	695.9	69.1	708.6
37.34405	767.0	697.7	69.3	708.8
37.36076	734.0	699.6	34.4	709.1
37.37746	798.0	701.6	96.4	709.4
37.39418	778.0	703.8	74.2	709.6
37.41088	758.0	706.1	51.9	709.9
37.4276	757.0	708.6	48.4	710.1
37.44431	740.0	711.2	28.8	710.4
37.46102	739.0	714.0	25.0	710.6
37.47773	776.0	717.0	59.0	710.9
37.49443	793.0	720.2	72.8	711.1
37.51115	758.0	723.6	34.4	711.4
37.52785	790.0	727.2	62.8	711.6
37.54457	818.0	731.1	86.9	711.8
37.56128	759.0	735.0	24.0	712.1
37.57799	784.0	739.4	44.6	712.3
37.5947	813.0	744.0	69.0	712.6
37.6114	783.0	748.9	34.1	712.8
37.62812	736.0	754.1	-18.1	713.0
37.64482	733.0	759.6	-26.6	713.3
37.66154	853.0	765.5	87.5	713.5
37.67825	837.0	771.8	65.2	713.7
37.69496	821.0	778.5	42.5	713.9
37.71167	862.0	785.6	76.4	714.2
37.72837	827.0	793.2	33.8	714.4
37.74509	822.0	801.3	20.7	714.6
37.7618	875.0	810.0	65.0	714.8
37.77851	856.0	819.3	36.7	715.1
37.79522	877.0	829.2	47.8	715.3
37.81193	826.0	839.9	-13.9	715.5
37.82864	837.0	851.3	-14.3	715.7
37.84534	859.0	863.6	-4.6	715.9
37.86206	894.0	876.9	17.1	716.1
37.87877	913.0	891.2	21.8	716.3
37.89548	964.0	906.6	57.4	716.5
37.91219	947.0	923.3	23.7	716.8
37.9289	964.0	941.4	22.6	717.0
37.94561	953.0	961.0	-8.0	717.2
37.96231	953.0	982.3	-29.3	717.4
37.97903	956.0	1005.4	-49.4	717.6
37.99574	949.0	1030.5	-81.5	717.8
38.01245	990.0	1058.0	-68.0	718.0
38.02916	1030.0	1087.9	-57.9	718.2
38.04587	1012.0	1120.6	-108.6	718.4
38.06258	1061.0	1156.3	-95.3	718.5
38.07928	1095.0	1195.3	-100.3	718.7
38.096	1091.0	1238.0	-147.0	718.9
38.11271	1145.0	1284.8	-139.8	719.1
38.12942	1129.0	1336.1	-207.1	719.3
38.14613	1221.0	1392.2	-171.2	719.5
38.16284	1224.0	1453.9	-229.9	719.7
38.17955	1199.0	1521.3	-322.3	719.9
38.19625	1247.0	1595.0	-348.0	720.0
38.21297	1247.0	1675.2	-428.2	720.2
38.22968	1352.0	1762.0	-410.0	720.4
38.24639	1467.0	1855.2	-388.2	720.6
38.2631	1469.0	1954.3	-485.3	720.8
38.27981	1541.0	2058.1	-517.1	720.9
38.29652	1590.0	2165.0	-575.0	721.1
38.31322	1658.0	2272.4	-614.4	721.3
38.32994	1774.0	2377.3	-603.3	721.4
38.34665	1824.0	2475.7	-651.7	721.6
38.36336	1893.0	2563.7	-670.7	721.8
38.38007	1851.0	2637.1	-786.1	721.9
38.39677	2099.0	2692.8	-593.8	722.1
38.41349	2083.0	2731.1	-648.1	722.3
38.43019	2189.0	2757.0	-568.0	722.4
38.44691	2149.0	2769.2	-620.2	722.6
38.46362	2254.0	2766.7	-512.7	722.7
38.48033	2236.0	2748.7	-512.7	722.9
38.49704	2201.0	2715.3	-514.3	723.1
38.51374	2264.0	2669.0	-405.0	723.2
38.53046	2200.0	2614.2	-414.2	723.4
38.54716	2270.0	2552.5	-282.5	723.5
38.56388	2151.0	2485.5	-334.5	723.7
38.58059	2126.0	2414.6	-288.6	723.8
38.5973	2086.0	2341.2	-255.2	724.0
38.61401	1888.0	2266.4	-378.4	724.1
38.63071	1852.0	2191.7	-339.7	724.3
38.64743	1788.0	2118.0	-330.0	724.4
38.66413	1681.0	2046.0	-365.0	724.5
38.68085	1619.0	1976.5	-357.5	724.7
38.69756	1642.0	1909.8	-267.8	724.8
38.71427	1487.0	1846.3	-359.3	725.0
38.73098	1501.0	1786.2	-285.2	725.1
38.74768	1418.0	1729.7	-311.7	725.2
38.7644	1399.0	1676.7	-277.7	725.4
38.78111	1371.0	1627.2	-256.2	725.5
38.79782	1358.0	1581.1	-223.1	725.6
38.81453	1275.0	1538.4	-263.4	725.8
38.83124	1290.0	1498.9	-208.9	725.9
38.84795	1290.0	1462.5	-172.5	726.0
38.86465	1265.0	1429.0	-164.0	726.2
38.88137	1229.0	1398.3	-169.3	726.3
38.89808	1249.0	1370.2	-121.2	726.4
38.91479	1177.0	1344.6	-167.6	726.5
38.9315	1219.0	1321.4	-102.4	726.6
38.94821	1158.0	1300.4	-142.4	726.8
38.96492	1143.0	1281.6	-138.6	726.9
38.98162	1215.0	1264.8	-49.8	727.0
38.99834	1101.0	1250.0	-149.0	727.1
39.01505	1169.0	1237.0	-68.0	727.2
39.03176	1216.0	1225.8	-9.8	727.3
39.04847	1163.0	1216.4	-53.4	727.5
39.06518	1158.0	1208.7	-50.7	727.6
39.08189	1179.0	1202.7	-23.7	727.7
39.09859	1165.0	1198.4	-33.4	727.8
39.11531	1095.0	1195.8	-100.8	727.9
39.13202	1118.0	1194.8	-76.8	728.0
39.14873	1090.0	1195.6	-105.6	728.1
39.16544	1108.0	1198.1	-90.1	728.2
39.18215	1172.0	1202.5	-30.5	728.3
39.19886	1211.0	1208.7	2.3	728.4
39.21556	1110.0	1217.0	-107.0	728.5
39.23228	1134.0	1227.3	-93.3	728.6
39.24899	1169.0	1239.9	-70.9	728.7
39.2657	1237.0	1254.8	-17.8	728.8
39.28241	1227.0	1272.3	-45.3	728.9
39.29912	1224.0	1292.4	-68.4	729.0
39.31583	1244.0	1315.5	-71.5	729.1
39.33253	1227.0	1341.6	-114.6	729.2
39.34925	1195.0	1371.0	-176.0	729.3
39.36596	1332.0	1403.7	-71.7	729.4
39.38267	1245.0	1439.8	-194.8	729.4
39.39938	1301.0	1479.3	-178.3	729.5
39.41608	1334.0	1522.1	-188.1	729.6
39.4328	1436.0	1567.7	-131.7	729.7
39.4495	1415.0	1615.5	-200.5	729.8
39.46622	1454.0	1664.6	-210.6	729.9
39.48293	1459.0	1713.7	-254.7	729.9
39.49964	1450.0	1761.4	-311.4	730.0
39.51635	1537.0	1805.8	-268.8	730.1
39.53305	1576.0	1845.1	-269.1	730.2
39.54977	1538.0	1877.9	-339.9	730.3
39.56647	1610.0	1903.1	-293.1	730.3
39.58319	1605.0	1923.0	-318.0	730.4
39.5999	1640.0	1937.7	-297.7	730.5
39.61661	1682.0	1947.0	-265.0	730.6
39.63332	1629.0	1950.4	-321.4	730.6
39.65002	1722.0	1948.0	-226.0	730.7
39.66674	1792.0	1940.0	-148.0	730.8
39.68344	1670.0	1928.1	-258.1	730.8
39.70016	1663.0	1914.0	-251.0	730.9
39.71687	1776.0	1898.1	-122.1	731.0
39.73358	1720.0	1881.4	-161.4	731.0
39.75029	1658.0	1864.4	-206.4	731.1
39.76699	1569.0	1848.0	-279.0	731.2
39.78371	1661.0	1832.7	-171.7	731.2
39.80042	1632.0	1819.0	-187.0	731.3
39.81713	1522.0	1807.4	-285.4	731.3
39.83384	1552.0	1798.5	-246.5	731.4
39.85055	1478.0	1792.4	-314.4	731.4
39.86726	1631.0	1789.5	-158.5	731.5
39.88396	1575.0	1790.1	-215.1	731.6
39.90068	1569.0	1794.4	-225.4	731.6
39.91739	1487.0	1802.7	-315.7	731.7
39.9341	1601.0	1815.0	-214.0	731.7
39.95081	1609.0	1831.7	-222.7	731.8
39.96752	1710.0	1852.9	-142.9	731.8
39.98423	1668.0	1878.9	-210.9	731.9
40.00093	1676.0	1910.0	-234.0	731.9
40.01765	1770.0	1946.4	-176.4	731.9
40.03436	1740.0	1988.6	-248.6	732.0
40.05107	1836.0	2036.9	-200.9	732.0
40.06778	1905.0	2091.8	-186.8	732.1
40.08449	2002.0	2153.8	-151.8	732.1
40.1012	2133.0	2223.6	-90.6	732.2
40.1179	2137.0	2301.8	-164.8	732.2
40.13462	2271.0	2389.1	-118.1	732.2
40.15133	2376.0	2486.6	-110.6	732.3
40.16804	2377.0	2595.0	-218.0	732.3
40.18475	2647.0	2715.5	-68.5	732.4
40.20146	2793.0	2849.2	-56.2	732.4
40.21817	2966.0	2997.1	-31.1	732.4
40.23487	3196.0	3160.5	35.5	732.5
40.25159	3340.0	3340.5	-0.5	732.5
40.2683	3552.0	3538.2	13.8	732.5
40.28501	3818.0	3754.2	63.8	732.5
40.30172	3934.0	3988.8	-54.8	732.6
40.31843	4206.0	4241.8	-35.8	732.6
40.33514	4425.0	4511.9	-86.9	732.6
40.35184	4638.0	4796.7	-158.7	732.7
40.36856	4928.0	5091.9	-163.9	732.7
40.38527	5139.0	5391.9	-252.9	732.7
40.40198	5308.0	5689.0	-381.0	732.7
40.41869	5468.0	5973.8	-505.8	732.7
40.43539	5761.0	6235.9	-474.9	732.8
40.45211	5924.0	6464.8	-540.8	732.8
40.46881	5870.0	6650.7	-780.7	732.8
40.48553	6184.0	6786.6	-602.6	732.8
40.50224	6097.0	6884.3	-787.3	732.8
40.51895	6217.0	6948.3	-731.3	732.9
40.53566	6176.0	6975.7	-799.7	732.9
40.55236	6335.0	6964.5	-629.5	732.9
40.56908	6324.0	6914.0	-590.0	732.9
40.58578	6291.0	6825.1	-534.1	732.9
40.6025	6158.0	6705.7	-547.7	732.9
40.61921	6237.0	6566.9	-329.9	732.9
40.63592	5975.0	6413.0	-438.0	733.0
40.65263	6014.0	6248.0	-234.0	733.0
40.66933	5666.0	6075.5	-409.5	733.0
40.68605	5490.0	5898.9	-408.9	733.0
40.70275	5162.0	5720.8	-558.8	733.0
40.71947	5239.0	5543.0	-304.0	733.0
40.73618	4902.0	5366.7	-464.7	733.0
40.75289	5025.0	5192.5	-167.5	733.0
40.7696	4653.0	5020.4	-367.4	733.0
40.7863	4695.0	4850.1	-155.1	733.0
40.80302	4500.0	4681.6	-181.6	733.0
40.81973	4436.0	4517.1	-81.1	733.0
40.83644	4495.0	4357.1	137.9	733.0
40.85315	4372.0	4201.5	170.5	733.0
40.86986	4475.0	4049.7	425.3	733.0
40.88657	4346.0	3901.2	444.8	733.0
40.90327	4200.0	3755.9	444.1	733.0
40.91999	4014.0	3614.6	399.4	733.0
40.9367	3571.0	3478.3	92.7	733.0
40.95341	3436.0	3347.3	88.7	733.0
40.97012	3249.0	3221.6	27.4	733.0
40.98683	3136.0	3101.4	34.6	733.0
41.00354	2998.0	2986.8	11.2	733.0
41.02024	2707.0	2877.9	-170.9	732.9
41.03696	2541.0	2774.7	-233.7	732.9
41.05367	2381.0	2677.2	-296.2	732.9
41.07038	2162.0	2585.2	-423.2	732.9
41.08709	2061.0	2498.8	-437.8	732.9
41.1038	2011.0	2417.7	-406.7	732.9
41.12051	1870.0	2341.8	-471.8	732.9
41.13721	1756.0	2270.9	-514.9	732.9
41.15393	1859.0	2204.9	-345.9	732.8
41.17064	1732.0	2143.3	-411.3	732.8
41.18735	1667.0	2085.9	-418.9	732.8
41.20406	1646.0	2032.9	-386.9	732.8
41.22077	1612.0	1983.6	-371.6	732.8
41.23748	1670.0	1938.0	-268.0	732.8
41.25418	1606.0	1895.9	-289.9	732.7
41.2709	1615.0	1857.2	-242.2	732.7
41.28761	1606.0	1821.6	-215.6	732.7
41.30432	1498.0	1789.1	-291.1	732.7
41.32103	1496.0	1759.6	-263.6	732.6
41.33774	1561.0	1732.8	-171.8	732.6
41.35445	1515.0	1708.8	-193.8	732.6
41.37115	1491.0	1687.5	-196.5	732.6
41.38787	1500.0	1668.8	-168.8	732.5
41.40458	1653.0	1652.6	0.4	732.5
41.42129	1545.0	1639.0	-94.0	732.5
41.438	1528.0	1628.0	-100.0	732.5
41.4547	1580.0	1619.6	-39.6	732.4
41.47142	1614.0	1613.8	0.2	732.4
41.48812	1597.0	1610.7	-13.7	732.4
41.50484	1622.0	1610.4	11.6	732.3
41.52155	1668.0	1612.9	55.1	732.3
41.53826	1705.0	1618.5	86.5	732.3
41.55497	1725.0	1627.4	97.6	732.2
41.57167	1796.0	1639.6	156.4	732.2
41.58839	1804.0	1655.4	148.6	732.2
41.60509	1796.0	1675.2	120.8	732.1
41.62181	1879.0	1699.1	179.9	732.1
41.63852	2082.0	1727.5	354.5	732.1
41.65523	1992.0	1760.6	231.4	732.0
41.67194	2150.0	1798.9	351.1	732.0
41.68864	2221.0	1842.5	378.5	732.0
41.70536	2319.0	1891.7	427.3	731.9
41.72206	2394.0	1946.7	447.3	731.9
41.73878	2464.0	2007.3	456.7	731.8
41.75549	2574.0	2073.3	500.7	731.8
41.7722	2699.0	2144.0	555.0	731.8
41.78891	2731.0	2218.3	512.7	731.7
41.80561	2903.0	2294.8	608.2	731.7
41.82233	3044.0	2371.2	672.8	731.6
41.83904	3246.0	2445.0	801.0	731.6
41.85575	3200.0	2513.1	686.9	731.5
41.87246	3384.0	2572.6	811.4	731.5
41.88917	3638.0	2620.5	1017.5	731.4
41.90588	3858.0	2654.8	1203.2	731.4
41.92258	3900.0	2678.4	1221.6	731.3
41.9393	4138.0	2692.8	1445.2	731.3
41.95601	4395.0	2697.3	1697.7	731.3
41.97272	4691.0	2691.3	1999.7	731.2
41.98943	4698.0	2674.5	2023.5	731.2
42.00614	4629.0	2647.2	1981.8	731.1
42.02285	4520.0	2610.7	1909.3	731.1
42.03955	4193.0	2568.6	1624.4	731.0
42.05627	4006.0	2522.5	1483.5	730.9
42.07298	3745.0	2473.5	1271.5	730.9
42.08969	3689.0	2423.2	1265.8	730.8
42.1064	3563.0	2372.6	1190.4	730.8
42.12311	3285.0	2322.8	962.2	730.7
42.13982	3027.0	2274.8	752.2	730.7
42.15652	2833.0	2229.5	603.5	730.6
42.17324	2586.0	2187.5	398.5	730.6
42.18995	2428.0	2149.6	278.4	730.5
42.20666	2261.0	2116.1	144.9	730.5
42.22337	2119.0	2087.5	31.5	730.4
42.24008	2108.0	2064.2	43.8	730.3
42.25679	2103.0	2046.3	56.7	730.3
42.27349	2121.0	2034.3	86.7	730.2
42.29021	2053.0	2028.3	24.7	730.2
42.30692	2054.0	2028.6	25.4	730.1
42.32363	2130.0	2035.4	94.6	730.0
42.34034	2111.0	2049.2	61.8	730.0
42.35705	2105.0	2070.2	34.8	729.9
42.37376	2025.0	2098.8	-73.8	729.9
42.39046	2080.0	2135.3	-55.3	729.8
42.40718	2098.0	2180.2	-82.2	729.7
42.42389	2190.0	2233.8	-43.8	729.7
42.4406	2250.0	2296.3	-46.3	729.6
42.45731	2261.0	2368.0	-107.0	729.5
42.47401	2228.0	2448.8	-220.8	729.5
42.49073	2394.0	2538.2	-144.2	729.4
42.50743	2429.0	2635.3	-206.3	729.3
42.52415	2469.0	2738.7	-269.7	729.3
42.54086	2526.0	2846.1	-320.1	729.2
42.55757	2477.0	2954.4	-477.4	729.1
42.57428	2689.0	3059.7	-370.7	729.1
42.59098	2729.0	3157.6	-428.6	729.0
42.6077	2832.0	3243.2	-411.2	728.9
42.6244	2879.0	3312.4	-433.4	728.9
42.64112	2795.0	3361.3	-566.3	728.8
42.65783	2934.0	3391.6	-457.6	728.7
42.67454	2876.0	3407.8	-531.8	728.7
42.69125	3151.0	3408.7	-257.7	728.6
42.70795	3065.0	3393.4	-328.4	728.5
42.72467	3139.0	3361.3	-222.3	728.5
42.74137	3074.0	3312.3	-238.3	728.4
42.75809	3125.0	3247.2	-122.2	728.3
42.7748	2991.0	3171.1	-180.1	728.2
42.79151	2798.0	3087.2	-289.2	728.2
42.80822	2853.0	2997.3	-144.3	728.1
42.82492	2502.0	2903.3	-401.3	728.0
42.84164	2413.0	2806.9	-393.9	727.9
42.85835	2499.0	2709.7	-210.7	727.9
42.87506	2354.0	2613.1	-259.1	727.8
42.89177	2160.0	2518.3	-358.3	727.7
42.90848	2051.0	2426.1	-375.1	727.6
42.92519	1904.0	2337.4	-433.4	727.6
42.94189	1795.0	2252.7	-457.7	727.5
42.95861	1780.0	2172.2	-392.2	727.4
42.97532	1749.0	2096.4	-347.4	727.3
42.99203	1685.0	2025.2	-340.2	727.3
43.00874	1635.0	1958.7	-323.7	727.2
43.02545	1607.0	1896.7	-289.7	727.1
43.04216	1589.0	1839.1	-250.1	727.0
43.05886	1531.0	1785.9	-254.9	726.9
43.07558	1537.0	1736.7	-199.7	726.9
43.09229	1514.0	1691.4	-177.4	726.8
43.109	1481.0	1649.8	-168.8	726.7
43.12571	1450.0	1611.7	-161.7	726.6
43.14242	1357.0	1577.0	-220.0	726.5
43.15913	1430.0	1545.5	-115.5	726.5
43.17583	1384.0	1517.0	-133.0	726.4
43.19255	1496.0	1491.4	4.6	726.3
43.20926	1394.0	1468.5	-74.5	726.2
43.22597	1469.0	1448.4	20.6	726.1
43.24268	1341.0	1430.9	-89.9	726.1
43.25939	1370.0	1416.0	-46.0	726.0
43.2761	1432.0	1403.6	28.4	725.9
43.2928	1364.0	1393.7	-29.7	725.8
43.30952	1391.0	1386.3	4.7	725.7
43.32623	1501.0	1381.5	119.5	725.6
43.34294	1420.0	1379.3	40.7	725.6
43.35965	1416.0	1379.9	36.1	725.5
43.37636	1546.0	1383.2	162.8	725.4
43.39307	1529.0	1389.5	139.5	725.3
43.40977	1487.0	1398.7	88.3	725.2
43.42649	1504.0	1411.3	92.7	725.1
43.4432	1547.0	1427.4	119.6	725.0
43.45991	1612.0	1447.1	164.9	725.0
43.47662	1552.0	1470.8	81.2	724.9
43.49332	1628.0	1498.4	129.6	724.8
43.51004	1662.0	1530.3	131.7	724.7
43.52674	1605.0	1566.5	38.5	724.6
43.54346	1650.0	1606.9	43.1	724.5
43.56017	1738.0	1651.4	86.6	724.4
43.57688	1749.0	1699.4	49.6	724.4
43.59359	1825.0	1750.3	74.7	724.3
43.61029	1794.0	1802.9	-8.9	724.2
43.62701	1842.0	1855.5	-13.5	724.1
43.64371	1860.0	1906.4	-46.4	724.0
43.66043	1863.0	1953.3	-90.3	723.9
43.67714	1992.0	1993.8	-1.8	723.8
43.69385	2009.0	2025.9	-16.9	723.7
43.71056	2034.0	2047.8	-13.8	723.6
43.72726	1964.0	2061.0	-97.0	723.6
43.74398	2084.0	2067.1	16.9	723.5
43.76068	2108.0	2065.5	42.5	723.4
43.7774	2187.0	2056.0	131.1	723.3
43.79411	2125.0	2038.1	86.9	723.2
43.81082	2086.0	2012.0	74.0	723.1
43.82753	1976.0	1978.0	-2.0	723.0
43.84423	1907.0	1938.3	-31.3	722.9
43.86095	1897.0	1894.8	2.2	722.8
43.87766	1778.0	1848.3	-70.3	722.8
43.89437	1772.0	1799.8	-27.8	722.7
43.91108	1763.0	1750.2	12.8	722.6
43.92779	1603.0	1700.1	-97.1	722.5
43.9445	1562.0	1650.3	-88.2	722.4
43.9612	1503.0	1601.3	-98.3	722.3
43.97792	1524.0	1553.7	-29.7	722.2
43.99463	1455.0	1507.8	-52.8	722.1
44.01134	1306.0	1463.9	-157.9	722.0
44.02805	1284.0	1422.0	-138.0	721.9
44.04476	1296.0	1382.4	-86.4	721.8
44.06147	1200.0	1345.1	-145.1	721.7
44.07817	1161.0	1310.0	-149.0	721.7
44.09489	1189.0	1277.1	-88.1	721.6
44.1116	1148.0	1246.3	-98.3	721.5
44.12831	1145.0	1217.5	-72.5	721.4
44.14502	1063.0	1190.6	-127.6	721.3
44.16173	1066.0	1165.5	-99.5	721.2
44.17844	1108.0	1142.1	-34.1	721.1
44.19514	1075.0	1120.3	-45.3	721.0
44.21186	1038.0	1100.0	-62.0	720.9
44.22857	988.0	1081.1	-93.1	720.8
44.24528	1013.0	1063.4	-50.4	720.7
44.26199	981.0	1046.9	-65.9	720.6
44.2787	1002.0	1031.5	-29.5	720.5
44.29541	1016.0	1017.2	-1.2	720.5
44.31211	948.0	1003.8	-55.8	720.4
44.32883	975.0	991.3	-16.3	720.3
44.34554	977.0	979.7	-2.7	720.2
44.36225	971.0	968.9	2.2	720.1
44.37896	901.0	958.7	-57.7	720.0
44.39567	925.0	949.2	-24.2	719.9
44.41238	949.0	940.4	8.6	719.8
44.42908	918.0	932.1	-14.1	719.7
44.4458	954.0	924.5	29.5	719.6
44.46251	940.0	917.3	22.7	719.5
44.47922	927.0	910.7	16.3	719.4
44.49593	970.0	904.6	65.4	719.3
44.51264	934.0	899.0	35.0	719.2
44.52935	923.0	893.8	29.2	719.1
44.54605	945.0	889.1	55.9	719.1
44.56277	919.0	884.8	34.2	719.0
44.57948	959.0	881.0	78.0	718.9
44.59619	915.0	877.5	37.5	718.8
44.6129	934.0	874.6	59.4	718.7
44.6296	878.0	872.0	6.0	718.6
44.64632	910.0	869.9	40.1	718.5
44.66302	910.0	868.2	41.8	718.4
44.67974	898.0	867.0	31.0	718.3
44.69645	979.0	866.3	112.7	718.2
44.71316	937.0	866.0	71.0	718.1
44.72987	913.0	866.3	46.7	718.0
44.74657	957.0	867.2	89.8	717.9
44.76329	924.0	868.6	55.4	717.8
44.77999	900.0	870.7	29.3	717.7
44.79671	963.0	873.4	89.6	717.7
44.81342	907.0	876.9	30.1	717.6
44.83013	993.0	881.2	111.8	717.5
44.84684	960.0	886.2	73.8	717.4
44.86354	928.0	892.2	35.8	717.3
44.88026	941.0	899.1	41.9	717.2
44.89697	1026.0	907.1	118.9	717.1
44.91368	970.0	915.9	54.1	717.0
44.93039	996.0	925.6	70.4	716.9
44.9471	1047.0	936.2	110.8	716.8
44.96381	1051.0	947.5	103.5	716.7
44.98051	1040.0	959.3	80.7	716.6
44.99723	1008.0	971.3	36.7	716.5
45.01394	1069.0	983.0	86.0	716.5
45.03065	1049.0	994.0	55.0	716.4
45.04736	1065.0	1003.8	61.2	716.3
45.06407	1136.0	1011.8	124.2	716.2
45.08078	1203.0	1017.7	185.3	716.1
45.09748	1114.0	1021.3	92.7	716.0
45.1142	1152.0	1023.2	128.8	715.9
45.13091	1281.0	1023.4	257.6	715.8
45.14762	1133.0	1021.9	111.1	715.7
45.16433	1177.0	1018.5	158.5	715.6
45.18104	1253.0	1013.2	239.8	715.6
45.19775	1227.0	1006.0	221.0	715.5
45.21445	1242.0	997.2	244.8	715.4
45.23117	1194.0	987.4	206.6	715.3
45.24788	1195.0	976.8	218.2	715.2
45.26459	1152.0	965.6	186.4	715.1
45.2813	1071.0	954.0	117.0	715.0
45.29801	1024.0	942.3	81.7	714.9
45.31472	1050.0	930.5	119.5	714.8
45.33142	1058.0	918.9	139.1	714.7
45.34814	997.0	907.6	89.4	714.7
45.36485	994.0	896.7	97.3	714.6
45.38156	950.0	886.2	63.8	714.5
45.39827	907.0	876.2	30.8	714.4
45.41498	896.0	866.7	29.3	714.3
45.43169	883.0	857.8	25.2	714.2
45.44839	904.0	849.4	54.6	714.1
45.46511	880.0	841.6	38.4	714.0
45.48182	826.0	834.3	-8.3	714.0
45.49853	827.0	827.4	-0.4	713.9
45.51524	844.0	821.1	22.9	713.8
45.53195	828.0	815.2	12.8	713.7
45.54866	774.0	809.8	-35.8	713.6
45.56536	818.0	804.8	13.2	713.5
45.58208	811.0	800.1	10.9	713.4
45.59879	835.0	795.8	39.2	713.4
45.6155	842.0	791.9	50.1	713.3
45.63221	810.0	788.2	21.8	713.2
45.64891	815.0	784.9	30.1	713.1
45.66563	862.0	781.8	80.2	713.0
45.68233	845.0	779.0	66.0	712.9
45.69905	859.0	776.3	82.7	712.9
45.71576	796.0	773.9	22.1	712.8
45.73247	810.0	771.6	38.4	712.7
45.74918	828.0	769.5	58.5	712.6
45.76588	826.0	767.4	58.6	712.5
45.7826	786.0	765.4	20.6	712.4
45.7993	825.0	763.5	61.5	712.4
45.81602	855.0	761.7	93.3	712.3
45.83273	826.0	760.0	66.0	712.2
45.84944	812.0	758.3	53.7	712.1
45.86615	799.0	756.6	42.4	712.0
45.88285	829.0	755.0	74.0	712.0
45.89957	795.0	753.4	41.6	711.9
45.91628	817.0	751.8	65.2	711.8
45.93299	795.0	750.3	44.7	711.7
45.9497	770.0	748.8	21.2	711.6
45.96641	802.0	747.5	54.5	711.6
45.98312	828.0	746.1	81.9	711.5
45.99982	788.0	744.9	43.1	711.4
46.01654	761.0	743.7	17.3	711.3
46.03325	764.0	742.5	21.5	711.2
46.04996	750.0	741.5	8.5	711.2
46.06667	743.0	740.5	2.5	711.1
46.08338	763.0	739.6	23.4	711.0
46.10009	730.0	738.8	-8.8	710.9
46.11679	775.0	738.0	37.0	710.9
46.13351	778.0	737.4	40.6	710.8
46.15022	787.0	736.8	50.2	710.7
46.16693	736.0	736.2	-0.2	710.6
46.18364	787.0	735.8	51.2	710.6
46.20035	803.0	735.5	67.5	710.5
46.21706	795.0	735.2	59.8	710.4
46.23376	827.0	734.9	92.1	710.3
46.25048	802.0	734.8	67.2	710.3
46.26719	770.0	734.7	35.3	710.2
46.2839	735.0	734.6	0.4	710.1
46.30061	792.0	734.8	57.2	710.1
46.31732	787.0	734.9	52.1	710.0
46.33403	802.0	735.1	66.9	709.9
46.35073	781.0	735.3	45.7	709.9
46.36745	803.0	735.6	67.4	709.8
46.38416	811.0	736.2	74.8	709.7
46.40087	790.0	736.7	53.3	709.6
46.41758	776.0	737.2	38.8	709.6
46.43429	752.0	737.9	14.1	709.5
46.451	794.0	738.7	55.3	709.4
46.4677	844.0	739.5	104.5	709.4
46.48442	833.0	740.5	92.5	709.3
46.50113	818.0	741.6	76.4	709.2
46.51784	882.0	742.7	139.3	709.2
46.53455	797.0	744.1	52.9	709.1
46.55126	795.0	745.5	49.5	709.0
46.56797	798.0	747.1	50.9	709.0
46.58467	813.0	749.0	64.0	708.9
46.60139	812.0	750.9	61.1	708.9
46.6181	868.0	753.1	114.9	708.8
46.63481	807.0	755.4	51.6	708.7
46.65152	853.0	758.0	95.0	708.7
46.66822	868.0	760.8	107.2	708.6
46.68494	889.0	763.9	125.1	708.6
46.70164	896.0	767.2	128.8	708.5
46.71836	896.0	771.0	125.0	708.4
46.73507	896.0	775.1	120.9	708.4
46.75178	864.0	779.5	84.5	708.3
46.76849	904.0	784.5	119.5	708.3
46.78519	900.0	789.8	110.2	708.2
46.80191	886.0	795.8	90.2	708.1
46.81861	924.0	802.4	121.6	708.1
46.83533	925.0	809.7	115.3	708.0
46.85204	954.0	817.7	136.3	708.0
46.86875	935.0	826.6	108.4	707.9
46.88546	950.0	836.2	113.8	707.9
46.90216	1015.0	846.9	168.1	707.8
46.91888	998.0	858.4	139.6	707.8
46.93559	1045.0	871.0	174.0	707.7
46.9523	1073.0	884.5	188.5	707.7
46.96901	1019.0	898.9	120.1	707.6
46.98572	1108.0	914.0	194.0	707.6
47.00243	1111.0	930.1	180.9	707.5
47.01913	1113.0	946.0	167.0	707.5
47.03585	1106.0	961.7	144.3	707.4
47.05256	1098.0	976.7	121.3	707.4
47.06927	1134.0	990.4	143.6	707.3
47.08598	1167.0	1002.3	164.7	707.3
47.10269	1232.0	1011.8	220.2	707.2
47.1194	1217.0	1018.6	198.4	707.2
47.1361	1294.0	1023.3	270.7	707.1
47.15282	1301.0	1026.0	275.0	707.1
47.16953	1291.0	1026.6	264.4	707.0
47.18624	1275.0	1025.1	249.9	707.0
47.20295	1243.0	1021.7	221.3	706.9
47.21966	1268.0	1015.8	252.2	706.9
47.23637	1220.0	1008.3	211.7	706.9
47.25307	1258.0	998.9	259.1	706.8
47.26979	1185.0	988.4	196.6	706.8
47.2865	1129.0	977.2	151.8	706.7
47.30321	1100.0	965.3	134.7	706.7
47.31992	1088.0	953.2	134.8	706.7
47.33663	1082.0	940.9	141.1	706.6
47.35334	1088.0	928.6	159.4	706.6
47.37004	1043.0	916.6	126.4	706.5
47.38676	990.0	905.0	85.0	706.5
47.40347	982.0	893.8	88.2	706.5
47.42018	887.0	883.1	3.9	706.4
47.43689	940.0	873.0	67.0	706.4
47.4536	871.0	863.4	7.6	706.4
47.47031	845.0	854.4	-9.4	706.3
47.48701	841.0	846.1	-5.1	706.3
47.50373	847.0	838.3	8.7	706.3
47.52044	782.0	831.1	-49.1	706.2
47.53715	843.0	824.4	18.6	706.2
47.55386	794.0	818.2	-24.2	706.2
47.57057	794.0	812.5	-18.5	706.2
47.58728	846.0	807.2	38.8	706.1
47.60398	825.0	802.3	22.7	706.1
47.6207	883.0	797.8	85.2	706.1
47.63741	817.0	793.7	23.3	706.1
47.65412	885.0	789.8	95.2	706.0
47.67083	909.0	786.3	122.7	706.0
47.68753	839.0	783.1	55.9	706.0
47.70425	839.0	780.2	58.8	706.0
47.72095	800.0	777.7	22.3	705.9
47.73767	749.0	775.2	-26.2	705.9
47.75438	811.0	773.0	38.0	705.9
47.77109	782.0	771.0	11.0	705.9
47.7878	773.0	769.2	3.8	705.9
47.8045	806.0	767.6	38.4	705.8
47.82122	861.0	766.2	94.8	705.8
47.83792	787.0	764.9	22.1	705.8
47.85464	810.0	763.8	46.2	705.8
47.87135	820.0	762.8	57.2	705.8
47.88806	771.0	761.9	9.1	705.8
47.90477	815.0	761.1	53.9	705.7
47.92147	763.0	760.5	2.5	705.7
47.93819	791.0	760.0	31.0	705.7
47.9549	784.0	759.5	24.5	705.7
47.97161	798.0	759.0	39.0	705.7
47.98832	811.0	758.5	52.5	705.7
48.00503	802.0	758.0	44.0	705.7
48.02174	842.0	757.5	84.5	705.7
48.03844	768.0	756.9	11.1	705.7
48.05516	777.0	756.3	20.7	705.7
48.07187	767.0	755.7	11.3	705.7
48.08858	834.0	755.0	79.0	705.6
48.10529	770.0	754.3	15.7	705.6
48.122	790.0	753.6	36.4	705.6
48.13871	807.0	752.9	54.1	705.6
48.15541	811.0	752.2	58.8	705.6
48.17213	794.0	751.4	42.6	705.6
48.18884	787.0	750.7	36.3	705.6
48.20555	828.0	749.9	78.1	705.6
48.22226	764.0	749.2	14.8	705.6
48.23897	778.0	748.5	29.5	705.6
48.25568	731.0	747.8	-16.8	705.6
48.27238	770.0	747.2	22.8	705.7
48.2891	789.0	746.6	42.4	705.7
48.30581	799.0	746.1	52.9	705.7
48.32252	760.0	745.5	14.5	705.7
48.33923	708.0	745.1	-37.1	705.7
48.35594	760.0	744.6	15.4	705.7
48.37265	757.0	744.2	12.8	705.7
48.38935	797.0	743.9	53.1	705.7
48.40607	759.0	743.6	15.4	705.7
48.42278	759.0	743.3	15.7	705.7
48.43949	774.0	743.1	30.9	705.7
48.4562	793.0	742.9	50.1	705.8
48.47291	726.0	742.7	-16.7	705.8
48.48962	689.0	742.5	-53.5	705.8
48.50632	708.0	742.4	-34.4	705.8
48.52304	798.0	742.3	55.7	705.8
48.53975	758.0	742.3	15.7	705.8
48.55646	701.0	742.2	-41.2	705.9
48.57317	765.0	742.2	22.8	705.9
48.58988	766.0	742.2	23.8	705.9
48.60659	721.0	742.2	-21.2	705.9
48.62329	759.0	742.3	16.7	706.0
48.64001	763.0	742.3	20.7	706.0
48.65672	750.0	742.4	7.6	706.0
48.67343	740.0	742.5	-2.5	706.0
48.69014	744.0	742.6	1.4	706.1
48.70684	792.0	742.7	49.3	706.1
48.72356	808.0	742.9	65.1	706.1
48.74026	781.0	743.0	38.0	706.2
48.75698	746.0	743.2	2.8	706.2
48.77369	750.0	743.5	6.5	706.2
48.7904	790.0	743.7	46.3	706.2
48.80711	767.0	743.9	23.1	706.3
48.82381	761.0	744.1	16.9	706.3
48.84053	813.0	744.3	68.7	706.4
48.85723	700.0	744.6	-44.6	706.4
48.87395	742.0	744.8	-2.8	706.4
48.89066	681.0	745.1	-64.1	706.5
48.90737	707.0	745.4	-38.4	706.5
48.92408	752.0	745.7	6.3	706.6
48.94078	756.0	746.0	10.0	706.6
48.9575	736.0	746.3	-10.3	706.6
48.97421	736.0	746.6	-10.6	706.7
48.99092	717.0	746.9	-29.9	706.7
49.00763	784.0	747.3	36.7	706.8
49.02434	770.0	747.6	22.4	706.8
49.04105	723.0	748.0	-25.0	706.9
49.05775	733.0	748.3	-15.3	706.9
49.07447	737.0	748.7	-11.7	707.0
49.09118	792.0	749.1	42.9	707.0
49.10789	745.0	749.5	-4.5	707.1
49.1246	726.0	749.9	-23.9	707.1
49.14131	725.0	750.4	-25.4	707.2
49.15802	714.0	750.8	-36.8	707.2
49.17472	711.0	751.2	-40.2	707.3
49.19144	734.0	751.7	-17.7	707.4
49.20815	699.0	752.2	-53.2	707.4
49.22486	663.0	752.7	-89.7	707.5
49.24157	748.0	753.2	-5.2	707.5
49.25828	725.0	753.7	-28.7	707.6
49.27499	744.0	754.3	-10.3	707.7
49.29169	711.0	754.8	-43.8	707.7
49.30841	716.0	755.4	-39.4	707.8
49.32512	763.0	756.0	7.0	707.9
49.34183	750.0	756.6	-6.6	707.9
49.35854	766.0	757.2	8.8	708.0
49.37525	730.0	757.9	-27.9	708.1
49.39196	733.0	758.5	-25.5	708.1
49.40866	731.0	759.2	-28.2	708.2
49.42538	800.0	760.0	40.0	708.3
49.44209	765.0	760.7	4.3	708.4
49.4588	775.0	761.5	13.5	708.4
49.47551	714.0	762.3	-48.3	708.5
49.49222	757.0	763.2	-6.2	708.6
49.50893	775.0	764.2	10.8	708.7
49.52563	780.0	765.2	14.8	708.8
49.54235	751.0	766.1	-15.1	708.8
49.55906	715.0	767.2	-52.2	708.9
49.57577	750.0	768.3	-18.3	709.0
49.59248	728.0	769.3	-41.3	709.1
49.60919	788.0	770.6	17.4	709.2
49.6259	732.0	771.9	-39.9	709.3
49.6426	787.0	773.2	13.8	709.3
49.65932	755.0	774.7	-19.7	709.4
49.67603	765.0	776.3	-11.3	709.5
49.69274	784.0	778.0	6.0	709.6
49.70945	783.0	779.8	3.2	709.7
49.72615	803.0	781.8	21.2	709.8
49.74287	735.0	783.9	-48.9	709.9
49.75957	750.0	786.1	-36.1	710.0
49.77629	755.0	788.6	-33.6	710.1
49.793	775.0	791.2	-16.2	710.2
49.80971	781.0	794.1	-13.1	710.3
49.82642	743.0	797.1	-54.1	710.4
49.84312	793.0	800.4	-7.4	710.5
49.85984	835.0	804.0	31.0	710.6
49.87654	852.0	807.8	44.2	710.7
49.89326	817.0	811.8	5.2	710.8
49.90997	821.0	816.0	5.0	710.9
49.92668	843.0	820.3	22.7	711.0
49.94339	828.0	824.7	3.3	711.1
49.96009	815.0	829.0	-14.0	711.3
