Repository: jhamlin-ufl/synthesizability

# synthesizability

Data, fits and code for

> G. D. Di Gianluca *et al.*, *Experimental Evaluation of High-Throughput Structure Predictions*,
> [arXiv:2611.09671](https://arxiv.org/abs/2611.09671) (2026).

We arc-melted 34 ternary compounds predicted to be stable or nearly stable and identified the
phases that formed by powder X-ray diffraction and Rietveld refinement.

## Contents

| Path | What it holds |
|---|---|
| `Supplement.pdf` | the Supplementary Information |
| `samples/` | one folder per target, named by its formula in Table 1: synthesis records, X-ray scans and GSAS-II fits |
| `tables/` | the targets, buttons, scans and fits as CSV tables; the candidate lists |
| `computed/` | P_disorder and the dynamical-stability (phonon) results |
| `databases/` | OQMD, Materials Project and Alexandria entries for each chemical system, and the search-match structures |
| `instruments/` | GSAS-II instrument profiles of the two diffractometers |
| `results/` | the generated tables and figures |
| `workflow/` | the pipeline (`Snakefile`), its scripts and library code |

## Finding a sample

Open `samples/<formula>/README.md`, for example `samples/ZrPt5Si/README.md`. It gives the Table 1
row and outcome, the buttons and scans, the fit of record and the contrast fits, and where the
database entries for the chemical system are. `samples/README.md` explains the file formats and
how to rerun a fit.

## Not included

ICDD PDF-5+ cards and MDI JADE work files are licensed and not redistributed. No deposited fit
uses an ICDD card. `samples/EXCLUDED.md` lists the files left out.

File: data/raw/0469_HM_ScCuPd2/0469_XRD_fit.txt (part 1 of 5)
HardwareIndicator=65519
Wavelength = 1.54059Å, !5.0°/120.0°/0.02°/1(s), I(p)=9244.0/1165.0, Cu(45kV,40mA), Tuesday, March 31, 2026, 11:51 AM
Angle	I(o)	I(c)	I(d)	I(b)
5.0	3287.0	3375.6	-88.6	3363.5
5.02	3454.0	3381.2	72.8	3369.1
5.04	3418.0	3386.7	31.3	3374.6
5.06	3294.0	3392.2	-98.2	3380.1
5.08	3412.0	3397.7	14.3	3385.6
5.1	3343.0	3403.2	-60.2	3391.1
5.12	3193.0	3408.7	-215.7	3396.6
5.14	3387.0	3414.2	-27.2	3402.1
5.16	3219.0	3419.7	-200.7	3407.6
5.18	3301.0	3425.2	-124.2	3413.1
5.2	3377.0	3430.7	-53.7	3418.6
5.22	3347.0	3436.2	-89.2	3424.1
5.24	3496.0	3441.7	54.3	3429.6
5.26	3315.0	3447.2	-132.2	3435.1
5.28	3395.0	3452.7	-57.7	3440.6
5.3	3386.0	3458.2	-72.2	3446.1
5.32	3348.0	3463.7	-115.7	3451.5
5.34	3332.0	3469.1	-137.1	3457.0
5.36	3353.0	3474.6	-121.6	3462.5
5.38	3326.0	3480.1	-154.1	3467.9
5.4	3354.0	3485.6	-131.6	3473.4
5.42	3321.0	3491.0	-170.0	3478.9
5.44	3334.0	3496.5	-162.5	3484.3
5.46	3349.0	3501.9	-152.9	3489.7
5.48	3375.0	3507.3	-132.3	3495.2
5.5	3299.0	3512.8	-213.8	3500.6
5.52	3550.0	3518.2	31.8	3506.0
5.54	3412.0	3523.6	-111.6	3511.4
5.56	3416.0	3529.0	-113.0	3516.9
5.58	3374.0	3534.4	-160.4	3522.3
5.6	3472.0	3539.8	-67.8	3527.7
5.62	3388.0	3545.2	-157.2	3533.0
5.64	3508.0	3550.6	-42.6	3538.4
5.66	3421.0	3556.0	-135.0	3543.8
5.68	3329.0	3561.4	-232.3	3549.2
5.7	3426.0	3566.7	-140.7	3554.5
5.72	3380.0	3572.1	-192.1	3559.8
5.74	3398.0	3577.4	-179.4	3565.2
5.76	3390.0	3582.7	-192.7	3570.5
5.78	3387.0	3588.0	-201.0	3575.8
5.8	3522.0	3593.3	-71.3	3581.1
5.82	3423.0	3598.6	-175.6	3586.4
5.84	3514.0	3603.9	-89.9	3591.7
5.86	3503.0	3609.2	-106.2	3597.0
5.88	3341.0	3614.4	-273.4	3602.2
5.9	3371.0	3619.7	-248.7	3607.5
5.92	3456.0	3624.9	-168.9	3612.7
5.94	3460.0	3630.2	-170.2	3617.9
5.96	3576.0	3635.4	-59.4	3623.1
5.98	3581.0	3640.6	-59.6	3628.3
6.0	3587.0	3645.8	-58.8	3633.5
6.02	3573.0	3650.9	-77.9	3638.7
6.04	3494.0	3656.1	-162.1	3643.8
6.06	3486.0	3661.2	-175.2	3649.0
6.08	3532.0	3666.4	-134.4	3654.1
6.1	3576.0	3671.5	-95.5	3659.2
6.12	3612.0	3676.6	-64.6	3664.3
6.14	3491.0	3681.7	-190.7	3669.4
6.16	3588.0	3686.8	-98.8	3674.5
6.18	3514.0	3691.8	-177.8	3679.5
6.2	3526.0	3696.9	-170.9	3684.6
6.22	3559.0	3701.9	-142.9	3689.6
6.24	3642.0	3706.9	-64.9	3694.6
6.26	3605.0	3711.9	-106.9	3699.6
6.28	3535.0	3716.9	-181.9	3704.6
6.3	3581.0	3721.8	-140.8	3709.5
6.32	3517.0	3726.8	-209.8	3714.5
6.34	3575.0	3731.7	-156.7	3719.4
6.36	3652.0	3736.6	-84.6	3724.3
6.38	3651.0	3741.5	-90.5	3729.2
6.4	3545.0	3746.4	-201.4	3734.1
6.42	3601.0	3751.2	-150.2	3738.9
6.44	3683.0	3756.1	-73.1	3743.7
6.46	3630.0	3760.9	-130.9	3748.5
6.48	3631.0	3765.7	-134.7	3753.3
6.5	3655.0	3770.4	-115.4	3758.1
6.52	3817.0	3775.2	41.8	3762.9
6.54	3755.0	3779.9	-24.9	3767.6
6.56	3681.0	3784.6	-103.6	3772.3
6.58	3673.0	3789.3	-116.3	3777.0
6.6	3568.0	3794.0	-226.0	3781.7
6.62	3770.0	3798.7	-28.7	3786.3
6.64	3671.0	3803.3	-132.3	3790.9
6.66	3676.0	3807.9	-131.9	3795.5
6.68	3817.0	3812.5	4.5	3800.1
6.7	3740.0	3817.0	-77.0	3804.7
6.72	3807.0	3821.6	-14.6	3809.2
6.74	3731.0	3826.1	-95.1	3813.7
6.76	3726.0	3830.6	-104.6	3818.2
6.78	3758.0	3835.1	-77.1	3822.7
6.8	3843.0	3839.5	3.5	3827.1
6.82	3830.0	3843.9	-13.9	3831.6
6.84	3752.0	3848.3	-96.3	3836.0
6.86	3709.0	3852.7	-143.7	3840.3
6.88	3694.0	3857.1	-163.1	3844.7
6.9	3690.0	3861.4	-171.4	3849.0
6.92	3728.0	3865.7	-137.7	3853.3
6.94	3706.0	3870.0	-164.0	3857.6
6.96	3692.0	3874.2	-182.2	3861.8
6.98	3682.0	3878.4	-196.4	3866.0
7.0	3657.0	3882.6	-225.6	3870.2
7.02	3842.0	3886.8	-44.8	3874.4
7.04	3859.0	3891.0	-32.0	3878.5
7.06	3872.0	3895.1	-23.1	3882.6
7.08	3771.0	3899.2	-128.2	3886.7
7.1	3832.0	3903.2	-71.2	3890.8
7.12	3861.0	3907.3	-46.3	3894.8
7.14	3753.0	3911.3	-158.3	3898.8
7.16	3743.0	3915.2	-172.2	3902.8
7.18	3819.0	3919.2	-100.2	3906.7
7.2	3719.0	3923.1	-204.1	3910.6
7.22	3860.0	3927.0	-67.0	3914.5
7.24	3806.0	3930.9	-124.9	3918.4
7.26	3806.0	3934.7	-128.7	3922.2
7.28	3958.0	3938.5	19.5	3926.0
7.3	3843.0	3942.3	-99.3	3929.8
7.32	3758.0	3946.0	-188.0	3933.5
7.34	3804.0	3949.7	-145.7	3937.2
7.36	3843.0	3953.4	-110.4	3940.9
7.38	3824.0	3957.0	-133.0	3944.5
7.4	3899.0	3960.6	-61.6	3948.1
7.42	4033.0	3964.2	68.8	3951.7
7.44	4003.0	3967.8	35.2	3955.3
7.46	3808.0	3971.3	-163.3	3958.8
7.48	3948.0	3974.8	-26.8	3962.3
7.5	3882.0	3978.2	-96.2	3965.7
7.52	3854.0	3981.6	-127.6	3969.1
7.54	4002.0	3985.0	17.0	3972.5
7.56	3865.0	3988.4	-123.4	3975.9
7.58	3966.0	3991.7	-25.7	3979.2
7.6	3892.0	3995.0	-103.0	3982.5
7.62	4017.0	3998.2	18.8	3985.7
7.64	3852.0	4001.4	-149.4	3988.9
7.66	3941.0	4004.6	-63.6	3992.1
7.68	3952.0	4007.8	-55.8	3995.2
7.7	3951.0	4010.9	-59.9	3998.3
7.72	4022.0	4013.9	8.1	4001.4
7.74	4032.0	4017.0	15.0	4004.4
7.76	4060.0	4020.0	40.0	4007.4
7.78	4022.0	4022.9	-0.9	4010.4
7.8	4046.0	4025.9	20.1	4013.3
7.82	3990.0	4028.8	-38.8	4016.2
7.84	3917.0	4031.6	-114.6	4019.1
7.86	4072.0	4034.5	37.5	4021.9
7.88	4026.0	4037.3	-11.3	4024.7
7.9	4018.0	4040.1	-22.1	4027.5
7.92	3971.0	4042.9	-71.9	4030.3
7.94	4008.0	4045.7	-37.7	4033.1
7.96	4027.0	4048.5	-21.5	4035.9
7.98	4116.0	4051.3	64.7	4038.7
8.0	4173.0	4054.1	118.9	4041.5
8.02	4058.0	4056.9	1.1	4044.3
8.04	4025.0	4059.8	-34.8	4047.2
8.06	3985.0	4062.6	-77.6	4050.0
8.08	4065.0	4065.5	-0.5	4052.9
8.1	3939.0	4068.4	-129.4	4055.8
8.12	4126.0	4071.4	54.6	4058.8
8.14	4057.0	4074.4	-17.4	4061.8
8.16	4008.0	4077.4	-69.4	4064.8
8.18	4131.0	4080.5	50.5	4067.9
8.2	4135.0	4083.7	51.3	4071.0
8.22	4001.0	4086.9	-85.9	4074.2
8.24	4062.0	4090.2	-28.2	4077.5
8.26	4138.0	4093.5	44.5	4080.8
8.28	3995.0	4096.9	-101.9	4084.2
8.3	4066.0	4100.4	-34.4	4087.7
8.32	4137.0	4104.0	33.0	4091.3
8.34	4066.0	4107.6	-41.6	4095.0
8.36	4169.0	4111.4	57.6	4098.7
8.38	4034.0	4115.2	-81.2	4102.5
8.4	4155.0	4119.2	35.8	4106.5
8.42	4093.0	4123.2	-30.2	4110.5
8.44	4173.0	4127.4	45.6	4114.7
8.46	4150.0	4131.6	18.4	4118.9
8.48	4109.0	4136.0	-27.0	4123.3
8.5	4189.0	4140.5	48.5	4127.8
8.52	4285.0	4145.2	139.8	4132.5
8.54	4189.0	4150.0	39.0	4137.3
8.56	4150.0	4154.9	-4.9	4142.2
8.58	4228.0	4159.9	68.1	4147.2
8.6	4230.0	4165.1	64.9	4152.4
8.62	4192.0	4170.5	21.5	4157.7
8.64	4247.0	4176.0	71.0	4163.2
8.66	4176.0	4181.6	-5.6	4168.9
8.68	4286.0	4187.5	98.5	4174.7
8.7	4248.0	4193.5	54.5	4180.7
8.72	4279.0	4199.6	79.4	4186.9
8.74	4191.0	4206.0	-15.0	4193.2
8.76	4250.0	4212.5	37.5	4199.8
8.78	4231.0	4219.2	11.8	4206.5
8.8	4208.0	4226.1	-18.1	4213.4
8.82	4186.0	4233.2	-47.2	4220.5
8.84	4221.0	4240.5	-19.5	4227.8
8.86	4303.0	4248.1	54.9	4235.3
8.88	4192.0	4255.8	-63.8	4243.0
8.9	4285.0	4263.7	21.3	4250.9
8.92	4286.0	4271.9	14.1	4259.1
8.94	4246.0	4280.2	-34.2	4267.5
8.96	4380.0	4288.8	91.2	4276.1
8.98	4289.0	4297.7	-8.7	4284.9
9.0	4329.0	4306.8	22.2	4294.0
9.02	4280.0	4316.1	-36.1	4303.3
9.04	4326.0	4325.6	0.4	4312.8
9.06	4280.0	4335.5	-55.5	4322.6
9.08	4296.0	4345.5	-49.5	4332.7
9.1	4344.0	4355.9	-11.9	4343.0
9.12	4411.0	4366.5	44.5	4353.6
9.14	4400.0	4377.3	22.7	4364.5
9.16	4373.0	4388.5	-15.5	4375.6
9.18	4613.0	4399.9	213.1	4387.0
9.2	4458.0	4411.6	46.4	4398.7
9.22	4398.0	4423.6	-25.6	4410.7
9.24	4467.0	4435.9	31.1	4423.0
9.26	4525.0	4448.4	76.6	4435.6
9.28	4381.0	4461.3	-80.3	4448.4
9.3	4440.0	4474.5	-34.5	4461.6
9.32	4520.0	4488.0	32.0	4475.1
9.34	4352.0	4502.1	-150.1	4488.9
9.36	4469.0	4516.3	-47.3	4503.0
9.38	4548.0	4530.9	17.1	4517.5
9.4	4587.0	4545.8	41.2	4532.3
9.42	4546.0	4561.0	-15.0	4547.4
9.44	4515.0	4577.0	-62.0	4562.8
9.46	4661.0	4593.1	67.9	4578.6
9.48	4587.0	4609.6	-22.6	4594.8
9.5	4583.0	4626.5	-43.5	4611.3
9.52	4617.0	4643.9	-26.9	4628.1
9.54	4581.0	4661.7	-80.7	4645.3
9.56	4539.0	4680.0	-141.0	4662.9
9.58	4593.0	4698.8	-105.8	4680.8
9.6	4594.0	4718.1	-124.1	4699.1
9.62	4741.0	4737.9	3.1	4717.8
9.64	4758.0	4758.3	-0.3	4736.9
9.66	4752.0	4779.2	-27.2	4756.4
9.68	4743.0	4800.8	-57.8	4776.3
9.7	4803.0	4823.1	-20.1	4796.5
9.72	4714.0	4845.9	-131.9	4817.2
9.74	4708.0	4869.5	-161.5	4838.2
9.76	4741.0	4893.8	-152.8	4859.7
9.78	4762.0	4918.8	-156.8	4881.6
9.8	4979.0	4944.7	34.3	4903.9
9.82	4750.0	4971.2	-221.2	4926.7
9.84	4917.0	4998.6	-81.6	4949.8
9.86	4959.0	5026.9	-67.9	4973.4
9.88	4777.0	5055.9	-278.9	4997.5
9.9	4836.0	5085.9	-249.9	5021.9
9.92	4874.0	5116.6	-242.6	5046.9
9.94	4857.0	5148.2	-291.2	5072.3
9.96	4973.0	5180.7	-207.7	5098.1
9.98	5018.0	5213.9	-195.9	5124.3
10.0	5029.0	5247.9	-218.9	5151.0
10.02	4994.0	5282.5	-288.5	5178.0
10.04	5040.0	5317.9	-277.9	5205.5
10.06	5076.0	5353.8	-277.8	5233.3
10.08	5034.0	5390.2	-356.2	5261.4
10.1	5089.0	5427.0	-338.0	5289.9
10.12	5191.0	5464.2	-273.2	5318.7
10.14	5290.0	5501.6	-211.6	5347.8
10.16	5290.0	5539.3	-249.3	5377.2
10.18	5158.0	5577.0	-419.0	5406.9
10.2	5284.0	5614.7	-330.7	5436.8
10.22	5201.0	5652.2	-451.2	5467.0
10.24	5334.0	5689.6	-355.6	5497.4
10.26	5301.0	5726.6	-425.6	5528.0
10.28	5488.0	5763.3	-275.3	5558.8
10.3	5418.0	5799.4	-381.4	5589.8
10.32	5358.0	5835.0	-477.0	5621.0
10.34	5381.0	5870.0	-489.0	5652.3
10.36	5515.0	5904.3	-389.3	5683.7
10.38	5655.0	5937.9	-282.9	5715.3
10.4	5387.0	5970.6	-583.6	5747.0
10.42	5480.0	6001.8	-521.8	5778.8
10.44	5641.0	6029.3	-388.3	5810.6
10.46	5728.0	6052.3	-324.3	5842.5
10.48	5708.0	6071.3	-363.3	5874.5
10.5	5668.0	6087.0	-419.0	5906.5
10.52	5628.0	6100.4	-472.4	5938.5
10.54	5767.0	6112.8	-345.8	5970.5
10.56	5938.0	6125.0	-187.0	6002.5
10.58	5917.0	6138.0	-221.0	6034.4
10.6	5959.0	6152.4	-193.4	6066.4
10.62	5819.0	6168.8	-349.8	6098.2
10.64	5921.0	6187.3	-266.3	6130.0
10.66	6179.0	6207.9	-28.9	6161.7
10.68	6077.0	6230.6	-153.6	6193.3
10.7	6087.0	6255.2	-168.2	6224.7
10.72	6218.0	6281.3	-63.3	6256.1
10.74	6077.0	6308.6	-231.6	6287.3
10.76	6186.0	6336.9	-150.9	6318.3
10.78	6134.0	6365.8	-231.8	6349.1
10.8	6217.0	6395.2	-178.2	6379.7
10.82	6292.0	6424.7	-132.7	6410.2
10.84	6253.0	6454.4	-201.4	6440.4
10.86	6417.0	6484.0	-67.0	6470.3
10.88	6395.0	6513.2	-118.2	6500.0
10.9	6571.0	6542.7	28.3	6529.4
10.92	6440.0	6571.8	-131.8	6558.6
10.94	6376.0	6600.7	-224.7	6587.4
10.96	6539.0	6629.2	-90.2	6615.9
10.98	6590.0	6657.4	-67.4	6644.1
11.0	6636.0	6685.2	-49.2	6671.9
11.02	6628.0	6712.7	-84.7	6699.4
11.04	6726.0	6739.8	-13.8	6726.5
11.06	6892.0	6766.5	125.5	6753.2
11.08	6764.0	6792.8	-28.8	6779.5
11.1	6815.0	6818.7	-3.7	6805.4
11.12	6903.0	6844.1	58.9	6830.8
11.14	6912.0	6869.1	42.9	6855.8
11.16	6779.0	6893.6	-114.6	6880.3
11.18	6899.0	6917.6	-18.6	6904.3
11.2	6889.0	6941.1	-52.1	6927.8
11.22	6877.0	6964.1	-87.1	6950.8
11.24	6962.0	6986.6	-24.6	6973.3
11.26	7121.0	7008.5	112.5	6995.2
11.28	6990.0	7029.9	-39.9	7016.6
11.3	7087.0	7050.7	36.3	7037.4
11.32	7111.0	7070.9	40.1	7057.6
11.34	7117.0	7090.5	26.5	7077.2
11.36	7133.0	7109.5	23.5	7096.1
11.38	7075.0	7127.8	-52.8	7114.5
11.4	7279.0	7145.5	133.5	7132.2
11.42	7331.0	7162.5	168.5	7149.2
11.44	7338.0	7178.9	159.1	7165.5
11.46	7211.0	7194.5	16.5	7181.1
11.48	7197.0	7209.5	-12.5	7196.1
11.5	7314.0	7223.7	90.3	7210.3
11.52	7155.0	7237.1	-82.1	7223.7
11.54	7274.0	7249.8	24.2	7236.4
11.56	7430.0	7261.7	168.3	7248.3
11.58	7336.0	7272.9	63.1	7259.5
11.6	7286.0	7283.2	2.8	7269.8
11.62	7170.0	7292.7	-122.7	7279.3
11.64	7435.0	7301.4	133.6	7288.0
11.66	7361.0	7309.3	51.7	7295.8
11.68	7403.0	7316.2	86.8	7302.8
11.7	7311.0	7322.3	-11.3	7308.9
11.72	7266.0	7327.5	-61.5	7314.1
11.74	7425.0	7331.8	93.2	7318.3
11.76	7387.0	7335.2	51.8	7321.7
11.78	7414.0	7337.6	76.4	7324.1
11.8	7285.0	7339.0	-54.0	7325.6
11.82	7523.0	7339.5	183.5	7326.1
11.84	7321.0	7339.0	-18.0	7325.6
11.86	7380.0	7337.6	42.4	7324.1
11.88	7360.0	7335.1	24.9	7321.6
11.9	7275.0	7331.7	-56.7	7318.2
11.92	7374.0	7327.4	46.6	7313.9
11.94	7298.0	7322.1	-24.1	7308.6
11.96	7497.0	7316.0	181.0	7302.5
11.98	7370.0	7309.0	61.0	7295.4
12.0	7419.0	7301.1	117.9	7287.5
12.02	7438.0	7292.3	145.7	7278.8
12.04	7262.0	7282.7	-20.7	7269.2
12.06	7298.0	7272.3	25.7	7258.7
12.08	7349.0	7261.1	87.9	7247.5
12.1	7301.0	7249.1	51.9	7235.5
12.12	7304.0	7236.3	67.7	7222.7
12.14	7244.0	7222.8	21.2	7209.2
12.16	7288.0	7208.5	79.5	7194.9
12.18	7200.0	7193.5	6.5	7179.9
12.2	7313.0	7177.8	135.2	7164.2
12.22	7199.0	7161.5	37.5	7147.9
12.24	7148.0	7144.4	3.6	7130.8
12.26	7186.0	7126.7	59.3	7113.1
12.28	7336.0	7108.4	227.6	7094.8
12.3	7116.0	7089.4	26.6	7075.8
12.32	7036.0	7069.9	-33.9	7056.3
12.34	7114.0	7049.7	64.3	7036.1
12.36	6941.0	7029.0	-88.0	7015.4
12.38	6951.0	7007.8	-56.8	6994.1
12.4	7087.0	6986.0	101.0	6972.3
12.42	6950.0	6963.6	-13.6	6950.0
12.44	6942.0	6940.8	1.2	6927.1
12.46	6900.0	6917.5	-17.5	6903.8
12.48	6821.0	6893.7	-72.7	6880.0
12.5	7018.0	6869.5	148.5	6855.8
12.52	6759.0	6844.8	-85.8	6831.1
12.54	6854.0	6819.7	34.3	6806.0
12.56	6896.0	6794.2	101.8	6780.5
12.58	6762.0	6768.3	-6.3	6754.6
12.6	6808.0	6742.0	66.0	6728.3
12.62	6763.0	6715.4	47.6	6701.7
12.64	6716.0	6688.4	27.6	6674.7
12.66	6641.0	6661.2	-20.2	6647.4
12.68	6727.0	6633.6	93.4	6619.8
12.7	6535.0	6605.7	-70.7	6592.0
12.72	6538.0	6577.6	-39.6	6563.8
12.74	6586.0	6549.2	36.8	6535.4
12.76	6654.0	6520.5	133.5	6506.8
12.78	6476.0	6491.7	-15.7	6477.9
12.8	6459.0	6462.6	-3.6	6448.8
12.82	6506.0	6433.3	72.7	6419.6
12.84	6331.0	6403.9	-72.9	6390.1
12.86	6533.0	6374.3	158.7	6360.5
12.88	6442.0	6344.6	97.4	6330.8
12.9	6268.0	6314.8	-46.8	6301.0
12.92	6419.0	6284.8	134.2	6271.0
12.94	6390.0	6254.8	135.2	6241.0
12.96	6297.0	6224.7	72.3	6210.8
12.98	6194.0	6194.5	-0.5	6180.7
13.0	6202.0	6164.3	37.7	6150.5
13.02	6112.0	6134.1	-22.1	6120.2
13.04	6188.0	6103.8	84.2	6090.0
13.06	6113.0	6073.6	39.4	6059.7
13.08	5989.0	6043.4	-54.4	6029.5
13.1	5965.0	6013.2	-48.2	5999.4
13.12	6027.0	5983.1	43.9	5969.3
13.14	6042.0	5953.1	88.9	5939.2
13.16	5955.0	5923.2	31.8	5909.3
13.18	5984.0	5893.4	90.6	5879.5
13.2	5970.0	5863.7	106.3	5849.8
13.22	5875.0	5834.1	40.9	5820.2
13.24	6055.0	5804.7	250.3	5790.8
13.26	5847.0	5775.5	71.5	5761.6
13.28	5718.0	5746.5	-28.5	5732.6
13.3	5805.0	5717.7	87.3	5703.8
13.32	5837.0	5689.1	147.9	5675.2
13.34	5624.0	5660.8	-36.8	5646.8
13.36	5964.0	5632.7	331.3	5618.7
13.38	5745.0	5604.9	140.1	5590.9
13.4	5517.0	5577.4	-60.4	5563.4
13.42	5599.0	5550.1	48.9	5536.2
13.44	5676.0	5523.3	152.7	5509.3
13.46	5637.0	5496.7	140.3	5482.7
13.48	5516.0	5470.5	45.5	5456.6
13.5	5592.0	5444.7	147.3	5430.7
13.52	5539.0	5419.3	119.7	5405.3
13.54	5555.0	5394.3	160.7	5380.3
13.56	5503.0	5369.6	133.4	5355.6
13.58	5353.0	5345.3	7.7	5331.3
13.6	5455.0	5321.4	133.6	5307.4
13.62	5343.0	5297.9	45.1	5283.9
13.64	5523.0	5274.7	248.3	5260.7
13.66	5253.0	5251.9	1.1	5237.8
13.68	5409.0	5229.4	179.6	5215.4
13.7	5420.0	5207.3	212.7	5193.2
13.72	5314.0	5185.5	128.5	5171.4
13.74	5347.0	5164.0	183.0	5150.0
13.76	5245.0	5142.9	102.1	5128.8
13.78	5320.0	5122.1	197.9	5108.0
13.8	5277.0	5101.7	175.3	5087.6
13.82	5220.0	5081.5	138.5	5067.4
13.84	5107.0	5061.7	45.3	5047.6
13.86	5257.0	5042.1	214.9	5028.0
13.88	5118.0	5022.9	95.1	5008.8
13.9	5050.0	5004.0	46.0	4989.9
13.92	5130.0	4985.4	144.6	4971.2
13.94	5164.0	4967.0	197.0	4952.9
13.96	4967.0	4948.9	18.1	4934.8
13.98	4963.0	4931.2	31.8	4917.0
14.0	4946.0	4913.7	32.3	4899.5
14.02	5056.0	4896.4	159.6	4882.3
14.04	4961.0	4879.5	81.5	4865.3
14.06	4892.0	4862.7	29.3	4848.6
14.08	4938.0	4846.3	91.7	4832.1
14.1	4883.0	4830.1	52.9	4815.9
14.12	4974.0	4814.1	159.9	4799.9
14.14	4923.0	4798.4	124.6	4784.2
14.16	4734.0	4782.9	-48.9	4768.7
14.18	4914.0	4767.7	146.3	4753.5
14.2	4934.0	4752.7	181.3	4738.4
14.22	4829.0	4737.9	91.1	4723.6
14.24	4795.0	4723.3	71.7	4709.0
14.26	4741.0	4708.9	32.1	4694.7
14.28	4804.0	4694.7	109.3	4680.5
14.3	4809.0	4680.8	128.2	4666.5
14.32	4650.0	4667.0	-17.0	4652.8
14.34	4751.0	4653.5	97.5	4639.2
14.36	4789.0	4640.1	148.9	4625.8
14.38	4725.0	4626.9	98.1	4612.6
14.4	4652.0	4613.9	38.1	4599.6
14.42	4637.0	4601.0	36.0	4586.7
14.44	4594.0	4588.4	5.6	4574.0
14.46	4697.0	4575.9	121.1	4561.5
14.48	4596.0	4563.5	32.5	4549.2
14.5	4626.0	4551.3	74.7	4537.0
14.52	4610.0	4539.3	70.7	4524.9
14.54	4545.0	4527.4	17.6	4513.0
14.56	4533.0	4515.6	17.4	4501.3
14.58	4510.0	4504.0	6.0	4489.6
14.6	4618.0	4492.5	125.5	4478.1
14.62	4503.0	4481.2	21.8	4466.8
14.64	4516.0	4469.9	46.1	4455.5
14.66	4493.0	4458.8	34.2	4444.4
14.68	4503.0	4447.8	55.2	4433.4
14.7	4531.0	4436.9	94.1	4422.5
14.72	4498.0	4426.1	71.9	4411.7
14.74	4386.0	4415.4	-29.4	4400.9
14.76	4472.0	4404.8	67.2	4390.3
14.78	4329.0	4394.2	-65.2	4379.8
14.8	4286.0	4383.8	-97.8	4369.4
14.82	4344.0	4373.5	-29.5	4359.0
14.84	4258.0	4363.2	-105.2	4348.7
14.86	4354.0	4353.0	1.0	4338.5
14.88	4378.0	4342.8	35.2	4328.3
14.9	4260.0	4332.7	-72.7	4318.2
14.92	4367.0	4322.7	44.3	4308.2
14.94	4152.0	4312.7	-160.7	4298.2
14.96	4284.0	4302.7	-18.7	4288.2
14.98	4240.0	4292.8	-52.8	4278.3
15.0	4232.0	4283.0	-51.0	4268.4
15.02	4264.0	4273.1	-9.1	4258.6
15.04	4156.0	4263.3	-107.3	4248.8
15.06	4220.0	4253.5	-33.5	4239.0
15.08	4202.0	4243.8	-41.8	4229.2
15.1	4199.0	4234.0	-35.0	4219.4
15.12	4070.0	4224.3	-154.3	4209.7
15.14	4206.0	4214.5	-8.5	4199.9
15.16	4255.0	4204.7	50.3	4190.1
15.18	4131.0	4195.0	-64.0	4180.4
15.2	4024.0	4185.2	-161.2	4170.6
15.22	4033.0	4175.4	-142.4	4160.8
15.24	4044.0	4165.6	-121.6	4151.0
15.26	3957.0	4155.8	-198.8	4141.1
15.28	4086.0	4145.9	-59.9	4131.3
15.3	3871.0	4136.0	-265.0	4121.3
15.32	3952.0	4126.1	-174.0	4111.4
15.34	4036.0	4116.1	-80.1	4101.4
15.36	4024.0	4106.0	-82.0	4091.3
15.38	3863.0	4095.9	-232.9	4081.2
15.4	3976.0	4085.8	-109.8	4071.1
15.42	3927.0	4075.5	-148.5	4060.8
15.44	3807.0	4065.2	-258.2	4050.5
15.46	3866.0	4054.9	-188.9	4040.2
15.48	3821.0	4044.5	-223.5	4029.8
15.5	3986.0	4034.0	-48.0	4019.3
15.52	3951.0	4023.5	-72.5	4008.8
15.54	3907.0	4012.9	-105.9	3998.2
15.56	3810.0	4002.3	-192.3	3987.5
15.58	3859.0	3991.6	-132.6	3976.9
15.6	3850.0	3980.9	-130.9	3966.1
15.62	3778.0	3970.1	-192.1	3955.4
15.64	3680.0	3959.3	-279.3	3944.5
15.66	3886.0	3948.5	-62.5	3933.7
15.68	3743.0	3937.6	-194.6	3922.8
15.7	3868.0	3926.7	-58.7	3911.9
15.72	3929.0	3915.7	13.3	3900.9
15.74	3756.0	3904.8	-148.8	3889.9
15.76	3715.0	3893.7	-178.7	3878.9
15.78	3716.0	3882.7	-166.7	3867.8
15.8	3727.0	3871.6	-144.6	3856.8
15.82	3728.0	3860.5	-132.5	3845.7
15.84	3708.0	3849.4	-141.4	3834.5
15.86	3713.0	3838.3	-125.3	3823.4
15.88	3694.0	3827.2	-133.2	3812.3
15.9	3752.0	3816.0	-64.0	3801.1
15.92	3623.0	3804.8	-181.8	3789.9
15.94	3694.0	3793.6	-99.6	3778.7
15.96	3677.0	3782.5	-105.5	3767.5
15.98	3621.0	3771.3	-150.3	3756.3
16.0	3597.0	3760.1	-163.1	3745.1
16.02	3571.0	3748.9	-177.9	3733.9
16.04	3621.0	3737.7	-116.7	3722.7
16.06	3567.0	3726.5	-159.5	3711.5
16.08	3570.0	3715.3	-145.3	3700.3
16.1	3578.0	3704.1	-126.1	3689.1
16.12	3524.0	3693.0	-169.0	3678.0
16.14	3481.0	3681.8	-200.8	3666.8
16.16	3476.0	3670.7	-194.7	3655.6
16.18	3416.0	3659.5	-243.5	3644.5
16.2	3524.0	3648.4	-124.4	3633.4
16.22	3471.0	3637.3	-166.3	3622.3
16.24	3326.0	3626.3	-300.3	3611.2
16.26	3514.0	3615.2	-101.2	3600.2
16.28	3531.0	3604.6	-73.6	3589.2
16.3	3408.0	3593.6	-185.6	3578.2
16.32	3427.0	3582.7	-155.7	3567.2
16.34	3412.0	3571.8	-159.8	3556.3
16.36	3510.0	3560.9	-50.9	3545.4
16.38	3348.0	3550.1	-202.1	3534.5
16.4	3371.0	3539.3	-168.3	3523.7
16.42	3354.0	3528.6	-174.6	3513.0
16.44	3290.0	3517.9	-227.9	3502.2
16.46	3345.0	3507.2	-162.2	3491.6
16.48	3366.0	3496.6	-130.6	3480.9
16.5	3438.0	3486.4	-48.4	3470.4
16.52	3461.0	3475.9	-14.9	3459.9
16.54	3296.0	3465.5	-169.5	3449.4
16.56	3359.0	3455.1	-96.1	3439.0
16.58	3339.0	3444.8	-105.8	3428.6
16.6	3290.0	3434.6	-144.6	3418.3
16.62	3225.0	3424.4	-199.4	3408.1
16.64	3349.0	3414.3	-65.3	3398.0
16.66	3308.0	3404.2	-96.2	3387.9
16.68	3301.0	3394.3	-93.3	3377.9
16.7	3322.0	3384.4	-62.4	3367.9
16.72	3234.0	3374.6	-140.6	3358.1
16.74	3295.0	3364.8	-69.8	3348.3
16.76	3265.0	3355.6	-90.6	3338.6
16.78	3176.0	3346.0	-170.0	3328.9
16.8	3334.0	3336.6	-2.6	3319.4
16.82	3308.0	3327.2	-19.2	3309.9
16.84	3196.0	3318.0	-122.0	3300.6
16.86	3090.0	3308.8	-218.8	3291.3
16.88	3179.0	3299.8	-120.8	3282.1
16.9	3124.0	3290.8	-166.8	3273.0
16.92	3228.0	3282.0	-54.0	3264.0
16.94	3193.0	3273.3	-80.3	3255.1
16.96	3085.0	3264.8	-179.8	3246.3
16.98	3171.0	3256.3	-85.3	3237.6
17.0	3146.0	3248.0	-102.0	3229.1
17.02	3039.0	3240.3	-201.3	3220.6
17.04	3178.0	3232.3	-54.3	3212.2
17.06	3184.0	3224.5	-40.5	3204.0
17.08	3145.0	3216.9	-71.9	3195.8
17.1	3197.0	3209.5	-12.5	3187.8
17.12	3113.0	3202.3	-89.3	3179.9
17.14	3200.0	3195.3	4.7	3172.1
17.16	3123.0	3188.6	-65.5	3164.5
17.18	3157.0	3182.0	-25.0	3156.9
17.2	3222.0	3175.7	46.3	3149.5
17.22	3152.0	3169.7	-17.7	3142.2
17.24	3068.0	3164.0	-96.0	3135.1
17.26	3025.0	3158.5	-133.5	3128.1
17.28	3088.0	3153.3	-65.3	3121.2
17.3	3083.0	3148.5	-65.5	3114.5
17.32	3001.0	3144.0	-143.0	3107.9
17.34	3098.0	3139.8	-41.8	3101.4
17.36	3007.0	3135.9	-128.9	3095.1
17.38	3089.0	3132.4	-43.4	3089.0
17.4	3079.0	3129.2	-50.2	3082.9
17.42	3161.0	3126.3	34.7	3077.1
17.44	3019.0	3123.8	-104.8	3071.4
17.46	3106.0	3121.6	-15.6	3065.8
17.48	3067.0	3119.7	-52.7	3060.4
17.5	3018.0	3118.2	-100.2	3055.1
17.52	3058.0	3116.9	-58.9	3050.0
17.54	3052.0	3115.9	-63.9	3045.0
17.56	3069.0	3115.1	-46.1	3040.1
17.58	3143.0	3114.5	28.5	3035.4
17.6	3087.0	3114.2	-27.2	3030.8
17.62	3103.0	3114.0	-11.0	3026.4
17.64	3051.0	3113.9	-62.9	3022.1
17.66	3048.0	3113.9	-65.9	3018.0
17.68	3073.0	3113.9	-40.9	3013.9
17.7	3156.0	3114.0	42.0	3010.0
17.72	3028.0	3114.0	-86.0	3006.3
17.74	2921.0	3113.9	-192.9	3002.6
17.76	3032.0	3113.8	-81.8	2999.1
17.78	3077.0	3113.5	-36.5	2995.8
17.8	3093.0	3112.4	-19.4	2992.5
17.82	3012.0	3110.4	-98.4	2989.4
17.84	2945.0	3107.5	-162.5	2986.4
17.86	3054.0	3103.6	-49.6	2983.5
17.88	3087.0	3099.0	-12.0	2980.7
17.9	2956.0	3093.9	-137.9	2978.1
17.92	3019.0	3088.6	-69.6	2975.6
17.94	3051.0	3083.3	-32.3	2973.2
17.96	3128.0	3078.1	49.9	2970.9
17.98	3049.0	3073.2	-24.2	2968.7
18.0	2991.0	3068.6	-77.6	2966.7
18.02	3006.0	3064.4	-58.4	2964.8
18.04	3060.0	3060.5	-0.5	2962.9
18.06	3065.0	3056.9	8.1	2961.2
18.08	3121.0	3053.7	67.3	2959.6
18.1	2935.0	3050.4	-115.4	2958.1
18.12	3013.0	3046.6	-33.6	2956.7
18.14	3073.0	3042.2	30.8	2955.4
18.16	3088.0	3036.9	51.1	2954.3
18.18	3145.0	3030.9	114.1	2953.2
18.2	3038.0	3024.4	13.6	2952.2
18.22	2944.0	3017.6	-73.6	2951.3
18.24	3051.0	3010.8	40.2	2950.6
18.26	3049.0	3004.3	44.7	2949.9
18.28	3052.0	2998.1	53.9	2949.3
18.3	2993.0	2992.4	0.6	2948.8
18.32	3119.0	2987.4	131.6	2948.4
18.34	3052.0	2983.0	69.0	2948.1
18.36	3024.0	2979.0	45.0	2947.9
18.38	3010.0	2976.0	34.0	2947.8
18.4	3084.0	2973.6	110.4	2947.8
18.42	3028.0	2971.7	56.3	2947.9
18.44	3090.0	2970.4	119.6	2948.0
18.46	3120.0	2969.5	150.5	2948.3
18.48	3054.0	2968.9	85.1	2948.6
18.5	3038.0	2968.6	69.4	2949.0
18.52	3169.0	2968.6	200.4	2949.5
18.54	3148.0	2968.5	179.5	2950.1
18.56	3154.0	2968.9	185.2	2950.7
18.58	3065.0	2969.4	95.6	2951.5
18.6	2957.0	2970.0	-13.0	2952.3
18.62	3015.0	2970.8	44.2	2953.2
18.64	2908.0	2971.7	-63.7	2954.1
18.66	3161.0	2972.6	188.4	2955.2
18.68	2982.0	2973.7	8.3	2956.3
18.7	3065.0	2974.8	90.2	2957.5
18.72	3018.0	2975.7	42.3	2958.7
18.74	3067.0	2977.0	90.0	2960.1
18.76	3070.0	2978.4	91.6	2961.5
18.78	3057.0	2979.8	77.2	2962.9
18.8	3136.0	2981.3	154.7	2964.4
18.82	3107.0	2982.9	124.1	2966.0
18.84	3089.0	2984.6	104.4	2967.7
18.86	3082.0	2986.3	95.7	2969.4
18.88	3032.0	2988.0	44.0	2971.2
18.9	3060.0	2989.5	70.5	2973.0
18.92	3029.0	2991.4	37.6	2974.9
18.94	2947.0	2993.4	-46.4	2976.9
18.96	2990.0	2995.4	-5.4	2978.9
18.98	3135.0	2997.5	137.5	2980.9
19.0	3073.0	2999.6	73.4	2983.0
19.02	2973.0	3001.8	-28.8	2985.2
19.04	3050.0	3004.0	46.0	2987.4
19.06	3011.0	3006.3	4.7	2989.7
19.08	2946.0	3008.6	-62.6	2992.0
19.1	2999.0	3011.0	-12.0	2994.4
19.12	3036.0	3013.5	22.5	2996.8
19.14	3082.0	3015.9	66.1	2999.2
19.16	3056.0	3018.4	37.6	3001.7
19.18	2841.0	3021.0	-180.0	3004.3
19.2	2894.0	3023.6	-129.6	3006.9
19.22	3091.0	3026.2	64.8	3009.5
19.24	3044.0	3028.9	15.1	3012.2
19.26	3017.0	3031.6	-14.6	3014.9
19.28	3012.0	3034.4	-22.4	3017.6
19.3	3037.0	3037.2	-0.2	3020.4
19.32	3053.0	3040.0	13.0	3023.2
19.34	3029.0	3042.8	-13.8	3026.0
19.36	3069.0	3045.7	23.3	3028.9
19.38	3059.0	3048.6	10.4	3031.8
19.4	2999.0	3051.6	-52.6	3034.7
19.42	3111.0	3054.5	56.5	3037.7
19.44	3082.0	3057.5	24.5	3040.7
19.46	2980.0	3060.6	-80.6	3043.7
19.48	3030.0	3063.6	-33.6	3046.7
19.5	3071.0	3066.7	4.3	3049.8
19.52	3181.0	3069.8	111.2	3052.9
19.54	3074.0	3072.9	1.1	3056.0
19.56	3107.0	3076.0	31.0	3059.1
19.58	3127.0	3079.2	47.8	3062.2
19.6	2979.0	3082.4	-103.4	3065.4
19.62	3029.0	3085.6	-56.5	3068.5
19.64	3040.0	3088.8	-48.8	3071.7
19.66	3067.0	3092.0	-25.0	3074.9
19.68	3027.0	3095.2	-68.2	3078.1
19.7	3162.0	3098.4	63.6	3081.4
19.72	3134.0	3101.7	32.3	3084.6
19.74	3085.0	3104.9	-19.9	3087.8
19.76	3184.0	3108.2	75.8	3091.1
19.78	3257.0	3111.5	145.5	3094.3
19.8	3061.0	3114.7	-53.7	3097.6
19.82	3157.0	3118.0	39.0	3100.9
19.84	3123.0	3121.3	1.7	3104.1
19.86	3047.0	3124.6	-77.6	3107.4
19.88	3111.0	3127.9	-16.9	3110.7
19.9	3096.0	3131.1	-35.1	3113.9
19.92	3096.0	3134.4	-38.4	3117.2
19.94	3118.0	3137.7	-19.7	3120.5
19.96	3122.0	3141.0	-19.0	3123.7
19.98	3106.0	3144.2	-38.2	3127.0
20.0	3101.0	3147.5	-46.5	3130.2
20.02	3181.0	3150.7	30.3	3133.4
20.04	3168.0	3154.0	14.0	3136.7
20.06	3149.0	3157.2	-8.2	3139.9
20.08	3095.0	3160.4	-65.4	3143.1
20.1	3115.0	3163.6	-48.6	3146.3
20.12	3078.0	3166.8	-88.8	3149.4
20.14	3160.0	3170.0	-10.0	3152.6
20.16	3203.0	3173.1	29.9	3155.7
20.18	3089.0	3176.3	-87.3	3158.8
20.2	3087.0	3179.4	-92.4	3161.9
20.22	3085.0	3182.5	-97.5	3165.0
20.24	3095.0	3185.6	-90.6	3168.1
20.26	3128.0	3188.6	-60.6	3171.1
20.28	3095.0	3191.6	-96.6	3174.1
20.3	3097.0	3194.6	-97.6	3177.1
20.32	3099.0	3197.6	-98.6	3180.1
20.34	3203.0	3200.6	2.4	3183.0
20.36	3082.0	3203.8	-121.8	3185.9
20.38	3205.0	3206.8	-1.8	3188.8
20.4	3112.0	3209.7	-97.6	3191.6
20.42	3127.0	3212.5	-85.5	3194.4
20.44	3100.0	3215.4	-115.3	3197.2
20.46	3107.0	3218.2	-111.2	3199.9
20.48	3275.0	3220.9	54.1	3202.6
20.5	3205.0	3223.7	-18.7	3205.3
20.52	3230.0	3226.4	3.6	3207.9
20.54	3220.0	3229.1	-9.1	3210.5
20.56	3326.0	3232.1	93.9	3213.1
20.58	3200.0	3234.7	-34.7	3215.6
20.6	3142.0	3237.3	-95.3	3218.0
20.62	3276.0	3239.9	36.1	3220.4
20.64	3164.0	3242.5	-78.5	3222.8
20.66	3273.0	3245.0	28.0	3225.1
20.68	3220.0	3247.5	-27.5	3227.4
20.7	3251.0	3249.9	1.1	3229.6
20.72	3254.0	3252.3	1.7	3231.8
20.74	3323.0	3254.7	68.3	3233.9
20.76	3243.0	3257.0	-14.0	3235.9
20.78	3332.0	3259.3	72.7	3237.9
20.8	3227.0	3261.6	-34.6	3239.9
20.82	3342.0	3263.7	78.3	3241.8
20.84	3414.0	3265.9	148.1	3243.6
20.86	3412.0	3268.3	143.7	3245.4
20.88	3274.0	3270.3	3.7	3247.1
20.9	3386.0	3272.3	113.7	3248.8
20.92	3371.0	3274.1	96.9	3250.4
20.94	3274.0	3275.9	-1.9	3251.9
20.96	3239.0	3277.7	-38.7	3253.4
20.98	3332.0	3279.3	52.7	3254.8
21.0	3375.0	3280.9	94.1	3256.1
21.02	3201.0	3282.3	-81.3	3257.4
21.04	3268.0	3283.7	-15.7	3258.6
21.06	3269.0	3284.9	-15.9	3259.8
21.08	3297.0	3286.1	10.9	3260.9
21.1	3336.0	3287.1	48.9	3261.9
21.12	3270.0	3288.0	-18.0	3262.9
21.14	3192.0	3288.6	-96.6	3263.8
21.16	3272.0	3289.2	-17.2	3264.6
21.18	3199.0	3289.6	-90.6	3265.4
21.2	3229.0	3289.8	-60.8	3266.1
21.22	3220.0	3290.0	-70.0	3266.8
21.24	3203.0	3290.1	-87.1	3267.4
21.26	3253.0	3290.2	-37.2	3267.9
21.28	3234.0	3290.3	-56.3	3268.4
21.3	3141.0	3290.3	-149.3	3268.8
21.32	3264.0	3290.3	-26.3	3269.2
21.34	3204.0	3290.3	-86.3	3269.5
21.36	3243.0	3290.6	-47.6	3269.7
21.38	3177.0	3290.6	-113.6	3269.9
21.4	3148.0	3290.6	-142.6	3270.0
21.42	3267.0	3290.5	-23.5	3270.0
21.44	3235.0	3290.4	-55.4	3270.0
21.46	3189.0	3290.0	-101.0	3269.9
21.48	3258.0	3289.6	-31.6	3269.8
21.5	3169.0	3289.8	-120.8	3269.6
21.52	3158.0	3289.6	-131.6	3269.4
21.54	3307.0	3289.4	17.6	3269.0
21.56	3065.0	3289.1	-224.1	3268.7
21.58	3161.0	3288.7	-127.7	3268.2
21.6	3207.0	3288.3	-81.3	3267.7
21.62	3122.0	3287.8	-165.8	3267.1
21.64	3209.0	3287.3	-78.3	3266.5
21.66	3195.0	3286.7	-91.7	3265.8
21.68	3164.0	3286.0	-122.0	3265.1
21.7	3263.0	3285.3	-22.3	3264.3
21.72	3128.0	3284.6	-156.6	3263.4
21.74	3043.0	3283.8	-240.8	3262.5
21.76	3203.0	3282.9	-79.9	3261.5
21.78	3142.0	3282.0	-140.0	3260.5
21.8	3080.0	3281.4	-201.4	3259.3
21.82	3207.0	3280.4	-73.4	3258.2
21.84	3074.0	3279.4	-205.4	3256.9
21.86	3096.0	3278.3	-182.3	3255.7
21.88	3201.0	3277.2	-76.2	3254.3
21.9	3174.0	3276.0	-102.0	3252.9
21.92	3064.0	3274.8	-210.8	3251.4
21.94	3066.0	3273.6	-207.6	3249.9
21.96	3163.0	3272.3	-109.3	3248.3
21.98	3209.0	3271.1	-62.1	3246.6
22.0	3064.0	3269.8	-205.8	3244.9
22.02	3111.0	3268.4	-157.4	3243.2
22.04	3073.0	3267.1	-194.1	3241.3
22.06	3126.0	3265.8	-139.8	3239.4
22.08	3124.0	3264.5	-140.5	3237.5
22.1	3193.0	3263.2	-70.2	3235.5
22.12	3172.0	3261.9	-89.9	3233.4
22.14	3155.0	3260.6	-105.6	3231.3
22.16	3117.0	3259.3	-142.3	3229.1
22.18	3133.0	3258.1	-125.1	3226.8
22.2	3278.0	3256.9	21.1	3224.5
22.22	3244.0	3255.8	-11.8	3222.1
22.24	3284.0	3254.7	29.3	3219.7
22.26	3277.0	3253.6	23.4	3217.2
22.28	3236.0	3252.6	-16.6	3214.7
22.3	3160.0	3251.7	-91.7	3212.0
22.32	3172.0	3250.8	-78.8	3209.4
22.34	3186.0	3249.9	-63.9	3206.6
22.36	3221.0	3249.1	-28.1	3203.9
22.38	3172.0	3248.4	-76.4	3201.0
22.4	3252.0	3247.7	4.3	3198.1
22.42	3171.0	3246.9	-75.9	3195.1
22.44	3253.0	3246.2	6.8	3192.1
22.46	3312.0	3245.9	66.1	3189.0
22.48	3142.0	3245.2	-103.2	3185.9
22.5	3203.0	3244.4	-41.4	3182.7
22.52	3361.0	3243.5	117.5	3179.4
22.54	3430.0	3242.6	187.4	3176.1
22.56	3399.0	3241.5	157.5	3172.7
22.58	3240.0	3240.2	-0.2	3169.3
22.6	3336.0	3238.7	97.3	3165.8
22.62	3338.0	3236.9	101.1	3162.2
22.64	3312.0	3234.8	77.2	3158.6
22.66	3313.0	3232.2	80.8	3154.9
22.68	3128.0	3229.1	-101.1	3151.2
22.7	3290.0	3225.4	64.6	3147.4
22.72	3202.0	3221.6	-19.6	3143.6
22.74	3247.0	3217.0	30.0	3139.7
22.76	3193.0	3211.8	-18.8	3135.8
22.78	3185.0	3206.0	-21.0	3131.8
22.8	3171.0	3199.4	-28.4	3127.8
22.82	3138.0	3192.3	-54.3	3123.7
22.84	3173.0	3184.7	-11.7	3119.6
22.86	3166.0	3176.7	-10.7	3115.4
22.88	3060.0	3168.5	-108.5	3111.2
22.9	3128.0	3160.3	-32.3	3106.9
22.92	3192.0	3152.2	39.8	3102.6
22.94	3061.0	3144.2	-83.2	3098.3
22.96	3170.0	3136.5	33.5	3093.9
22.98	3084.0	3129.0	-45.0	3089.5
23.0	3240.0	3121.9	118.1	3085.0
23.02	3006.0	3115.0	-109.0	3080.5
23.04	3008.0	3108.1	-100.1	3075.9
23.06	3210.0	3101.8	108.2	3071.3
23.08	2984.0	3095.4	-111.4	3066.7
23.1	3034.0	3089.6	-55.6	3062.0
23.12	2930.0	3084.0	-154.0	3057.3
23.14	2995.0	3078.5	-83.5	3052.6
23.16	2979.0	3073.1	-94.1	3047.8
23.18	3033.0	3067.4	-34.4	3043.0
23.2	3019.0	3062.2	-43.2	3038.2
23.22	2943.0	3057.0	-114.0	3033.3
23.24	3023.0	3051.8	-28.8	3028.4
23.26	3063.0	3046.7	16.3	3023.5
23.28	2977.0	3041.6	-64.6	3018.5
23.3	3016.0	3036.4	-20.4	3013.6
23.32	3034.0	3031.3	2.7	3008.6
23.34	2996.0	3025.8	-29.8	3003.5
23.36	2936.0	3020.7	-84.7	2998.5
23.38	2947.0	3015.5	-68.5	2993.4
23.4	2991.0	3010.3	-19.3	2988.3
23.42	2979.0	3005.2	-26.2	2983.1
23.44	2889.0	3000.0	-111.0	2978.0
23.46	2858.0	2994.7	-136.7	2972.8
23.48	2958.0	2989.5	-31.5	2967.6
23.5	2825.0	2984.3	-159.3	2962.4
23.52	2964.0	2979.0	-15.0	2957.2
23.54	2997.0	2973.4	23.6	2951.9
23.56	2893.0	2968.1	-75.1	2946.6
23.58	2915.0	2962.8	-47.8	2941.4
23.6	2925.0	2957.6	-32.6	2936.1
23.62	2863.0	2952.2	-89.2	2930.8
23.64	2874.0	2946.9	-72.9	2925.4
23.66	2813.0	2941.6	-128.6	2920.1
23.68	2935.0	2936.3	-1.3	2914.7
23.7	2921.0	2930.9	-9.9	2909.4
23.72	2885.0	2925.6	-40.6	2904.0
23.74	2861.0	2920.2	-59.2	2898.6
23.76	2890.0	2914.8	-24.8	2893.3
23.78	2918.0	2909.4	8.6	2887.9
23.8	2846.0	2903.7	-57.7	2882.5
23.82	2910.0	2898.3	11.7	2877.1
23.84	2913.0	2892.9	20.1	2871.6
23.86	2887.0	2887.6	-0.6	2866.2
23.88	2822.0	2882.2	-60.2	2860.8
23.9	2804.0	2876.8	-72.8	2855.4
23.92	2921.0	2871.4	49.6	2850.0
23.94	2805.0	2866.0	-61.0	2844.6
23.96	2883.0	2860.6	22.4	2839.1
23.98	2814.0	2855.2	-41.2	2833.7
24.0	2839.0	2849.8	-10.8	2828.3
24.02	2813.0	2844.4	-31.4	2822.9
24.04	2807.0	2839.1	-32.1	2817.5
24.06	2985.0	2833.7	151.3	2812.1
24.08	2837.0	2828.3	8.7	2806.7
24.1	2753.0	2823.0	-70.0	2801.3
24.12	2813.0	2817.6	-4.6	2795.9
24.14	2812.0	2812.3	-0.3	2790.5
24.16	2858.0	2806.9	51.1	2785.2
24.18	2792.0	2801.6	-9.6	2779.8
24.2	2745.0	2796.3	-51.3	2774.4
24.22	2814.0	2791.0	23.0	2769.1
24.24	2758.0	2785.7	-27.7	2763.8
24.26	2847.0	2780.4	66.6	2758.5
24.28	2806.0	2775.1	30.9	2753.2
24.3	2750.0	2769.9	-19.9	2747.9
24.32	2731.0	2764.6	-33.6	2742.6
24.34	2805.0	2759.4	45.6	2737.4
24.36	2743.0	2754.2	-11.2	2732.2
24.38	2747.0	2749.4	-2.4	2726.9
24.4	2741.0	2744.2	-3.2	2721.7
24.42	2679.0	2739.1	-60.1	2716.6
24.44	2802.0	2734.0	68.0	2711.4
24.46	2674.0	2728.9	-54.9	2706.3
24.48	2765.0	2723.8	41.2	2701.2
24.5	2745.0	2718.8	26.2	2696.1
24.52	2757.0	2713.8	43.2	2691.0
24.54	2767.0	2708.8	58.2	2686.0
24.56	2663.0	2703.8	-40.8	2681.0
24.58	2702.0	2698.9	3.1	2676.0
24.6	2688.0	2693.9	-5.9	2671.1
24.62	2761.0	2689.1	71.9	2666.1
24.64	2695.0	2684.2	10.8	2661.2
24.66	2729.0	2679.4	49.6	2656.4
24.68	2649.0	2674.6	-25.6	2651.5
24.7	2709.0	2669.8	39.2	2646.7
24.72	2771.0	2665.1	105.9	2642.0
24.74	2768.0	2660.4	107.6	2637.2
24.76	2681.0	2655.7	25.3	2632.5
24.78	2781.0	2651.1	129.9	2627.9
24.8	2695.0	2646.5	48.5	2623.2
24.82	2766.0	2642.0	124.0	2618.7
24.84	2654.0	2637.8	16.2	2614.1
24.86	2676.0	2633.3	42.7	2609.6
24.88	2788.0	2628.9	159.1	2605.1
24.9	2719.0	2624.5	94.5	2600.6
24.92	2689.0	2620.1	68.9	2596.2
24.94	2722.0	2615.7	106.3	2591.8
24.96	2657.0	2611.8	45.2	2587.4
24.98	2638.0	2607.5	30.5	2583.1
25.0	2609.0	2603.3	5.7	2578.8
25.02	2627.0	2599.1	27.9	2574.5
25.04	2714.0	2594.9	119.1	2570.3
25.06	2684.0	2590.7	93.3	2566.1
25.08	2651.0	2586.6	64.4	2561.9
25.1	2735.0	2582.6	152.4	2557.8
25.12	2666.0	2578.5	87.5	2553.7
25.14	2708.0	2574.5	133.5	2549.6
25.16	2605.0	2570.5	34.5	2545.5
25.18	2617.0	2566.5	50.5	2541.5
25.2	2691.0	2562.6	128.4	2537.5
25.22	2624.0	2558.7	65.3	2533.6
25.24	2670.0	2554.9	115.1	2529.6
25.26	2628.0	2551.0	77.0	2525.7
25.28	2597.0	2547.2	49.8	2521.9
25.3	2669.0	2543.5	125.5	2518.0
25.32	2651.0	2539.7	111.3	2514.2
25.34	2603.0	2536.0	67.0	2510.4
25.36	2657.0	2532.3	124.7	2506.7
25.38	2578.0	2529.0	49.0	2502.9
25.4	2621.0	2525.4	95.6	2499.3
25.42	2600.0	2521.8	78.2	2495.6
25.44	2606.0	2518.3	87.7	2491.9
25.46	2618.0	2514.7	103.3	2488.3
25.48	2549.0	2511.2	37.8	2484.7
25.5	2599.0	2507.8	91.2	2481.2
25.52	2651.0	2504.3	146.7	2477.6
25.54	2596.0	2500.9	95.1	2474.1
25.56	2629.0	2497.5	131.5	2470.7
25.58	2722.0	2494.1	227.9	2467.2
25.6	2627.0	2490.8	136.2	2463.8
25.62	2583.0	2487.5	95.5	2460.4
25.64	2572.0	2484.2	87.8	2457.0
25.66	2584.0	2481.0	103.0	2453.6
25.68	2550.0	2478.1	71.9	2450.3
25.7	2499.0	2474.9	24.1	2447.0
25.72	2521.0	2472.1	48.9	2443.7
25.74	2600.0	2469.0	131.0	2440.5
25.76	2606.0	2465.9	140.1	2437.2
25.78	2597.0	2463.2	133.8	2434.0
25.8	2608.0	2460.1	147.9	2430.9
25.82	2552.0	2457.1	94.9	2427.7
25.84	2519.0	2454.1	64.9	2424.6
25.86	2540.0	2451.2	88.8	2421.5
25.88	2596.0	2448.2	147.8	2418.4
25.9	2555.0	2445.3	109.7	2415.3
25.92	2480.0	2442.5	37.5	2412.3
25.94	2568.0	2439.6	128.4	2409.3
25.96	2530.0	2436.8	93.2	2406.3
25.98	2536.0	2434.0	102.0	2403.3
26.0	2652.0	2431.2	220.8	2400.3
26.02	2571.0	2428.5	142.5	2397.4
26.04	2425.0	2425.7	-0.7	2394.5
26.06	2690.0	2423.1	266.9	2391.6
26.08	2402.0	2420.4	-18.4	2388.7
26.1	2481.0	2417.8	63.3	2385.9
26.12	2539.0	2415.1	123.9	2383.1
26.14	2588.0	2412.6	175.4	2380.2
26.16	2577.0	2410.0	167.0	2377.5
26.18	2580.0	2407.5	172.5	2374.7
26.2	2544.0	2405.0	139.0	2371.9
26.22	2466.0	2402.5	63.5	2369.2
26.24	2572.0	2400.1	171.9	2366.5
26.26	2481.0	2397.7	83.3	2363.8
26.28	2595.0	2395.3	199.7	2361.2
26.3	2533.0	2392.9	140.1	2358.5
26.32	2464.0	2390.6	73.4	2355.9
26.34	2531.0	2388.3	142.7	2353.3
26.36	2532.0	2386.0	146.0	2350.7
26.38	2462.0	2383.8	78.2	2348.1
26.4	2494.0	2381.6	112.4	2345.5
26.42	2466.0	2379.4	86.6	2343.0
26.44	2598.0	2377.3	220.7	2340.5
26.46	2593.0	2375.6	217.4	2337.9
26.48	2577.0	2373.5	203.5	2335.5
26.5	2543.0	2371.5	171.5	2333.0
26.52	2539.0	2369.5	169.5	2330.5
26.54	2530.0	2367.6	162.4	2328.1
26.56	2601.0	2365.7	235.3	2325.6
26.58	2632.0	2363.8	268.2	2323.2
26.6	2476.0	2362.4	113.6	2320.8
26.62	2519.0	2360.6	158.4	2318.5
26.64	2606.0	2359.0	247.0	2316.1
26.66	2578.0	2357.3	220.7	2313.7
26.68	2706.0	2355.8	350.2	2311.4
26.7	2664.0	2354.3	309.7	2309.1
26.72	2682.0	2352.8	329.2	2306.8
26.74	2607.0	2351.4	255.6	2304.5
26.76	2682.0	2350.2	331.8	2302.2
26.78	2675.0	2348.9	326.1	2299.9
26.8	2783.0	2347.8	435.2	2297.7
26.82	2629.0	2346.8	282.2	2295.5
26.84	2734.0	2345.9	388.1	2293.2
26.86	2733.0	2345.4	387.6	2291.0
26.88	2732.0	2344.7	387.3	2288.8
26.9	2783.0	2344.2	438.8	2286.6
26.92	2649.0	2343.7	305.3	2284.5
26.94	2800.0	2343.5	456.5	2282.3
26.96	2747.0	2343.3	403.7	2280.1
26.98	2749.0	2343.4	405.6	2278.0
27.0	2687.0	2343.6	343.4	2275.9
27.02	2747.0	2344.0	403.0	2273.8
27.04	2702.0	2344.6	357.4	2271.6
27.06	2833.0	2345.4	487.6	2269.6
27.08	2743.0	2346.4	396.6	2267.5
27.1	2790.0	2347.6	442.4	2265.4
27.12	2694.0	2349.1	344.9	2263.3
27.14	2729.0	2350.8	378.2	2261.3
27.16	2795.0	2352.9	442.1	2259.2
27.18	2647.0	2355.2	291.8	2257.2
27.2	2709.0	2357.8	351.2	2255.2
27.22	2624.0	2360.7	263.3	2253.2
27.24	2698.0	2363.6	334.4	2251.1
27.26	2512.0	2367.1	144.9	2249.1
27.28	2721.0	2370.9	350.1	2247.2
27.3	2579.0	2374.6	204.4	2245.2
27.32	2622.0	2378.8	243.2	2243.2
27.34	2572.0	2383.2	188.9	2241.2
27.36	2555.0	2387.5	167.5	2239.3
27.38	2689.0	2391.9	297.1	2237.3
27.4	2556.0	2396.1	159.9	2235.4
27.42	2489.0	2400.0	89.0	2233.4
27.44	2509.0	2403.9	105.1	2231.5
27.46	2582.0	2406.9	175.1	2229.6
27.48	2480.0	2409.3	70.7	2227.7
27.5	2481.0	2410.8	70.2	2225.8
27.52	2532.0	2411.0	121.0	2223.8
27.54	2488.0	2409.4	78.6	2221.9
27.56	2441.0	2406.3	34.7	2220.1
27.58	2457.0	2401.7	55.3	2218.2
27.6	2405.0	2395.6	9.4	2216.3
27.62	2350.0	2388.2	-38.2	2214.4
27.64	2442.0	2379.6	62.4	2212.5
27.66	2408.0	2370.2	37.8	2210.7
27.68	2433.0	2360.5	72.5	2208.8
27.7	2444.0	2350.7	93.3	2206.9
27.72	2340.0	2341.3	-1.3	2205.1
27.74	2500.0	2332.0	168.0	2203.2
27.76	2241.0	2323.3	-82.3	2201.4
27.78	2355.0	2315.2	39.8	2199.6
27.8	2337.0	2307.9	29.1	2197.7
27.82	2320.0	2301.4	18.6	2195.9
27.84	2369.0	2295.5	73.5	2194.1
27.86	2373.0	2290.3	82.7	2192.3
27.88	2438.0	2285.7	152.3	2190.4
27.9	2434.0	2281.7	152.3	2188.6
27.92	2297.0	2278.1	18.9	2186.8
27.94	2354.0	2274.8	79.2	2185.0
27.96	2307.0	2271.8	35.2	2183.2
27.98	2409.0	2269.1	139.9	2181.4
28.0	2306.0	2266.4	39.6	2179.7
28.02	2370.0	2263.8	106.2	2177.9
28.04	2372.0	2261.5	110.5	2176.1
28.06	2432.0	2258.7	173.3	2174.3
28.08	2278.0	2255.6	22.4	2172.6
28.1	2263.0	2252.1	10.9	2170.8
28.12	2166.0	2248.3	-82.3	2169.0
28.14	2302.0	2244.1	57.9	2167.3
28.16	2195.0	2239.7	-44.7	2165.5
28.18	2376.0	2235.1	140.9	2163.8
28.2	2267.0	2230.5	36.5	2162.0
28.22	2226.0	2225.9	0.1	2160.3
28.24	2213.0	2221.4	-8.4	2158.6
28.26	2253.0	2217.1	35.9	2156.8
28.28	2235.0	2213.1	21.9	2155.1
28.3	2308.0	2209.2	98.8	2153.4
28.32	2160.0	2205.6	-45.6	2151.7
28.34	2276.0	2201.9	74.1	2149.9
28.36	2218.0	2198.7	19.3	2148.2
28.38	2149.0	2195.6	-46.6	2146.5
28.4	2201.0	2192.7	8.3	2144.8
28.42	2179.0	2190.0	-11.0	2143.1
28.44	2228.0	2187.4	40.6	2141.4
28.46	2136.0	2184.9	-48.9	2139.7
28.48	2199.0	2182.8	16.2	2138.0
28.5	2140.0	2180.5	-40.5	2136.3
28.52	2199.0	2178.3	20.7	2134.6
28.54	2153.0	2176.1	-23.1	2133.0
28.56	2185.0	2174.0	11.0	2131.3
28.58	2213.0	2171.9	41.1	2129.6
28.6	2121.0	2169.9	-48.9	2127.9
28.62	2111.0	2167.9	-56.9	2126.3
28.64	2177.0	2165.9	11.1	2124.6
28.66	2232.0	2164.0	68.0	2122.9
28.68	2137.0	2161.8	-24.8	2121.3
28.7	2124.0	2160.0	-36.0	2119.6
28.72	2157.0	2158.1	-1.1	2118.0
28.74	2160.0	2156.3	3.7	2116.3
28.76	2177.0	2154.5	22.5	2114.7
28.78	2134.0	2152.8	-18.8	2113.0
28.8	2142.0	2151.0	-9.0	2111.4
28.82	2100.0	2149.3	-49.3	2109.7
28.84	2197.0	2147.2	49.8	2108.1
28.86	2153.0	2145.5	7.5	2106.5
28.88	2175.0	2143.5	31.5	2104.8
28.9	2179.0	2141.9	37.1	2103.2
28.92	2166.0	2140.2	25.8	2101.6
28.94	2134.0	2138.6	-4.6	2099.9
28.96	2086.0	2136.9	-50.9	2098.3
28.98	2134.0	2135.3	-1.3	2096.7
29.0	2161.0	2133.7	27.3	2095.1
29.02	2125.0	2132.1	-7.1	2093.5
29.04	2197.0	2130.5	66.5	2091.8
29.06	2096.0	2128.5	-32.5	2090.2
29.08	2124.0	2127.0	-3.0	2088.6
29.1	2090.0	2125.4	-35.4	2087.0
29.12	2139.0	2123.8	15.2	2085.4
29.14	2097.0	2121.9	-24.9	2083.8
29.16	2216.0	2120.4	95.6	2082.2
29.18	2151.0	2118.9	32.1	2080.6
29.2	2090.0	2117.3	-27.3	2079.0
29.22	2185.0	2115.8	69.2	2077.4
29.24	2070.0	2114.3	-44.3	2075.8
29.26	2094.0	2112.4	-18.4	2074.2
29.28	2075.0	2111.3	-36.3	2072.6
29.3	2112.0	2110.1	1.9	2071.0
29.32	1981.0	2108.6	-127.6	2069.4
29.34	2125.0	2107.2	17.9	2067.9
29.36	2187.0	2105.3	81.7	2066.3
29.38	2101.0	2103.8	-2.8	2064.7
29.4	2075.0	2102.4	-27.4	2063.1
29.42	2118.0	2100.9	17.1	2061.5
29.44	2131.0	2099.4	31.6	2059.9
29.46	2127.0	2098.0	29.0	2058.4
29.48	2123.0	2096.5	26.5	2056.8
29.5	2059.0	2094.7	-35.7	2055.2
29.52	2147.0	2093.3	53.7	2053.6
