Repository: jhamlin-ufl/synthesizability

# synthesizability

Data, fits and code for

> G. D. Di Gianluca *et al.*, *Experimental Evaluation of High-Throughput Structure Predictions*,
> [arXiv:2611.09671](https://arxiv.org/abs/2611.09671) (2026).

We arc-melted 34 ternary compounds predicted to be stable or nearly stable and identified the
phases that formed by powder X-ray diffraction and Rietveld refinement.

## Contents

| Path | What it holds |
|---|---|
| `Supplement.pdf` | the Supplementary Information |
| `samples/` | one folder per target, named by its formula in Table 1: synthesis records, X-ray scans and GSAS-II fits |
| `tables/` | the targets, buttons, scans and fits as CSV tables; the candidate lists |
| `computed/` | P_disorder and the dynamical-stability (phonon) results |
| `databases/` | OQMD, Materials Project and Alexandria entries for each chemical system, and the search-match structures |
| `instruments/` | GSAS-II instrument profiles of the two diffractometers |
| `results/` | the generated tables and figures |
| `workflow/` | the pipeline (`Snakefile`), its scripts and library code |

## Finding a sample

Open `samples/<formula>/README.md`, for example `samples/ZrPt5Si/README.md`. It gives the Table 1
row and outcome, the buttons and scans, the fit of record and the contrast fits, and where the
database entries for the chemical system are. `samples/README.md` explains the file formats and
how to rerun a fit.

## Not included

ICDD PDF-5+ cards and MDI JADE work files are licensed and not redistributed. No deposited fit
uses an ICDD card. `samples/EXCLUDED.md` lists the files left out.

File: data/raw/0470_HM_MoNbTa2/0470_XRD_fit.txt (part 1 of 4)
HardwareIndicator=65519
Wavelength = 1.54059Å, !5.0°/120.0°/0.02°/1(s), I(p)=13001/813, Cu(45kV,40mA), Thursday, April 09, 2026, 9:38 AM
Angle	I(o)	I(c)	I(d)	I(b)
5.0	3204	3305	-101	3305
5.02	3313	3311	2	3311
5.04	3331	3316	15	3316
5.06	3329	3321	8	3321
5.08	3350	3326	24	3326
5.1	3253	3331	-78	3331
5.12	3316	3337	-21	3337
5.14	3239	3342	-103	3342
5.16	3279	3347	-68	3347
5.18	3414	3352	62	3352
5.2	3312	3358	-46	3358
5.22	3253	3363	-110	3363
5.24	3363	3368	-5	3368
5.26	3426	3373	53	3373
5.28	3390	3379	11	3379
5.3	3283	3384	-101	3384
5.32	3335	3389	-54	3389
5.34	3269	3395	-126	3395
5.36	3280	3400	-120	3400
5.38	3343	3405	-62	3405
5.4	3338	3411	-73	3411
5.42	3321	3416	-95	3416
5.44	3324	3421	-97	3421
5.46	3424	3427	-3	3427
5.48	3414	3432	-18	3432
5.5	3318	3438	-120	3438
5.52	3340	3443	-103	3443
5.54	3434	3449	-15	3449
5.56	3477	3454	23	3454
5.58	3311	3460	-149	3460
5.6	3344	3466	-122	3466
5.62	3375	3471	-96	3471
5.64	3373	3477	-104	3477
5.66	3331	3483	-152	3483
5.68	3526	3488	38	3488
5.7	3545	3494	51	3494
5.72	3483	3500	-17	3500
5.74	3403	3506	-103	3506
5.76	3417	3512	-95	3512
5.78	3524	3517	7	3517
5.8	3482	3523	-41	3523
5.82	3550	3529	21	3529
5.84	3581	3535	46	3535
5.86	3552	3541	11	3541
5.88	3460	3548	-88	3548
5.9	3569	3554	15	3554
5.92	3429	3560	-131	3560
5.94	3573	3566	7	3566
5.96	3575	3572	3	3572
5.98	3572	3579	-7	3579
6.0	3591	3585	6	3585
6.02	3670	3591	79	3591
6.04	3497	3598	-101	3598
6.06	3747	3604	143	3604
6.08	3642	3611	31	3611
6.1	3639	3617	22	3617
6.12	3617	3624	-7	3624
6.14	3697	3631	66	3631
6.16	3718	3637	81	3637
6.18	3678	3644	34	3644
6.2	3629	3651	-22	3651
6.22	3662	3658	4	3658
6.24	3848	3665	183	3665
6.26	3736	3672	64	3672
6.28	3758	3679	79	3679
6.3	3679	3686	-7	3686
6.32	3698	3693	5	3693
6.34	3707	3701	6	3701
6.36	3794	3708	86	3708
6.38	3756	3715	41	3715
6.4	3778	3723	55	3723
6.42	3767	3730	37	3730
6.44	3900	3738	162	3738
6.46	3752	3746	6	3746
6.48	3808	3753	55	3753
6.5	3897	3761	136	3761
6.52	3810	3769	41	3769
6.54	3924	3777	147	3777
6.56	3801	3785	16	3785
6.58	3793	3793	0	3793
6.6	3826	3801	25	3801
6.62	3782	3810	-28	3810
6.64	3768	3818	-50	3818
6.66	3777	3826	-49	3826
6.68	3901	3835	66	3835
6.7	3898	3843	55	3843
6.72	3841	3852	-11	3852
6.74	3890	3860	30	3860
6.76	3892	3869	23	3869
6.78	3989	3877	112	3877
6.8	3830	3886	-56	3886
6.82	3872	3895	-23	3895
6.84	3909	3904	5	3904
6.86	3944	3912	32	3912
6.88	3920	3921	-1	3921
6.9	3946	3930	16	3930
6.92	3949	3939	10	3939
6.94	3910	3948	-38	3948
6.96	3998	3956	42	3956
6.98	3907	3965	-58	3965
7.0	4087	3974	113	3974
7.02	4025	3983	42	3983
7.04	4000	3992	8	3992
7.06	4081	4001	80	4001
7.08	3911	4009	-98	4009
7.1	3995	4018	-23	4018
7.12	3943	4027	-84	4027
7.14	3966	4035	-69	4035
7.16	4057	4044	13	4044
7.18	4038	4053	-15	4053
7.2	4051	4061	-10	4061
7.22	4005	4070	-65	4070
7.24	4031	4078	-47	4078
7.26	3926	4087	-161	4087
7.28	3918	4095	-177	4095
7.3	4142	4103	39	4103
7.32	4080	4111	-31	4111
7.34	4083	4120	-37	4120
7.36	4055	4128	-73	4128
7.38	3990	4136	-146	4136
7.4	4070	4143	-73	4143
7.42	4000	4151	-151	4151
7.44	4107	4159	-52	4159
7.46	4021	4167	-146	4167
7.48	4178	4174	4	4174
7.5	4104	4181	-77	4181
7.52	4095	4189	-94	4189
7.54	4089	4196	-107	4196
7.56	4034	4203	-169	4203
7.58	4079	4210	-131	4210
7.6	4065	4217	-152	4217
7.62	4114	4223	-109	4223
7.64	4176	4230	-54	4230
7.66	4152	4236	-84	4236
7.68	4174	4243	-69	4243
7.7	4214	4249	-35	4249
7.72	4099	4255	-156	4255
7.74	4141	4261	-120	4261
7.76	4225	4266	-41	4266
7.78	4215	4272	-57	4272
7.8	4141	4277	-136	4277
7.82	4232	4282	-50	4282
7.84	4186	4287	-101	4287
7.86	4330	4292	38	4292
7.88	4205	4297	-92	4297
7.9	4311	4301	10	4301
7.92	4157	4305	-148	4305
7.94	4266	4309	-43	4309
7.96	4255	4313	-58	4313
7.98	4132	4317	-185	4317
8.0	4250	4321	-71	4321
8.02	4175	4325	-150	4325
8.04	4189	4328	-139	4328
8.06	4261	4332	-71	4332
8.08	4245	4335	-90	4335
8.1	4319	4338	-19	4338
8.12	4327	4341	-14	4341
8.14	4325	4345	-20	4345
8.16	4232	4348	-116	4348
8.18	4230	4351	-121	4351
8.2	4174	4354	-180	4354
8.22	4413	4357	56	4357
8.24	4294	4360	-66	4360
8.26	4364	4363	1	4363
8.28	4422	4366	56	4366
8.3	4328	4369	-41	4369
8.32	4338	4372	-34	4372
8.34	4408	4376	32	4376
8.36	4518	4379	139	4379
8.38	4504	4382	122	4382
8.4	4453	4385	68	4385
8.42	4384	4389	-5	4389
8.44	4392	4392	0	4392
8.46	4536	4396	140	4396
8.48	4443	4400	43	4400
8.5	4284	4404	-120	4404
8.52	4325	4408	-83	4408
8.54	4553	4412	141	4412
8.56	4419	4416	3	4416
8.58	4611	4421	190	4421
8.6	4503	4425	78	4425
8.62	4439	4430	9	4430
8.64	4447	4435	12	4435
8.66	4545	4441	104	4441
8.68	4446	4446	0	4446
8.7	4459	4452	7	4452
8.72	4546	4458	88	4458
8.74	4502	4464	38	4464
8.76	4580	4470	110	4470
8.78	4470	4477	-7	4477
8.8	4651	4484	167	4484
8.82	4414	4491	-77	4491
8.84	4438	4499	-61	4499
8.86	4508	4507	1	4507
8.88	4612	4515	97	4515
8.9	4740	4523	217	4523
8.92	4592	4532	60	4532
8.94	4540	4541	-1	4541
8.96	4608	4551	57	4551
8.98	4623	4561	62	4561
9.0	4657	4571	86	4571
9.02	4760	4582	178	4582
9.04	4590	4593	-3	4593
9.06	4682	4604	78	4604
9.08	4527	4616	-89	4616
9.1	4654	4628	26	4628
9.12	4649	4641	8	4641
9.14	4657	4654	3	4654
9.16	4742	4667	75	4667
9.18	4626	4681	-55	4681
9.2	4699	4696	3	4696
9.22	4701	4711	-10	4711
9.24	4793	4726	67	4726
9.26	4733	4742	-9	4742
9.28	4773	4759	14	4759
9.3	4844	4776	68	4776
9.32	4752	4794	-42	4794
9.34	4950	4812	138	4812
9.36	4660	4830	-170	4830
9.38	4787	4849	-62	4849
9.4	4862	4868	-6	4868
9.42	4728	4888	-160	4888
9.44	4770	4908	-138	4908
9.46	4835	4928	-93	4928
9.48	4855	4949	-94	4949
9.5	4831	4970	-139	4970
9.52	4921	4991	-70	4991
9.54	4729	5013	-284	5013
9.56	4941	5034	-93	5034
9.58	4863	5056	-193	5056
9.6	4763	5078	-315	5078
9.62	4971	5100	-129	5100
9.64	5021	5122	-101	5122
9.66	5053	5144	-91	5144
9.68	4980	5167	-187	5167
9.7	4994	5189	-195	5189
9.72	4985	5211	-226	5211
9.74	5085	5234	-149	5234
9.76	4902	5256	-354	5256
9.78	5121	5278	-157	5278
9.8	5044	5300	-256	5300
9.82	5004	5322	-318	5322
9.84	5080	5344	-264	5344
9.86	5163	5365	-202	5365
9.88	5170	5387	-217	5387
9.9	5250	5409	-159	5409
9.92	5232	5430	-198	5430
9.94	5183	5452	-269	5452
9.96	5191	5473	-282	5473
9.98	5232	5495	-263	5495
10.0	5255	5516	-261	5516
10.02	5377	5538	-161	5538
10.04	5276	5559	-283	5559
10.06	5330	5581	-251	5581
10.08	5342	5602	-260	5602
10.1	5559	5624	-65	5624
10.12	5358	5645	-287	5645
10.14	5432	5667	-235	5667
10.16	5469	5688	-219	5688
10.18	5507	5710	-203	5710
10.2	5431	5732	-301	5732
10.22	5535	5753	-218	5753
10.24	5721	5775	-54	5775
10.26	5626	5797	-171	5797
10.28	5510	5819	-309	5819
10.3	5731	5841	-110	5841
10.32	5646	5863	-217	5863
10.34	5705	5885	-180	5885
10.36	5648	5907	-259	5907
10.38	5859	5930	-71	5930
10.4	5821	5952	-131	5952
10.42	5723	5975	-252	5975
10.44	5732	5998	-266	5998
10.46	5837	6021	-184	6021
10.48	5850	6044	-194	6044
10.5	5960	6067	-107	6067
10.52	5979	6090	-111	6090
10.54	6207	6114	93	6114
10.56	6163	6137	26	6137
10.58	5940	6161	-221	6161
10.6	6174	6185	-11	6185
10.62	6202	6209	-7	6209
10.64	6134	6234	-100	6234
10.66	6315	6258	57	6258
10.68	6362	6283	79	6283
10.7	6306	6308	-2	6308
10.72	6509	6334	175	6334
10.74	6462	6359	103	6359
10.76	6431	6385	46	6385
10.78	6536	6411	125	6411
10.8	6450	6437	13	6437
10.82	6453	6464	-11	6464
10.84	6580	6490	90	6490
10.86	6577	6517	60	6517
10.88	6622	6545	77	6545
10.9	6701	6572	129	6572
10.92	6573	6600	-27	6600
10.94	6676	6628	48	6628
10.96	6787	6657	130	6657
10.98	6854	6685	169	6685
11.0	6844	6714	130	6714
11.02	6922	6743	179	6743
11.04	6825	6772	53	6772
11.06	6992	6801	191	6801
11.08	7201	6830	371	6830
11.1	7220	6859	361	6859
11.12	7112	6889	223	6889
11.14	7103	6918	185	6918
11.16	7167	6948	219	6948
11.18	7277	6977	300	6977
11.2	7231	7006	225	7006
11.22	7282	7036	246	7036
11.24	7285	7065	220	7065
11.26	7312	7094	218	7094
11.28	7363	7123	240	7123
11.3	7376	7152	224	7152
11.32	7395	7181	214	7181
11.34	7529	7209	320	7209
11.36	7462	7237	225	7237
11.38	7620	7266	354	7266
11.4	7426	7293	133	7293
11.42	7497	7321	176	7321
11.44	7617	7348	269	7348
11.46	7600	7375	225	7375
11.48	7755	7402	353	7402
11.5	7678	7428	250	7428
11.52	7718	7454	264	7454
11.54	7813	7480	333	7480
11.56	7793	7505	288	7505
11.58	7734	7530	204	7530
11.6	7689	7554	135	7554
11.62	7696	7578	118	7578
11.64	8035	7601	434	7601
11.66	7668	7624	44	7624
11.68	7761	7647	114	7647
11.7	8114	7668	446	7668
11.72	7958	7689	269	7689
11.74	8002	7710	292	7710
11.76	7854	7730	124	7730
11.78	7887	7749	138	7749
11.8	7840	7768	72	7768
11.82	7986	7786	200	7786
11.84	8089	7803	286	7803
11.86	8173	7820	353	7820
11.88	8143	7836	307	7836
11.9	8001	7851	150	7851
11.92	8045	7865	180	7865
11.94	8009	7878	131	7878
11.96	8166	7891	275	7891
11.98	8095	7903	192	7903
12.0	8185	7913	272	7913
12.02	8022	7923	99	7923
12.04	8060	7933	127	7933
12.06	8019	7941	78	7941
12.08	7875	7948	-73	7948
12.1	8009	7954	55	7954
12.12	8075	7959	116	7959
12.14	8167	7964	203	7964
12.16	8057	7967	90	7967
12.18	8108	7970	138	7970
12.2	7960	7972	-12	7972
12.22	8044	7973	71	7973
12.24	8024	7973	51	7973
12.26	8142	7972	170	7972
12.28	7987	7971	16	7971
12.3	8049	7968	81	7968
12.32	7952	7965	-13	7965
12.34	8031	7962	69	7962
12.36	8040	7957	83	7957
12.38	8146	7952	194	7952
12.4	8108	7947	161	7947
12.42	8123	7940	183	7940
12.44	8066	7933	133	7933
12.46	7974	7925	49	7925
12.48	7945	7917	28	7917
12.5	7970	7908	62	7908
12.52	7910	7899	11	7899
12.54	7912	7889	23	7889
12.56	7856	7879	-23	7879
12.58	7983	7868	115	7868
12.6	7962	7856	106	7856
12.62	7927	7845	82	7845
12.64	7935	7832	103	7832
12.66	7872	7820	52	7820
12.68	7793	7807	-14	7807
12.7	7935	7793	142	7793
12.72	7883	7779	104	7779
12.74	7663	7765	-102	7765
12.76	7740	7751	-11	7751
12.78	7763	7736	27	7736
12.8	7709	7721	-12	7721
12.82	7790	7705	85	7705
12.84	7656	7690	-34	7690
12.86	7730	7674	56	7674
12.88	7571	7658	-87	7658
12.9	7660	7641	19	7641
12.92	7743	7625	118	7625
12.94	7606	7608	-2	7608
12.96	7568	7592	-24	7592
12.98	7537	7575	-38	7575
13.0	7748	7558	190	7558
13.02	7581	7541	40	7541
13.04	7551	7524	27	7524
13.06	7649	7507	142	7507
13.08	7468	7490	-22	7490
13.1	7623	7472	151	7472
13.12	7468	7455	13	7455
13.14	7455	7438	17	7438
13.16	7427	7421	6	7421
13.18	7408	7404	4	7404
13.2	7429	7387	42	7387
13.22	6909	7371	-462	7371
13.24	7415	7354	61	7354
13.26	7228	7338	-110	7338
13.28	7407	7321	86	7321
13.3	7312	7305	7	7305
13.32	7223	7289	-66	7289
13.34	7469	7274	195	7274
13.36	7320	7258	62	7258
13.38	7260	7243	17	7243
13.4	7362	7228	134	7228
13.42	7274	7213	61	7213
13.44	7152	7199	-47	7199
13.46	7115	7185	-70	7185
13.48	7250	7172	78	7172
13.5	7208	7158	50	7158
13.52	7359	7146	213	7146
13.54	7274	7133	141	7133
13.56	7182	7121	61	7121
13.58	7203	7109	94	7109
13.6	7277	7098	179	7098
13.62	7053	7087	-34	7087
13.64	7166	7077	89	7077
13.66	7080	7066	14	7066
13.68	7136	7057	79	7057
13.7	7248	7047	201	7047
13.72	7375	7038	337	7038
13.74	7109	7029	80	7029
13.76	7173	7021	152	7021
13.78	7041	7012	29	7012
13.8	7135	7004	131	7004
13.82	7171	6997	174	6997
13.84	7092	6990	102	6990
13.86	7076	6983	93	6983
13.88	7236	6976	260	6976
13.9	6805	6969	-164	6969
13.92	7071	6963	108	6963
13.94	6864	6957	-93	6957
13.96	7062	6952	110	6952
13.98	7048	6946	102	6946
14.0	6979	6941	38	6941
14.02	6903	6937	-34	6937
14.04	6922	6932	-10	6932
14.06	7229	6928	301	6928
14.08	6895	6924	-29	6924
14.1	6987	6920	67	6920
14.12	6780	6916	-136	6916
14.14	6991	6913	78	6913
14.16	6763	6909	-146	6909
14.18	6833	6906	-73	6906
14.2	6947	6903	44	6903
14.22	7065	6901	164	6901
14.24	7094	6898	196	6898
14.26	6911	6896	15	6896
14.28	6817	6894	-77	6894
14.3	6866	6892	-26	6892
14.32	6865	6890	-25	6890
14.34	7096	6889	207	6889
14.36	7000	6887	113	6887
14.38	6858	6886	-28	6886
14.4	6878	6885	-7	6885
14.42	6907	6884	23	6884
14.44	6861	6883	-22	6883
14.46	6818	6882	-64	6882
14.48	6931	6881	50	6881
14.5	6896	6881	15	6881
14.52	6863	6880	-17	6880
14.54	6960	6880	80	6880
14.56	6930	6880	50	6880
14.58	7010	6879	131	6879
14.6	6843	6879	-36	6879
14.62	6825	6879	-54	6879
14.64	6931	6879	52	6879
14.66	6924	6880	44	6880
14.68	6976	6880	96	6880
14.7	6670	6880	-210	6880
14.72	6952	6880	72	6880
14.74	6837	6881	-44	6881
14.76	7063	6881	182	6881
14.78	6917	6881	36	6881
14.8	6937	6882	55	6882
14.82	6869	6882	-13	6882
14.84	6780	6883	-103	6883
14.86	6841	6883	-42	6883
14.88	6804	6884	-80	6884
14.9	6782	6884	-102	6884
14.92	6914	6885	29	6885
14.94	6825	6885	-60	6885
14.96	6899	6886	13	6886
14.98	6809	6886	-77	6886
15.0	6810	6886	-76	6886
15.02	6930	6887	43	6887
15.04	6952	6887	65	6887
15.06	6805	6887	-82	6887
15.08	6963	6888	75	6888
15.1	6812	6888	-76	6888
15.12	6898	6888	10	6888
15.14	6715	6888	-173	6888
15.16	6865	6888	-23	6888
15.18	6751	6888	-137	6888
15.2	7006	6887	119	6887
15.22	6956	6887	69	6887
15.24	6793	6887	-94	6887
15.26	6952	6886	66	6886
15.28	7164	6885	279	6885
15.3	6981	6885	96	6885
15.32	6765	6884	-119	6884
15.34	6889	6883	6	6883
15.36	6803	6881	-78	6881
15.38	6898	6880	18	6880
15.4	6779	6879	-100	6879
15.42	6832	6877	-45	6877
15.44	6765	6875	-110	6875
15.46	6794	6873	-79	6873
15.48	6965	6871	94	6871
15.5	6907	6869	38	6869
15.52	6869	6867	2	6867
15.54	6979	6864	115	6864
15.56	7111	6861	250	6861
15.58	6810	6858	-48	6858
15.6	6830	6855	-25	6855
15.62	6793	6852	-59	6852
15.64	6810	6848	-38	6848
15.66	6645	6845	-200	6845
15.68	6691	6841	-150	6841
15.7	6768	6837	-69	6837
15.72	6739	6833	-94	6833
15.74	6851	6829	22	6829
15.76	6775	6824	-49	6824
15.78	6765	6820	-55	6820
15.8	6849	6815	34	6815
15.82	6813	6810	3	6810
15.84	6779	6805	-26	6805
15.86	6926	6800	126	6800
15.88	6787	6794	-7	6794
15.9	6928	6789	139	6789
15.92	6867	6783	84	6783
15.94	6801	6778	23	6778
15.96	6831	6772	59	6772
15.98	6686	6766	-80	6766
16.0	6809	6759	50	6759
16.02	6648	6753	-105	6753
16.04	6843	6747	96	6747
16.06	6700	6740	-40	6740
16.08	6790	6733	57	6733
16.1	6716	6727	-11	6727
16.12	6937	6720	217	6720
16.14	6846	6713	133	6713
16.16	6757	6705	52	6705
16.18	6678	6698	-20	6698
16.2	6740	6691	49	6691
16.22	6695	6683	12	6683
16.24	6663	6675	-12	6675
16.26	6640	6667	-27	6667
16.28	6781	6660	121	6660
16.3	6571	6652	-81	6652
16.32	6694	6643	51	6643
16.34	6551	6635	-84	6635
16.36	6591	6627	-36	6627
16.38	6556	6618	-62	6618
16.4	6737	6610	127	6610
16.42	6616	6601	15	6601
16.44	6759	6592	167	6592
16.46	6484	6583	-99	6583
16.48	6569	6574	-5	6574
16.5	6476	6565	-89	6565
16.52	6649	6556	93	6556
16.54	6637	6547	90	6547
16.56	6589	6537	52	6537
16.58	6501	6528	-27	6528
16.6	6493	6518	-25	6518
16.62	6644	6509	135	6509
16.64	6658	6499	159	6499
16.66	6569	6489	80	6489
16.68	6312	6479	-167	6479
16.7	6338	6469	-131	6469
16.72	6660	6459	201	6459
16.74	6384	6449	-65	6449
16.76	6390	6439	-49	6439
16.78	6362	6429	-67	6429
16.8	6370	6418	-48	6418
16.82	6500	6408	92	6408
16.84	6516	6397	119	6397
16.86	6509	6387	122	6387
16.88	6412	6376	36	6376
16.9	6211	6365	-154	6365
16.92	6382	6355	27	6355
16.94	6387	6344	43	6344
16.96	6412	6333	79	6333
16.98	6316	6322	-6	6322
17.0	6471	6311	160	6311
17.02	6170	6300	-130	6300
17.04	6260	6289	-29	6289
17.06	6301	6277	24	6277
17.08	6269	6266	3	6266
17.1	6167	6255	-88	6255
17.12	6261	6244	17	6244
17.14	6039	6232	-193	6232
17.16	6245	6221	24	6221
17.18	6054	6209	-155	6209
17.2	6181	6198	-17	6198
17.22	6038	6186	-148	6186
17.24	6239	6175	64	6175
17.26	6033	6163	-130	6163
17.28	6208	6151	57	6151
17.3	6106	6140	-34	6140
17.32	6074	6128	-54	6128
17.34	6040	6116	-76	6116
17.36	6007	6104	-97	6104
17.38	6038	6092	-54	6092
17.4	6166	6081	85	6081
17.42	5921	6069	-148	6069
17.44	5973	6057	-84	6057
17.46	6099	6045	54	6045
17.48	5979	6033	-54	6033
17.5	5981	6021	-40	6021
17.52	6032	6009	23	6009
17.54	5919	5997	-78	5997
17.56	5782	5985	-203	5985
17.58	5847	5973	-126	5973
17.6	5925	5961	-36	5961
17.62	5875	5949	-74	5949
17.64	5779	5936	-157	5936
17.66	5848	5924	-76	5924
17.68	5829	5912	-83	5912
17.7	5672	5900	-228	5900
17.72	5725	5888	-163	5888
17.74	5652	5876	-224	5876
17.76	5754	5863	-109	5863
17.78	5898	5851	47	5851
17.8	5864	5839	25	5839
17.82	5656	5827	-171	5827
17.84	5648	5814	-166	5814
17.86	5728	5802	-74	5802
17.88	5753	5790	-37	5790
17.9	5662	5777	-115	5777
17.92	5617	5765	-148	5765
17.94	5915	5753	162	5753
17.96	5646	5740	-94	5740
17.98	5638	5728	-90	5728
18.0	5730	5716	14	5716
18.02	5520	5703	-183	5703
18.04	5619	5691	-72	5691
18.06	5501	5679	-178	5679
18.08	5617	5666	-49	5666
18.1	5508	5654	-146	5654
18.12	5430	5642	-212	5642
18.14	5593	5629	-36	5629
18.16	5561	5617	-56	5617
18.18	5412	5604	-192	5604
18.2	5481	5592	-111	5592
18.22	5540	5580	-40	5580
18.24	5508	5567	-59	5567
18.26	5358	5555	-197	5555
18.28	5436	5542	-106	5542
18.3	5364	5530	-166	5530
18.32	5264	5518	-254	5518
18.34	5417	5505	-88	5505
18.36	5319	5493	-174	5493
18.38	5246	5481	-235	5481
18.4	5461	5468	-7	5468
18.42	5321	5456	-135	5456
18.44	5301	5444	-143	5444
18.46	5430	5431	-1	5431
18.48	5233	5419	-186	5419
18.5	5438	5407	31	5407
18.52	5363	5394	-31	5394
18.54	5353	5382	-29	5382
18.56	5295	5370	-75	5370
18.58	5364	5357	7	5357
18.6	5170	5345	-175	5345
18.62	5367	5333	34	5333
18.64	5260	5321	-61	5321
18.66	5254	5308	-54	5308
18.68	5353	5296	57	5296
18.7	5113	5284	-171	5284
18.72	5300	5272	28	5272
18.74	5185	5260	-75	5260
18.76	5167	5248	-81	5248
18.78	5304	5235	69	5235
18.8	5258	5223	35	5223
18.82	5080	5211	-131	5211
18.84	5064	5199	-135	5199
18.86	5192	5187	5	5187
18.88	5154	5175	-21	5175
18.9	5127	5163	-36	5163
18.92	5283	5151	132	5151
18.94	5046	5139	-93	5139
18.96	5212	5127	85	5127
18.98	4983	5115	-132	5115
19.0	5040	5103	-63	5103
19.02	5081	5092	-11	5092
19.04	5012	5080	-68	5080
19.06	5017	5068	-51	5068
19.08	5142	5056	86	5056
19.1	5042	5044	-2	5044
19.12	4971	5033	-62	5033
19.14	5066	5021	45	5021
19.16	4896	5009	-113	5009
19.18	4947	4998	-51	4998
19.2	4967	4986	-19	4986
19.22	4874	4975	-101	4975
19.24	4934	4963	-29	4963
19.26	4866	4952	-86	4952
19.28	4938	4940	-2	4940
19.3	4913	4929	-16	4929
19.32	4916	4917	-1	4917
19.34	4924	4906	18	4906
19.36	4858	4895	-37	4895
19.38	4931	4883	48	4883
19.4	4849	4872	-23	4872
19.42	4803	4861	-58	4861
19.44	4794	4850	-56	4850
19.46	4893	4839	54	4839
19.48	4842	4828	14	4828
19.5	4796	4817	-21	4817
19.52	4804	4806	-2	4806
19.54	4812	4795	17	4795
19.56	4755	4784	-29	4784
19.58	4738	4773	-35	4773
19.6	4702	4762	-60	4762
19.62	4848	4751	97	4751
19.64	4711	4741	-30	4741
19.66	4903	4730	173	4730
19.68	4753	4719	34	4719
19.7	4704	4709	-5	4709
19.72	4706	4698	8	4698
19.74	4737	4688	49	4688
19.76	4644	4677	-33	4677
19.78	4675	4667	8	4667
19.8	4740	4657	83	4657
19.82	4652	4646	6	4646
19.84	4759	4636	123	4636
19.86	4824	4626	198	4626
19.88	4558	4616	-58	4616
19.9	4595	4606	-11	4606
19.92	4597	4596	1	4596
19.94	4713	4586	127	4586
19.96	4560	4576	-16	4576
19.98	4594	4566	28	4566
20.0	4502	4556	-54	4556
20.02	4586	4546	40	4546
20.04	4539	4537	2	4537
20.06	4626	4527	99	4527
20.08	4518	4518	0	4518
20.1	4583	4508	75	4508
20.12	4483	4499	-16	4499
20.14	4449	4489	-40	4489
20.16	4493	4480	13	4480
20.18	4473	4471	2	4471
20.2	4387	4462	-75	4462
20.22	4588	4452	136	4452
20.24	4456	4443	13	4443
20.26	4438	4434	4	4434
20.28	4567	4425	142	4425
20.3	4460	4416	44	4416
20.32	4506	4407	99	4407
20.34	4444	4399	45	4399
20.36	4391	4390	1	4390
20.38	4425	4381	44	4381
20.4	4437	4372	65	4372
20.42	4403	4364	39	4364
20.44	4431	4355	76	4355
20.46	4374	4347	27	4347
20.48	4281	4338	-57	4338
20.5	4420	4330	90	4330
20.52	4409	4321	88	4321
20.54	4403	4313	90	4313
20.56	4335	4305	30	4305
20.58	4398	4296	102	4296
20.6	4321	4288	33	4288
20.62	4361	4280	81	4280
20.64	4260	4272	-12	4272
20.66	4343	4264	79	4264
20.68	4358	4256	102	4256
20.7	4333	4248	85	4248
20.72	4282	4240	42	4240
20.74	4263	4232	31	4232
20.76	4279	4225	54	4225
20.78	4287	4217	70	4217
20.8	4191	4209	-18	4209
20.82	4276	4201	75	4201
20.84	4141	4194	-53	4194
20.86	4266	4186	80	4186
20.88	4245	4179	66	4179
20.9	4240	4171	69	4171
20.92	4259	4164	95	4164
20.94	4258	4156	102	4156
20.96	4201	4149	52	4149
20.98	4160	4142	18	4142
21.0	4129	4134	-5	4134
21.02	4166	4127	39	4127
21.04	4171	4120	51	4120
21.06	4174	4113	61	4113
21.08	4202	4106	96	4106
21.1	4106	4099	7	4099
21.12	4223	4091	132	4091
21.14	4273	4084	189	4084
21.16	4058	4078	-20	4078
21.18	4172	4071	101	4071
21.2	4126	4064	62	4064
21.22	4135	4057	78	4057
21.24	4138	4050	88	4050
21.26	4132	4043	89	4043
21.28	4049	4037	12	4037
21.3	4216	4030	186	4030
21.32	4035	4023	12	4023
21.34	4033	4017	16	4017
21.36	4012	4010	2	4010
21.38	4033	4003	30	4003
21.4	4121	3997	124	3997
21.42	4012	3990	22	3990
21.44	4077	3984	93	3984
21.46	3982	3978	4	3978
21.48	3998	3971	27	3971
21.5	4088	3965	123	3965
21.52	4009	3958	51	3958
21.54	3950	3952	-2	3952
21.56	3947	3946	1	3946
21.58	3928	3940	-12	3940
21.6	3865	3934	-69	3934
21.62	3902	3927	-25	3927
21.64	3972	3921	51	3921
21.66	3803	3915	-112	3915
21.68	3932	3909	23	3909
21.7	4029	3903	126	3903
21.72	3915	3897	18	3897
21.74	3925	3891	34	3891
21.76	3812	3885	-73	3885
21.78	4016	3879	137	3879
21.8	3880	3873	7	3873
21.82	3986	3867	119	3867
21.84	3938	3862	76	3862
21.86	4029	3856	173	3856
21.88	3780	3850	-70	3850
21.9	3959	3844	115	3844
21.92	3916	3839	77	3839
21.94	3809	3833	-24	3833
21.96	3802	3827	-25	3827
21.98	3870	3821	49	3821
22.0	3838	3816	22	3816
22.02	3900	3810	90	3810
22.04	3788	3805	-17	3805
22.06	3849	3799	50	3799
22.08	3783	3794	-11	3794
22.1	3711	3788	-77	3788
22.12	3953	3783	170	3783
22.14	3813	3777	36	3777
22.16	3828	3772	56	3772
22.18	3809	3766	43	3766
22.2	3791	3761	30	3761
22.22	3814	3755	59	3755
22.24	3723	3750	-27	3750
22.26	3742	3745	-3	3745
22.28	3660	3739	-79	3739
22.3	3797	3734	63	3734
22.32	3718	3729	-11	3729
22.34	3726	3724	2	3724
22.36	3760	3718	42	3718
22.38	3665	3713	-48	3713
22.4	3662	3708	-46	3708
22.42	3746	3703	43	3703
22.44	3678	3697	-19	3697
22.46	3715	3692	23	3692
22.48	3768	3687	81	3687
22.5	3703	3682	21	3682
22.52	3672	3677	-5	3677
22.54	3584	3672	-88	3672
22.56	3612	3667	-55	3667
22.58	3663	3662	1	3662
22.6	3552	3657	-105	3657
22.62	3649	3652	-3	3652
22.64	3707	3647	60	3647
22.66	3583	3642	-59	3642
22.68	3652	3637	15	3637
22.7	3594	3632	-38	3632
22.72	3744	3627	117	3627
22.74	3679	3622	57	3622
22.76	3629	3617	12	3617
22.78	3587	3612	-25	3612
22.8	3673	3607	66	3607
22.82	3620	3602	18	3602
22.84	3491	3597	-106	3597
22.86	3628	3592	36	3592
22.88	3620	3587	33	3587
22.9	3555	3582	-27	3582
22.92	3637	3578	59	3578
22.94	3528	3573	-45	3573
22.96	3649	3568	81	3568
22.98	3542	3563	-21	3563
23.0	3543	3558	-15	3558
23.02	3479	3553	-74	3553
23.04	3578	3549	29	3549
23.06	3547	3544	3	3544
23.08	3523	3539	-16	3539
23.1	3589	3534	55	3534
23.12	3464	3529	-65	3529
23.14	3491	3525	-34	3525
23.16	3489	3520	-31	3520
23.18	3602	3515	87	3515
23.2	3467	3510	-43	3510
23.22	3594	3505	89	3505
23.24	3550	3501	49	3501
23.26	3520	3496	24	3496
23.28	3603	3491	112	3491
23.3	3411	3486	-75	3486
23.32	3464	3482	-18	3482
23.34	3471	3477	-6	3477
23.36	3489	3472	17	3472
23.38	3470	3467	3	3467
23.4	3441	3463	-22	3463
23.42	3464	3458	6	3458
23.44	3482	3454	28	3453
23.46	3454	3449	5	3448
23.48	3492	3445	47	3444
23.5	3474	3440	34	3439
23.52	3439	3435	4	3434
23.54	3545	3431	114	3429
23.56	3482	3426	56	3425
23.58	3445	3421	24	3420
23.6	3413	3417	-4	3415
23.62	3497	3412	85	3410
23.64	3375	3407	-32	3406
23.66	3454	3402	52	3401
23.68	3402	3398	4	3396
23.7	3410	3393	17	3391
23.72	3432	3388	44	3386
23.74	3277	3383	-106	3382
23.76	3374	3378	-4	3377
23.78	3376	3374	2	3372
23.8	3299	3369	-70	3367
23.82	3278	3364	-86	3362
23.84	3299	3359	-60	3358
23.86	3328	3354	-26	3353
23.88	3330	3350	-20	3348
23.9	3383	3345	38	3343
23.92	3327	3340	-13	3338
23.94	3273	3335	-62	3333
23.96	3276	3330	-54	3328
23.98	3303	3325	-22	3324
24.0	3295	3320	-25	3319
24.02	3291	3316	-25	3314
24.04	3348	3311	37	3309
24.06	3272	3306	-34	3304
24.08	3217	3301	-84	3299
24.1	3160	3296	-136	3294
24.12	3277	3291	-14	3289
24.14	3273	3286	-13	3284
24.16	3307	3281	26	3279
24.18	3316	3276	40	3274
24.2	3365	3271	94	3270
24.22	3389	3266	123	3265
24.24	3250	3261	-11	3260
24.26	3322	3256	66	3255
24.28	3245	3251	-6	3250
24.3	3206	3246	-40	3245
24.32	3239	3241	-2	3240
24.34	3346	3236	110	3235
24.36	3229	3231	-2	3230
24.38	3185	3226	-41	3225
24.4	3210	3221	-11	3220
24.42	3326	3216	110	3215
24.44	3198	3211	-13	3210
24.46	3219	3206	13	3205
24.48	3216	3201	15	3200
24.5	3152	3196	-44	3195
24.52	3140	3191	-51	3190
24.54	3231	3186	45	3185
24.56	3099	3181	-82	3179
24.58	3207	3176	31	3174
24.6	3198	3171	27	3169
24.62	3178	3166	12	3164
24.64	3169	3161	8	3159
24.66	3145	3156	-11	3154
24.68	3264	3151	113	3149
24.7	3107	3146	-39	3144
24.72	3121	3141	-20	3139
24.74	3117	3136	-19	3134
24.76	3042	3131	-89	3129
24.78	3032	3126	-94	3124
24.8	3113	3120	-7	3119
24.82	3161	3115	46	3114
24.84	3208	3110	98	3108
24.86	3187	3105	82	3103
24.88	3117	3100	17	3098
24.9	3083	3095	-12	3093
24.92	3047	3090	-43	3088
24.94	3120	3085	35	3083
24.96	3145	3080	65	3078
24.98	3110	3075	35	3073
25.0	2996	3070	-74	3068
25.02	3044	3064	-20	3062
25.04	2978	3059	-81	3057
25.06	3160	3054	106	3052
25.08	3062	3049	13	3047
25.1	3058	3044	14	3042
25.12	3124	3039	85	3037
25.14	3106	3034	72	3032
25.16	3086	3029	57	3027
25.18	2912	3024	-112	3022
25.2	2997	3018	-21	3016
25.22	3028	3013	15	3011
25.24	3029	3008	21	3006
25.26	3091	3003	88	3001
25.28	3089	2998	91	2996
25.3	3012	2993	19	2991
25.32	3000	2988	12	2986
25.34	3016	2983	33	2981
25.36	2935	2978	-43	2975
25.38	3002	2972	30	2970
25.4	2969	2967	2	2965
25.42	2969	2962	7	2960
25.44	3070	2957	113	2955
25.46	2964	2952	12	2950
25.48	2985	2947	38	2945
25.5	2949	2942	7	2940
25.52	2922	2937	-15	2935
25.54	3024	2932	92	2929
25.56	2960	2926	34	2924
25.58	2930	2921	9	2919
25.6	2856	2916	-60	2914
25.62	2921	2911	10	2909
25.64	2854	2906	-52	2904
25.66	2947	2901	46	2899
25.68	2887	2896	-9	2894
25.7	2867	2891	-24	2889
25.72	2931	2886	45	2884
25.74	2934	2881	53	2878
25.76	3021	2876	145	2873
25.78	2804	2870	-66	2868
25.8	2855	2865	-10	2863
25.82	2833	2860	-27	2858
25.84	2895	2855	40	2853
25.86	2907	2850	57	2848
25.88	2862	2845	17	2843
25.9	2916	2840	76	2838
25.92	2859	2835	24	2833
25.94	2817	2830	-13	2828
25.96	2895	2825	70	2823
25.98	2781	2820	-39	2818
26.0	2800	2815	-15	2813
26.02	2844	2810	34	2808
26.04	2865	2805	60	2803
26.06	2834	2800	34	2798
26.08	2814	2795	19	2792
26.1	2838	2790	48	2787
26.12	2841	2785	56	2782
26.14	2861	2780	81	2777
26.16	2742	2775	-33	2772
26.18	2724	2770	-46	2767
26.2	2846	2765	81	2762
26.22	2844	2760	84	2757
26.24	2814	2755	59	2752
26.26	2670	2750	-80	2748
26.28	2734	2745	-11	2743
26.3	2813	2740	73	2738
26.32	2676	2735	-59	2733
26.34	2744	2730	14	2728
26.36	2786	2725	61	2723
26.38	2778	2720	58	2718
26.4	2697	2715	-18	2713
26.42	2749	2710	39	2708
26.44	2796	2705	91	2703
26.46	2755	2701	54	2698
26.48	2722	2696	26	2693
26.5	2709	2691	18	2688
26.52	2660	2686	-26	2683
26.54	2610	2681	-71	2679
26.56	2714	2676	38	2674
26.58	2726	2671	55	2669
26.6	2723	2666	57	2664
26.62	2689	2662	27	2659
26.64	2701	2657	44	2654
26.66	2596	2652	-56	2649
26.68	2610	2647	-37	2645
26.7	2667	2642	25	2640
26.72	2632	2637	-5	2635
26.74	2664	2633	31	2630
26.76	2628	2628	0	2625
26.78	2687	2623	64	2621
26.8	2589	2618	-29	2616
26.82	2598	2614	-16	2611
26.84	2629	2609	20	2606
26.86	2647	2604	43	2602
26.88	2640	2599	41	2597
26.9	2552	2595	-43	2592
26.92	2536	2590	-54	2587
26.94	2631	2585	46	2583
26.96	2633	2581	52	2578
26.98	2546	2576	-30	2573
27.0	2623	2571	52	2569
27.02	2565	2567	-2	2564
27.04	2543	2562	-19	2559
27.06	2597	2557	40	2555
27.08	2541	2553	-12	2550
27.1	2469	2548	-79	2545
27.12	2517	2543	-26	2541
27.14	2599	2539	60	2536
27.16	2553	2534	19	2532
27.18	2535	2530	5	2527
27.2	2456	2525	-69	2522
27.22	2591	2521	70	2518
27.24	2504	2516	-12	2513
27.26	2593	2512	81	2509
27.28	2581	2507	74	2504
27.3	2583	2503	80	2500
27.32	2491	2498	-7	2495
27.34	2542	2494	48	2491
27.36	2518	2489	29	2486
27.38	2596	2485	111	2482
27.4	2481	2480	1	2477
27.42	2501	2476	25	2473
27.44	2436	2471	-35	2469
27.46	2595	2467	128	2464
27.48	2479	2463	16	2460
27.5	2423	2458	-35	2455
27.52	2498	2454	44	2451
27.54	2471	2450	21	2447
27.56	2405	2445	-40	2442
27.58	2380	2441	-61	2438
27.6	2490	2437	53	2434
27.62	2542	2432	110	2429
27.64	2433	2428	5	2425
27.66	2502	2424	78	2421
27.68	2524	2420	104	2417
27.7	2440	2415	25	2412
27.72	2495	2411	84	2408
27.74	2462	2407	55	2404
27.76	2448	2403	45	2400
27.78	2557	2399	158	2396
27.8	2468	2394	74	2391
27.82	2354	2390	-36	2387
27.84	2395	2386	9	2383
27.86	2349	2382	-33	2379
27.88	2412	2378	34	2375
27.9	2385	2374	11	2371
27.92	2378	2370	8	2367
27.94	2408	2366	42	2363
27.96	2449	2362	87	2359
27.98	2412	2358	54	2355
28.0	2446	2354	92	2351
28.02	2316	2350	-34	2347
28.04	2365	2346	19	2343
28.06	2396	2342	54	2339
28.08	2382	2338	44	2335
28.1	2334	2334	0	2331
28.12	2386	2330	56	2327
28.14	2419	2326	93	2323
28.16	2378	2322	56	2319
28.18	2337	2318	19	2315
28.2	2374	2314	60	2311
28.22	2358	2311	47	2307
28.24	2323	2307	16	2304
28.26	2264	2303	-39	2300
28.28	2306	2299	7	2296
28.3	2328	2295	33	2292
28.32	2255	2292	-37	2288
28.34	2256	2288	-32	2285
28.36	2300	2284	16	2281
28.38	2269	2281	-12	2277
28.4	2329	2277	52	2273
28.42	2272	2273	-1	2270
28.44	2312	2269	43	2266
28.46	2288	2266	22	2262
28.48	2226	2262	-36	2259
28.5	2326	2258	68	2255
28.52	2292	2255	37	2251
28.54	2291	2251	40	2248
28.56	2298	2248	50	2244
28.58	2299	2244	55	2241
28.6	2250	2241	9	2237
28.62	2359	2237	122	2234
28.64	2305	2233	72	2230
28.66	2257	2230	27	2226
28.68	2232	2226	6	2223
28.7	2243	2223	20	2219
28.72	2257	2219	38	2216
28.74	2287	2216	71	2212
28.76	2245	2213	32	2209
28.78	2201	2209	-8	2206
28.8	2244	2206	38	2202
28.82	2198	2202	-4	2199
28.84	2216	2199	17	2195
28.86	2218	2196	22	2192
28.88	2219	2192	27	2189
28.9	2177	2189	-12	2185
28.92	2224	2186	38	2182
28.94	2145	2182	-37	2178
28.96	2209	2179	30	2175
28.98	2240	2176	64	2172
29.0	2192	2172	20	2169
29.02	2173	2169	4	2165
29.04	2157	2166	-9	2162
29.06	2255	2163	92	2159
29.08	2145	2159	-14	2155
29.1	2217	2156	61	2152
29.12	2247	2153	94	2149
29.14	2136	2150	-14	2146
29.16	2123	2147	-24	2143
29.18	2206	2143	63	2139
29.2	2214	2140	74	2136
29.22	2108	2137	-29	2133
29.24	2105	2134	-29	2130
29.26	2128	2131	-3	2127
29.28	2286	2128	158	2124
29.3	2166	2125	41	2121
29.32	2141	2122	19	2118
29.34	2168	2119	49	2115
29.36	2107	2116	-9	2111
29.38	2122	2112	10	2108
29.4	2152	2109	43	2105
29.42	2090	2106	-16	2102
29.44	2153	2103	50	2099
29.46	2185	2100	85	2096
29.48	2129	2098	31	2093
29.5	2177	2095	82	2090
29.52	2099	2092	7	2087
29.54	2194	2089	105	2084
29.56	2128	2086	42	2082
29.58	2188	2083	105	2079
29.6	2125	2080	45	2076
29.62	2142	2077	65	2073
29.64	2035	2074	-39	2070
29.66	2161	2071	90	2067
29.68	2065	2069	-4	2064
29.7	2129	2066	63	2061
29.72	2153	2063	90	2059
29.74	2095	2060	35	2056
29.76	2154	2057	97	2053
29.78	2095	2055	40	2050
29.8	2082	2052	30	2047
29.82	2085	2049	36	2045
29.84	2097	2046	51	2042
29.86	2101	2044	57	2039
29.88	2051	2041	10	2036
29.9	2065	2038	27	2034
29.92	2065	2035	30	2031
29.94	2077	2033	44	2028
29.96	2208	2030	178	2025
29.98	2089	2027	62	2023
30.0	2116	2025	91	2020
30.02	2082	2022	60	2017
30.04	2060	2019	41	2015
30.06	2048	2017	31	2012
30.08	2091	2014	77	2010
30.1	2067	2012	55	2007
30.12	2128	2009	119	2004
30.14	2060	2007	53	2002
30.16	2135	2004	131	1999
30.18	2050	2001	49	1997
30.2	2054	1999	55	1994
30.22	2123	1996	127	1991
30.24	1998	1994	4	1989
30.26	1978	1991	-13	1986
30.28	2048	1989	59	1984
30.3	2045	1986	59	1981
30.32	2005	1984	21	1979
30.34	2066	1981	85	1976
30.36	2093	1979	114	1974
30.38	2054	1977	77	1972
30.4	1984	1974	10	1969
30.42	2037	1972	65	1967
30.44	2030	1969	61	1964
30.46	2028	1967	61	1962
30.48	1970	1965	5	1959
30.5	2010	1962	48	1957
30.52	2061	1960	101	1955
30.54	1932	1958	-26	1952
30.56	1969	1955	14	1950
30.58	2029	1953	76	1948
30.6	2018	1951	67	1945
30.62	1908	1948	-40	1943
30.64	1910	1946	-36	1941
30.66	1982	1944	38	1938
30.68	1975	1941	34	1936
30.7	2054	1939	115	1934
30.72	1900	1937	-37	1931
30.74	1922	1935	-13	1929
30.76	1907	1932	-25	1927
30.78	1911	1930	-19	1925
30.8	1956	1928	28	1922
30.82	1924	1926	-2	1920
30.84	1931	1924	7	1918
30.86	2016	1922	94	1916
30.88	1939	1919	20	1914
30.9	2029	1917	112	1911
30.92	1969	1915	54	1909
30.94	1999	1913	86	1907
30.96	1961	1911	50	1905
30.98	1963	1909	54	1903
31.0	1860	1907	-47	1901
31.02	1901	1904	-3	1899
31.04	1881	1902	-21	1896
31.06	1908	1900	8	1894
31.08	1952	1898	54	1892
31.1	1985	1896	89	1890
31.12	1949	1894	55	1888
31.14	2007	1892	115	1886
31.16	1998	1890	108	1884
31.18	1922	1888	34	1882
31.2	1970	1886	84	1880
31.22	1879	1884	-5	1878
31.24	1948	1882	66	1876
31.26	1913	1880	33	1874
31.28	1925	1878	47	1872
31.3	1929	1876	53	1870
31.32	1862	1874	-12	1868
31.34	1898	1872	26	1866
31.36	1821	1870	-49	1864
31.38	1950	1869	81	1862
31.4	2005	1867	138	1860
31.42	1872	1865	7	1858
31.44	1871	1863	8	1856
31.46	1909	1861	48	1854
31.48	1873	1859	14	1852
31.5	1836	1857	-21	1851
31.52	1968	1855	113	1849
31.54	1964	1854	110	1847
31.56	1888	1852	36	1845
31.58	1884	1850	34	1843
31.6	1874	1848	26	1841
31.62	1876	1846	30	1839
31.64	1910	1844	66	1838
31.66	1864	1843	21	1836
31.68	1817	1841	-24	1834
31.7	1855	1839	16	1832
31.72	1863	1837	26	1830
31.74	1819	1836	-17	1828
31.76	1878	1834	44	1827
31.78	1886	1832	54	1825
31.8	1899	1830	69	1823
31.82	1837	1829	8	1821
31.84	1823	1827	-4	1820
31.86	1904	1825	79	1818
31.88	1884	1824	60	1816
31.9	1808	1822	-14	1814
31.92	1793	1820	-27	1813
31.94	1807	1819	-12	1811
31.96	1841	1817	24	1809
31.98	1818	1815	3	1808
32.0	1847	1814	33	1806
32.02	1918	1812	106	1804
32.04	1910	1810	100	1803
32.06	1766	1809	-43	1801
32.08	1859	1807	52	1799
32.1	1857	1806	51	1798
32.12	1791	1804	-13	1796
32.14	1920	1802	118	1794
32.16	1899	1801	98	1793
32.18	1880	1799	81	1791
32.2	1813	1798	15	1790
32.22	1793	1796	-3	1788
32.24	1836	1795	41	1786
32.26	1807	1793	14	1785
32.28	1838	1792	46	1783
32.3	1811	1790	21	1782
32.32	1823	1789	34	1780
32.34	1827	1787	40	1779
32.36	1817	1786	31	1777
32.38	1802	1784	18	1776
32.4	1772	1783	-11	1774
32.42	1796	1781	15	1772
32.44	1825	1780	45	1771
32.46	1865	1778	87	1769
32.48	1786	1777	9	1768
32.5	1809	1775	34	1766
32.52	1804	1774	30	1765
32.54	1847	1772	75	1763
32.56	1895	1771	124	1762
32.58	1751	1770	-19	1761
32.6	1816	1768	48	1759
32.62	1780	1767	13	1758
32.64	1823	1765	58	1756
32.66	1800	1764	36	1755
32.68	1818	1763	55	1753
32.7	1714	1761	-47	1752
32.72	1869	1760	109	1750
32.74	1768	1759	9	1749
32.76	1844	1757	87	1748
32.78	1814	1756	58	1746
32.8	1799	1755	44	1745
32.82	1775	1753	22	1744
32.84	1732	1752	-20	1742
32.86	1739	1751	-12	1741
32.88	1790	1749	41	1739
32.9	1754	1748	6	1738
32.92	1762	1747	15	1737
32.94	1740	1746	-6	1735
32.96	1803	1744	59	1734
32.98	1760	1743	17	1733
33.0	1781	1742	39	1731
33.02	1784	1740	44	1730
33.04	1784	1739	45	1729
33.06	1807	1738	69	1727
33.08	1812	1737	75	1726
33.1	1708	1736	-28	1725
33.12	1802	1734	68	1724
33.14	1802	1733	69	1722
33.16	1685	1732	-47	1721
33.18	1784	1731	53	1720
33.2	1730	1730	0	1718
33.22	1651	1728	-77	1717
33.24	1711	1727	-16	1716
33.26	1758	1726	32	1715
33.28	1766	1725	41	1713
33.3	1701	1724	-23	1712
33.32	1743	1723	20	1711
33.34	1690	1721	-31	1710
33.36	1776	1720	56	1709
33.38	1721	1719	2	1707
33.4	1728	1718	10	1706
33.42	1744	1717	27	1705
33.44	1817	1716	101	1704
33.46	1729	1715	14	1703
33.48	1793	1714	79	1701
33.5	1758	1713	45	1700
33.52	1778	1711	67	1699
33.54	1727	1710	17	1698
33.56	1715	1709	6	1697
33.58	1747	1708	39	1696
33.6	1721	1707	14	1694
33.62	1662	1706	-44	1693
33.64	1728	1705	23	1692
33.66	1718	1704	14	1691
33.68	1730	1703	27	1690
33.7	1737	1702	35	1689
33.72	1695	1701	-6	1688
33.74	1694	1700	-6	1686
33.76	1737	1699	38	1685
33.78	1731	1698	33	1684
33.8	1740	1697	43	1683
33.82	1654	1696	-42	1682
33.84	1721	1695	26	1681
33.86	1681	1694	-13	1680
33.88	1775	1693	82	1679
33.9	1731	1692	39	1678
33.92	1709	1691	18	1677
33.94	1690	1690	0	1676
33.96	1710	1689	21	1675
33.98	1688	1688	0	1673
34.0	1764	1687	77	1672
34.02	1674	1686	-12	1671
34.04	1721	1685	36	1670
34.06	1686	1684	2	1669
34.08	1642	1684	-42	1668
34.1	1678	1683	-5	1667
34.12	1684	1682	2	1666
34.14	1725	1681	44	1665
34.16	1737	1680	57	1664
34.18	1735	1679	56	1663
34.2	1659	1678	-19	1662
34.22	1653	1677	-24	1661
34.24	1715	1676	39	1660
34.26	1714	1676	38	1659
34.28	1746	1675	71	1658
34.3	1638	1674	-36	1657
34.32	1769	1673	96	1656
34.34	1758	1672	86	1655
34.36	1706	1671	35	1654
34.38	1691	1670	21	1653
34.4	1682	1670	12	1652
34.42	1734	1669	65	1651
34.44	1729	1668	61	1650
34.46	1626	1667	-41	1649
34.48	1769	1666	103	1648
34.5	1606	1666	-60	1647
34.52	1647	1665	-18	1646
34.54	1719	1664	55	1645
34.56	1628	1663	-35	1645
34.58	1678	1662	16	1644
34.6	1659	1662	-3	1643
34.62	1644	1661	-17	1642
34.64	1781	1660	121	1641
34.66	1664	1659	5	1640
34.68	1612	1659	-47	1639
34.7	1653	1658	-5	1638
34.72	1699	1657	42	1637
34.74	1670	1657	13	1636
34.76	1616	1656	-40	1635
34.78	1712	1655	57	1634
34.8	1627	1654	-27	1633
34.82	1615	1654	-39	1633
34.84	1668	1653	15	1632
34.86	1674	1652	22	1631
34.88	1611	1652	-41	1630
34.9	1645	1651	-6	1629
34.92	1627	1650	-23	1628
34.94	1633	1650	-17	1627
34.96	1675	1649	26	1626
34.98	1552	1648	-96	1625
35.0	1727	1648	79	1625
35.02	1629	1647	-18	1624
35.04	1624	1646	-22	1623
35.06	1697	1646	51	1622
35.08	1622	1645	-23	1621
35.1	1603	1644	-41	1620
35.12	1601	1644	-43	1619
35.14	1684	1643	41	1619
35.16	1613	1643	-30	1618
35.18	1656	1642	14	1617
35.2	1630	1641	-11	1616
35.22	1611	1641	-30	1615
35.24	1692	1640	52	1614
35.26	1687	1640	47	1613
35.28	1674	1639	35	1613
35.3	1597	1639	-42	1612
35.32	1694	1638	56	1611
35.34	1615	1637	-22	1610
35.36	1642	1637	5	1609
35.38	1619	1636	-17	1608
35.4	1604	1636	-32	1608
35.42	1676	1635	41	1607
35.44	1743	1635	108	1606
35.46	1614	1634	-20	1605
35.48	1685	1634	51	1604
35.5	1603	1633	-30	1603
35.52	1700	1633	67	1603
35.54	1635	1632	3	1602
35.56	1542	1632	-90	1601
35.58	1546	1631	-85	1600
35.6	1582	1631	-49	1599
35.62	1554	1631	-77	1599
35.64	1585	1630	-45	1598
35.66	1578	1630	-52	1597
35.68	1600	1629	-29	1596
35.7	1635	1629	6	1595
35.72	1679	1628	51	1595
35.74	1638	1628	10	1594
35.76	1588	1628	-40	1593
35.78	1606	1627	-21	1592
35.8	1638	1627	11	1591
35.82	1618	1627	-9	1591
35.84	1670	1626	44	1590
35.86	1617	1626	-9	1589
35.88	1646	1626	20	1588
35.9	1515	1625	-110	1587
35.92	1573	1625	-52	1587
35.94	1631	1625	6	1586
35.96	1637	1624	13	1585
35.98	1639	1624	15	1584
36.0	1625	1624	1	1583
36.02	1593	1624	-31	1583
36.04	1622	1623	-1	1582
36.06	1613	1623	-10	1581
36.08	1549	1623	-74	1580
36.1	1625	1623	2	1580
36.12	1648	1622	26	1579
36.14	1654	1622	32	1578
36.16	1538	1622	-84	1577
36.18	1578	1622	-44	1577
36.2	1642	1622	20	1576
36.22	1515	1622	-107	1575
36.24	1566	1622	-56	1574
36.26	1615	1622	-7	1574
36.28	1618	1622	-4	1573
36.3	1597	1621	-24	1572
36.32	1708	1621	87	1571
36.34	1563	1621	-58	1570
36.36	1610	1621	-11	1570
36.38	1599	1621	-22	1569
36.4	1624	1621	3	1568
36.42	1559	1621	-62	1567
36.44	1609	1622	-13	1567
36.46	1571	1622	-51	1566
36.48	1559	1622	-63	1565
36.5	1566	1622	-56	1565
36.52	1630	1622	8	1564
36.54	1581	1622	-41	1563
36.56	1652	1622	30	1562
36.58	1612	1623	-11	1562
36.6	1604	1623	-19	1561
36.62	1529	1623	-94	1560
36.64	1530	1624	-94	1559
36.66	1620	1624	-4	1559
36.68	1593	1624	-31	1558
36.7	1589	1625	-36	1557
36.72	1537	1625	-88	1556
36.74	1539	1625	-86	1556
36.76	1580	1626	-46	1555
36.78	1627	1626	1	1554
36.8	1546	1627	-81	1554
36.82	1591	1628	-37	1553
36.84	1592	1628	-36	1552
36.86	1569	1629	-60	1551
36.88	1669	1630	39	1551
36.9	1538	1630	-92	1550
36.92	1573	1631	-58	1549
36.94	1570	1632	-62	1549
36.96	1519	1633	-114	1548
36.98	1580	1634	-54	1547
37.0	1592	1635	-43	1547
37.02	1610	1636	-26	1546
37.04	1621	1637	-16	1545
37.06	1553	1638	-85	1544
37.08	1605	1639	-34	1544
37.1	1574	1640	-66	1543
37.12	1554	1641	-87	1542
37.14	1612	1643	-31	1542
37.16	1562	1644	-82	1541
37.18	1475	1646	-171	1540
37.2	1601	1647	-46	1540
37.22	1615	1649	-34	1539
37.24	1597	1651	-54	1538
37.26	1620	1652	-32	1538
37.28	1588	1654	-66	1537
37.3	1596	1656	-60	1536
37.32	1526	1658	-132	1536
37.34	1602	1660	-58	1535
37.36	1570	1662	-92	1534
37.38	1583	1665	-82	1534
37.4	1597	1667	-70	1533
37.42	1566	1670	-104	1532
37.44	1641	1672	-31	1531
37.46	1578	1675	-97	1531
37.48	1641	1678	-37	1530
37.5	1555	1681	-126	1529
37.52	1590	1684	-94	1529
37.54	1600	1688	-88	1528
37.56	1585	1691	-106	1528
37.58	1621	1695	-74	1527
37.6	1563	1699	-136	1526
37.62	1573	1703	-130	1526
37.64	1615	1707	-92	1525
37.66	1630	1711	-81	1524
37.68	1604	1716	-112	1524
37.7	1655	1721	-66	1523
37.72	1621	1726	-105	1522
37.74	1654	1731	-77	1522
37.76	1676	1737	-61	1521
37.78	1711	1743	-32	1520
37.8	1693	1749	-56	1520
37.82	1643	1755	-112	1519
37.84	1712	1762	-50	1518
37.86	1645	1769	-124	1518
37.88	1659	1777	-118	1517
37.9	1630	1785	-155	1517
