Repository: jhamlin-ufl/synthesizability

# synthesizability

Data, fits and code for

> G. D. Di Gianluca *et al.*, *Experimental Evaluation of High-Throughput Structure Predictions*,
> [arXiv:2611.09671](https://arxiv.org/abs/2611.09671) (2026).

We arc-melted 34 ternary compounds predicted to be stable or nearly stable and identified the
phases that formed by powder X-ray diffraction and Rietveld refinement.

## Contents

| Path | What it holds |
|---|---|
| `Supplement.pdf` | the Supplementary Information |
| `samples/` | one folder per target, named by its formula in Table 1: synthesis records, X-ray scans and GSAS-II fits |
| `tables/` | the targets, buttons, scans and fits as CSV tables; the candidate lists |
| `computed/` | P_disorder and the dynamical-stability (phonon) results |
| `databases/` | OQMD, Materials Project and Alexandria entries for each chemical system, and the search-match structures |
| `instruments/` | GSAS-II instrument profiles of the two diffractometers |
| `results/` | the generated tables and figures |
| `workflow/` | the pipeline (`Snakefile`), its scripts and library code |

## Finding a sample

Open `samples/<formula>/README.md`, for example `samples/ZrPt5Si/README.md`. It gives the Table 1
row and outcome, the buttons and scans, the fit of record and the contrast fits, and where the
database entries for the chemical system are. `samples/README.md` explains the file formats and
how to rerun a fit.

## Not included

ICDD PDF-5+ cards and MDI JADE work files are licensed and not redistributed. No deposited fit
uses an ICDD card. `samples/EXCLUDED.md` lists the files left out.

File: data/raw/0472_HM_ScCu4Pd/0472_XRD_fit_redo.txt (part 1 of 4)
HardwareIndicator=65519
Wavelength = 1.54059Å, !5.0°/120.0°/0.02°/1(s), I(p)=10255/2731, Cu(45kV,40mA), Tuesday, April 21, 2026, 8:16 AM
Angle	I(o)	I(c)	I(d)	I(b)
5.0	3959	-1	3960	0
5.02	3758	-1	3759	0
5.04	3795	-1	3796	0
5.06	3834	-1	3835	0
5.08	3909	-1	3910	0
5.1	3801	-1	3802	0
5.12	3711	-1	3712	0
5.14	3943	-1	3944	0
5.16	3768	-1	3769	0
5.18	3859	-1	3860	0
5.2	3874	-1	3875	0
5.22	3966	-1	3967	0
5.24	3810	-1	3811	0
5.26	3841	-1	3842	0
5.28	3832	-1	3833	0
5.3	3807	-1	3808	0
5.32	3904	-1	3905	0
5.34	3878	-1	3879	0
5.36	3841	-1	3842	0
5.38	3916	-1	3917	0
5.4	3900	-1	3901	0
5.42	3909	-1	3910	0
5.44	3902	-1	3903	0
5.46	3850	-1	3851	0
5.48	3865	-1	3866	0
5.5	3863	-1	3864	0
5.52	4011	-1	4012	0
5.54	4022	-1	4023	0
5.56	4062	-1	4063	0
5.58	4140	-1	4141	0
5.6	3950	-1	3951	0
5.62	3961	-1	3962	0
5.64	3919	-1	3920	0
5.66	4013	-1	4014	0
5.68	3987	-1	3988	0
5.7	4089	-1	4090	0
5.72	4202	-1	4203	0
5.74	3982	-1	3983	0
5.76	4074	-1	4075	0
5.78	4096	-1	4097	0
5.8	4070	-1	4071	0
5.82	4115	-1	4116	0
5.84	4049	-1	4050	0
5.86	4124	-1	4125	0
5.88	4130	-1	4131	0
5.9	4139	-1	4140	0
5.92	4156	-1	4157	0
5.94	4226	-1	4227	0
5.96	4103	-1	4104	0
5.98	4107	-1	4108	0
6.0	4033	-1	4034	0
6.02	4184	-1	4185	0
6.04	4120	-1	4121	0
6.06	4209	-1	4210	0
6.08	4240	-1	4241	0
6.1	4164	-1	4165	0
6.12	4071	-1	4072	0
6.14	4165	-1	4166	0
6.16	4137	-1	4138	0
6.18	4266	-1	4267	0
6.2	4438	-1	4439	0
6.22	4208	-1	4209	0
6.24	4330	-1	4331	0
6.26	4310	-1	4311	0
6.28	4299	-1	4300	0
6.3	4334	-1	4335	0
6.32	4281	-1	4282	0
6.34	4186	-1	4187	0
6.36	4222	-1	4223	0
6.38	4350	-1	4351	0
6.4	4361	-1	4362	0
6.42	4236	-1	4237	0
6.44	4302	-1	4303	0
6.46	4299	-1	4300	0
6.48	4258	-1	4259	0
6.5	4300	-1	4301	0
6.52	4364	-1	4365	0
6.54	4323	-1	4324	0
6.56	4424	-1	4425	0
6.58	4385	-1	4386	0
6.6	4343	-1	4344	0
6.62	4413	-1	4414	0
6.64	4443	-1	4444	0
6.66	4406	-1	4407	0
6.68	4557	-1	4558	0
6.7	4423	-1	4424	0
6.72	4545	-1	4546	0
6.74	4458	-1	4459	0
6.76	4587	-1	4588	0
6.78	4470	-1	4471	0
6.8	4399	-1	4400	0
6.82	4480	-1	4481	0
6.84	4549	-1	4550	0
6.86	4477	-1	4478	0
6.88	4629	-1	4630	0
6.9	4456	-1	4457	0
6.92	4503	-1	4504	0
6.94	4602	-1	4603	0
6.96	4527	-1	4528	0
6.98	4488	-1	4489	0
7.0	4619	-1	4620	0
7.02	4587	-1	4588	0
7.04	4594	-1	4595	0
7.06	4580	-1	4581	0
7.08	4587	-1	4588	0
7.1	4529	-1	4530	0
7.12	4578	-1	4579	0
7.14	4421	-1	4422	0
7.16	4587	-1	4588	0
7.18	4619	-1	4620	0
7.2	4564	-1	4565	0
7.22	4613	-1	4614	0
7.24	4651	-1	4652	0
7.26	4668	-1	4669	0
7.28	4688	-1	4689	0
7.3	4677	-1	4678	0
7.32	4560	-1	4561	0
7.34	4703	-1	4704	0
7.36	4756	-1	4757	0
7.38	4664	-1	4665	0
7.4	4708	-1	4709	0
7.42	4717	-1	4718	0
7.44	4637	-1	4638	0
7.46	4766	-1	4767	0
7.48	4747	-1	4748	0
7.5	4695	-1	4696	0
7.52	4717	-1	4718	0
7.54	4700	-1	4701	0
7.56	4678	-1	4679	0
7.58	4877	-1	4878	0
7.6	4841	-1	4842	0
7.62	4856	-1	4857	0
7.64	4903	-1	4904	0
7.66	4718	-1	4719	0
7.68	4777	-1	4778	0
7.7	4921	-1	4922	0
7.72	4982	-1	4983	0
7.74	4708	-1	4709	0
7.76	5034	-1	5035	0
7.78	4943	-1	4944	0
7.8	4947	-1	4948	0
7.82	4881	-1	4882	0
7.84	4995	-1	4996	0
7.86	4889	-1	4890	0
7.88	4894	-1	4895	0
7.9	5018	-1	5019	0
7.92	5108	-1	5109	0
7.94	4964	-1	4965	0
7.96	4882	-1	4883	0
7.98	5010	-1	5011	0
8.0	4956	-1	4957	0
8.02	5036	-1	5037	0
8.04	5126	-1	5127	0
8.06	5131	-1	5132	0
8.08	4931	-1	4932	0
8.1	5029	-1	5030	0
8.12	5225	-1	5226	0
8.14	5092	-1	5093	0
8.16	5033	-1	5034	0
8.18	5110	-1	5111	0
8.2	5029	-1	5030	0
8.22	5142	-1	5143	0
8.24	5078	-1	5079	0
8.26	5201	-1	5202	0
8.28	5227	-1	5228	0
8.3	5053	-1	5054	0
8.32	5314	-1	5315	0
8.34	5099	-1	5100	0
8.36	5230	-1	5231	0
8.38	5116	-1	5117	0
8.4	5203	-1	5204	0
8.42	5217	-1	5218	0
8.44	5308	-1	5309	0
8.46	5151	-1	5152	0
8.48	5228	-1	5229	0
8.5	5148	-1	5149	0
8.52	5267	-1	5268	0
8.54	5495	-1	5496	0
8.56	5268	-1	5269	0
8.58	5233	-1	5234	0
8.6	5294	-1	5295	0
8.62	5238	-1	5239	0
8.64	5213	-1	5214	0
8.66	5321	-1	5322	0
8.68	5286	-1	5287	0
8.7	5311	-1	5312	0
8.72	5312	-1	5313	0
8.74	5461	-1	5462	0
8.76	5465	-1	5466	0
8.78	5478	-1	5479	0
8.8	5495	-1	5496	0
8.82	5517	-1	5518	0
8.84	5466	-1	5467	0
8.86	5337	-1	5338	0
8.88	5469	-1	5470	0
8.9	5427	-1	5428	0
8.92	5334	-1	5335	0
8.94	5427	-1	5428	0
8.96	5405	-1	5406	0
8.98	5524	-1	5525	0
9.0	5587	-1	5588	0
9.02	5613	-1	5614	0
9.04	5334	-1	5335	0
9.06	5726	-1	5727	0
9.08	5441	-1	5442	0
9.1	5709	-1	5710	0
9.12	5539	-1	5540	0
9.14	5568	-1	5569	0
9.16	5444	-1	5445	0
9.18	5658	-1	5659	0
9.2	5675	-1	5676	0
9.22	5736	-1	5737	0
9.24	5723	-1	5724	0
9.26	5529	-1	5530	0
9.28	5771	-1	5772	0
9.3	5667	-1	5668	0
9.32	5826	-1	5827	0
9.34	5871	-1	5872	0
9.36	5818	-1	5819	0
9.38	5942	-1	5943	0
9.4	5837	-1	5838	0
9.42	5959	-1	5960	0
9.44	5845	-1	5846	0
9.46	5877	-1	5878	0
9.48	5965	-1	5966	0
9.5	6065	-1	6066	0
9.52	5938	-1	5939	0
9.54	6044	-1	6045	0
9.56	5976	-1	5977	0
9.58	6086	-1	6087	0
9.6	6032	-1	6033	0
9.62	5901	-1	5902	0
9.64	6049	-1	6050	0
9.66	6077	-1	6078	0
9.68	6188	-1	6189	0
9.7	6130	-1	6131	0
9.72	6257	-1	6258	0
9.74	6154	-1	6155	0
9.76	6282	-1	6283	0
9.78	6261	-1	6262	0
9.8	6366	-1	6367	0
9.82	6370	-1	6371	0
9.84	6405	-1	6406	0
9.86	6279	-1	6280	0
9.88	6346	-1	6347	0
9.9	6313	-1	6314	0
9.92	6446	-1	6447	0
9.94	6497	-1	6498	0
9.96	6538	-1	6539	0
9.98	6593	-1	6594	0
10.0	6644	-1	6645	0
10.02	6781	-1	6782	0
10.04	6699	-1	6700	0
10.06	6709	-1	6710	0
10.08	6661	-1	6662	0
10.1	6863	-1	6864	0
10.12	6800	-1	6801	0
10.14	7019	-1	7020	0
10.16	6898	-1	6899	0
10.18	6882	-1	6883	0
10.2	6869	-1	6870	0
10.22	6937	-1	6938	0
10.24	7032	-1	7033	0
10.26	7109	-1	7110	0
10.28	7227	-1	7228	0
10.3	7097	-1	7098	0
10.32	7325	-1	7326	0
10.34	7389	-1	7390	0
10.36	7329	-1	7330	0
10.38	7367	-1	7368	0
10.4	7421	-1	7422	0
10.42	7379	-1	7380	0
10.44	7393	-1	7394	0
10.46	7717	-1	7718	0
10.48	7830	-1	7831	0
10.5	7711	-1	7712	0
10.52	7655	-1	7656	0
10.54	7729	-1	7730	0
10.56	7710	-1	7711	0
10.58	7859	-1	7860	0
10.6	8053	-1	8054	0
10.62	7844	-1	7845	0
10.64	8018	-1	8019	0
10.66	7920	-1	7921	0
10.68	8056	-1	8057	0
10.7	8219	-1	8220	0
10.72	8191	-1	8192	0
10.74	8414	-1	8415	0
10.76	8325	-1	8326	0
10.78	8368	-1	8369	0
10.8	8408	-1	8409	0
10.82	8476	-1	8477	0
10.84	8546	-1	8547	0
10.86	8637	-1	8638	0
10.88	8575	-1	8576	0
10.9	8716	-1	8717	0
10.92	8642	-1	8643	0
10.94	8848	-1	8849	0
10.96	8811	-1	8812	0
10.98	8762	-1	8763	0
11.0	8959	-1	8960	0
11.02	8870	-1	8871	0
11.04	8907	-1	8908	0
11.06	8986	-1	8987	0
11.08	9066	-1	9067	0
11.1	9315	-1	9316	0
11.12	8980	-1	8981	0
11.14	9216	-1	9217	0
11.16	9360	-1	9361	0
11.18	9486	-1	9487	0
11.2	9374	-1	9375	0
11.22	9493	-1	9494	0
11.24	9454	-1	9455	0
11.26	9414	-1	9415	0
11.28	9549	-1	9550	0
11.3	9661	-1	9662	0
11.32	9673	-1	9674	0
11.34	9645	-1	9646	0
11.36	9701	-1	9702	0
11.38	9560	-1	9561	0
11.4	9622	-1	9623	0
11.42	9759	-1	9760	0
11.44	9891	-1	9892	0
11.46	9794	-1	9795	0
11.48	9942	-1	9943	0
11.5	9928	-1	9929	0
11.52	9885	-1	9886	0
11.54	9861	-1	9862	0
11.56	9883	-1	9884	0
11.58	9943	-1	9944	0
11.6	10057	-1	10058	0
11.62	10026	-1	10027	0
11.64	10170	-1	10171	0
11.66	10116	-1	10117	0
11.68	10044	-1	10045	0
11.7	9985	-1	9986	0
11.72	10154	-1	10155	0
11.74	10049	-1	10050	0
11.76	10138	-1	10139	0
11.78	10095	-1	10096	0
11.8	10080	-1	10081	0
11.82	10037	-1	10038	0
11.84	10255	-1	10256	0
11.86	10151	-1	10152	0
11.88	10126	-1	10127	0
11.9	10077	-1	10078	0
11.92	10056	-1	10057	0
11.94	10152	-1	10153	0
11.96	10216	-1	10217	0
11.98	10096	-1	10097	0
12.0	10022	-1	10023	0
12.02	10061	-1	10062	0
12.04	10069	-1	10070	0
12.06	9876	-1	9877	0
12.08	10045	-1	10046	0
12.1	10080	-1	10081	0
12.12	9972	-1	9973	0
12.14	10041	-1	10042	0
12.16	9896	-1	9897	0
12.18	9837	-1	9838	0
12.2	10052	-1	10053	0
12.22	9825	-1	9826	0
12.24	9757	-1	9758	0
12.26	9901	-1	9902	0
12.28	9922	-1	9923	0
12.3	9779	-1	9780	0
12.32	9881	-1	9882	0
12.34	9744	-1	9745	0
12.36	9768	-1	9769	0
12.38	9726	-1	9727	0
12.4	9783	-1	9784	0
12.42	9647	-1	9648	0
12.44	9666	-1	9667	0
12.46	9747	-1	9748	0
12.48	9597	-1	9598	0
12.5	9601	-1	9602	0
12.52	9562	-1	9563	0
12.54	9370	-1	9371	0
12.56	9325	-1	9326	0
12.58	9211	-1	9212	0
12.6	9314	-1	9315	0
12.62	9345	-1	9346	0
12.64	9444	-1	9445	0
12.66	9331	-1	9332	0
12.68	9279	-1	9280	0
12.7	9321	-1	9322	0
12.72	9029	-1	9030	0
12.74	9002	-1	9003	0
12.76	9065	-1	9066	0
12.78	8962	-1	8963	0
12.8	9072	-1	9073	0
12.82	8949	-1	8950	0
12.84	8877	-1	8878	0
12.86	8916	-1	8917	0
12.88	8931	-1	8932	0
12.9	8818	-1	8819	0
12.92	8759	-1	8760	0
12.94	8803	-1	8804	0
12.96	8638	-1	8639	0
12.98	8755	-1	8756	0
13.0	8774	-1	8775	0
13.02	8702	-1	8703	0
13.04	8560	-1	8561	0
13.06	8403	-1	8404	0
13.08	8542	-1	8543	0
13.1	8421	-1	8422	0
13.12	8287	-1	8288	0
13.14	8422	-1	8423	0
13.16	8466	-1	8467	0
13.18	8315	-1	8316	0
13.2	8389	-1	8390	0
13.22	8351	-1	8352	0
13.24	8280	-1	8281	0
13.26	8236	-1	8237	0
13.28	8189	-1	8190	0
13.3	8212	-1	8213	0
13.32	8006	-1	8007	0
13.34	8177	-1	8178	0
13.36	8020	-1	8021	0
13.38	7982	-1	7983	0
13.4	8083	-1	8084	0
13.42	7842	-1	7843	0
13.44	7917	-1	7918	0
13.46	7897	-1	7898	0
13.48	7938	-1	7939	0
13.5	7689	-1	7690	0
13.52	7842	-1	7843	0
13.54	7765	-1	7766	0
13.56	7760	-1	7761	0
13.58	7706	-1	7707	0
13.6	7822	-1	7823	0
13.62	7701	-1	7702	0
13.64	7871	-1	7872	0
13.66	7710	-1	7711	0
13.68	7727	-1	7728	0
13.7	7702	-1	7703	0
13.72	7636	-1	7637	0
13.74	7746	-1	7747	0
13.76	7572	-1	7573	0
13.78	7516	-1	7517	0
13.8	7376	-1	7377	0
13.82	7444	-1	7445	0
13.84	7372	-1	7373	0
13.86	7253	-1	7254	0
13.88	7363	-1	7364	0
13.9	7326	-1	7327	0
13.92	7211	-1	7212	0
13.94	7191	-1	7192	0
13.96	7362	-1	7363	0
13.98	7225	-1	7226	0
14.0	7352	-1	7353	0
14.02	7087	-1	7088	0
14.04	7180	-1	7181	0
14.06	7098	-1	7099	0
14.08	7128	-1	7129	0
14.1	7251	-1	7252	0
14.12	7065	-1	7066	0
14.14	7014	-1	7015	0
14.16	6985	-1	6986	0
14.18	6954	-1	6955	0
14.2	6853	-1	6854	0
14.22	7067	-1	7068	0
14.24	6990	-1	6991	0
14.26	6815	-1	6816	0
14.28	6947	-1	6948	0
14.3	6934	-1	6935	0
14.32	6765	-1	6766	0
14.34	6827	-1	6828	0
14.36	6822	-1	6823	0
14.38	6915	-1	6916	0
14.4	6771	-1	6772	0
14.42	6897	-1	6898	0
14.44	6788	-1	6789	0
14.46	6664	-1	6665	0
14.48	6829	-1	6830	0
14.5	6690	-1	6691	0
14.52	6710	-1	6711	0
14.54	6685	-1	6686	0
14.56	6608	-1	6609	0
14.58	6601	-1	6602	0
14.6	6561	-1	6562	0
14.62	6603	-1	6604	0
14.64	6567	-1	6568	0
14.66	6483	-1	6484	0
14.68	6772	-1	6773	0
14.7	6523	-1	6524	0
14.72	6480	-1	6481	0
14.74	6461	-1	6462	0
14.76	6484	-1	6485	0
14.78	6552	-1	6553	0
14.8	6429	-1	6430	0
14.82	6440	-1	6441	0
14.84	6391	-1	6392	0
14.86	6519	-1	6520	0
14.88	6429	-1	6430	0
14.9	6625	-1	6626	0
14.92	6387	-1	6388	0
14.94	6405	-1	6406	0
14.96	6358	-1	6359	0
14.98	6232	-1	6233	0
15.0	6296	-1	6297	0
15.02	6372	-1	6373	0
15.04	6175	-1	6176	0
15.06	6228	-1	6229	0
15.08	6037	-1	6038	0
15.1	6307	-1	6308	0
15.12	6296	-1	6297	0
15.14	6183	-1	6184	0
15.16	6086	-1	6087	0
15.18	6246	-1	6247	0
15.2	6142	-1	6143	0
15.22	6041	-1	6042	0
15.24	6086	-1	6087	0
15.26	6117	-1	6118	0
15.28	6147	-1	6148	0
15.3	6025	-1	6026	0
15.32	5990	-1	5991	0
15.34	6145	-1	6146	0
15.36	6033	-1	6034	0
15.38	6041	-1	6042	0
15.4	6013	-1	6014	0
15.42	5922	-1	5923	0
15.44	6030	-1	6031	0
15.46	6014	-1	6015	0
15.48	5904	-1	5905	0
15.5	5972	-1	5973	0
15.52	5920	-1	5921	0
15.54	5847	-1	5848	0
15.56	5969	-1	5970	0
15.58	5935	-1	5936	0
15.6	5802	-1	5803	0
15.62	5817	-1	5818	0
15.64	6027	-1	6028	0
15.66	5886	-1	5887	0
15.68	5785	-1	5786	0
15.7	5862	-1	5863	0
15.72	5825	-1	5826	0
15.74	5724	-1	5725	0
15.76	5843	-1	5844	0
15.78	5856	-1	5857	0
15.8	5759	-1	5760	0
15.82	5513	-1	5514	0
15.84	5724	-1	5725	0
15.86	5788	-1	5789	0
15.88	5627	-1	5628	0
15.9	5672	-1	5673	0
15.92	5655	-1	5656	0
15.94	5744	-1	5745	0
15.96	5779	-1	5780	0
15.98	5682	-1	5683	0
16.0	5667	-1	5668	0
16.02	5738	-1	5739	0
16.04	5546	-1	5547	0
16.06	5731	-1	5732	0
16.08	5653	-1	5654	0
16.1	5565	-1	5566	0
16.12	5611	-1	5612	0
16.14	5528	-1	5529	0
16.16	5415	-1	5416	0
16.18	5510	-1	5511	0
16.2	5675	-1	5676	0
16.22	5608	-1	5609	0
16.24	5437	-1	5438	0
16.26	5559	-1	5560	0
16.28	5506	-1	5507	0
16.3	5635	-1	5636	0
16.32	5386	-1	5387	0
16.34	5292	-1	5293	0
16.36	5579	-1	5580	0
16.38	5378	-1	5379	0
16.4	5574	-1	5575	0
16.42	5496	-1	5497	0
16.44	5460	-1	5461	0
16.46	5299	-1	5300	0
16.48	5228	-1	5229	0
16.5	5313	-1	5314	0
16.52	5383	-1	5384	0
16.54	5346	-1	5347	0
16.56	5449	-1	5450	0
16.58	5374	-1	5375	0
16.6	5320	-1	5321	0
16.62	5248	-1	5249	0
16.64	5238	-1	5239	0
16.66	5332	-1	5333	0
16.68	5383	-1	5384	0
16.7	5300	-1	5301	0
16.72	5222	-1	5223	0
16.74	5338	-1	5339	0
16.76	5224	-1	5225	0
16.78	5299	-1	5300	0
16.8	5086	-1	5087	0
16.82	5170	-1	5171	0
16.84	5151	-1	5152	0
16.86	5186	-1	5187	0
16.88	5185	-1	5186	0
16.9	5316	-1	5317	0
16.92	5227	-1	5228	0
16.94	5263	-1	5264	0
16.96	5107	-1	5108	0
16.98	5178	-1	5179	0
17.0	5241	-1	5242	0
17.02	5317	-1	5318	0
17.04	5097	-1	5098	0
17.06	5190	-1	5191	0
17.08	5171	-1	5172	0
17.1	5201	-1	5202	0
17.12	5031	-1	5032	0
17.14	5219	-1	5220	0
17.16	5158	-1	5159	0
17.18	5045	-1	5046	0
17.2	5144	-1	5145	0
17.22	5142	-1	5143	0
17.24	5154	-1	5155	0
17.26	5101	-1	5102	0
17.28	5214	-1	5215	0
17.3	5091	-1	5092	0
17.32	5021	-1	5022	0
17.34	5094	-1	5095	0
17.36	5011	-1	5012	0
17.38	5225	-1	5226	0
17.4	5126	-1	5127	0
17.42	5087	-1	5088	0
17.44	5118	-1	5119	0
17.46	5125	-1	5126	0
17.48	4985	-1	4986	0
17.5	5062	-1	5063	0
17.52	5064	-1	5065	0
17.54	5090	-1	5091	0
17.56	5232	-1	5233	0
17.58	5109	-1	5110	0
17.6	5064	-1	5065	0
17.62	5078	-1	5079	0
17.64	5108	-1	5109	0
17.66	5006	-1	5007	0
17.68	5030	-1	5031	0
17.7	5034	-1	5035	0
17.72	5045	-1	5046	0
17.74	5082	-1	5083	0
17.76	4974	-1	4975	0
17.78	5098	-1	5099	0
17.8	5042	-1	5043	0
17.82	5157	-1	5158	0
17.84	4952	-1	4953	0
17.86	5204	-1	5205	0
17.88	5074	-1	5075	0
17.9	5080	-1	5081	0
17.92	5202	-1	5203	0
17.94	5119	-1	5120	0
17.96	4976	-1	4977	0
17.98	5049	-1	5050	0
18.0	5138	-1	5139	0
18.02	5056	-1	5057	0
18.04	5100	-1	5101	0
18.06	5093	-1	5094	0
18.08	5065	-1	5066	0
18.1	5067	-1	5068	0
18.12	5081	-1	5082	0
18.14	5134	-1	5135	0
18.16	5196	-1	5197	0
18.18	5032	-1	5033	0
18.2	5017	-1	5018	0
18.22	5079	-1	5080	0
18.24	5088	-1	5089	0
18.26	4958	-1	4959	0
18.28	5161	-1	5162	0
18.3	5066	-1	5067	0
18.32	5030	-1	5031	0
18.34	5020	-1	5021	0
18.36	5161	-1	5162	0
18.38	5197	-1	5198	0
18.4	5170	-1	5171	0
18.42	5110	-1	5111	0
18.44	5123	-1	5124	0
18.46	5032	-1	5033	0
18.48	5099	-1	5100	0
18.5	5147	-1	5148	0
18.52	5018	-1	5019	0
18.54	5029	-1	5030	0
18.56	5078	-1	5079	0
18.58	5090	-1	5091	0
18.6	5079	-1	5080	0
18.62	5066	-1	5067	0
18.64	5025	-1	5026	0
18.66	5160	-1	5161	0
18.68	5015	-1	5016	0
18.7	5068	-1	5069	0
18.72	5070	-1	5071	0
18.74	5109	-1	5110	0
18.76	5034	-1	5035	0
18.78	5065	-1	5066	0
18.8	5151	-1	5152	0
18.82	5096	-1	5097	0
18.84	5025	-1	5026	0
18.86	4967	-1	4968	0
18.88	5056	-1	5057	0
18.9	4977	-1	4978	0
18.92	5040	-1	5041	0
18.94	5269	-1	5270	0
18.96	5058	-1	5059	0
18.98	4857	-1	4858	0
19.0	4999	-1	5000	0
19.02	5090	-1	5091	0
19.04	5034	-1	5035	0
19.06	5055	-1	5056	0
19.08	5112	-1	5113	0
19.1	5147	-1	5148	0
19.12	5139	-1	5140	0
19.14	4999	-1	5000	0
19.16	5068	-1	5069	0
19.18	4969	-1	4970	0
19.2	5125	-1	5126	0
19.22	5149	-1	5150	0
19.24	5161	-1	5162	0
19.26	5170	-1	5171	0
19.28	5176	-1	5177	0
19.3	5129	-1	5130	0
19.32	5141	-1	5142	0
19.34	5104	-1	5105	0
19.36	5108	-1	5109	0
19.38	5242	-1	5243	0
19.4	5154	-1	5155	0
19.42	4973	-1	4974	0
19.44	5145	-1	5146	0
19.46	5206	-1	5207	0
19.48	5251	-1	5252	0
19.5	5118	-1	5119	0
19.52	5165	-1	5166	0
19.54	5036	-1	5037	0
19.56	5052	-1	5053	0
19.58	5083	-1	5084	0
19.6	5075	-1	5076	0
19.62	5042	-1	5043	0
19.64	5271	-1	5272	0
19.66	5145	-1	5146	0
19.68	5104	-1	5105	0
19.7	5122	-1	5123	0
19.72	5030	-1	5031	0
19.74	5137	-1	5138	0
19.76	5036	-1	5037	0
19.78	5091	-1	5092	0
19.8	5147	-1	5148	0
19.82	5176	-1	5177	0
19.84	5168	-1	5169	0
19.86	5103	-1	5104	0
19.88	5275	-1	5276	0
19.9	5163	-1	5164	0
19.92	5193	-1	5194	0
19.94	5181	-1	5182	0
19.96	5234	-1	5235	0
19.98	5212	-1	5213	0
20.0	5278	-1	5279	0
20.02	5145	-1	5146	0
20.04	5158	-1	5159	0
20.06	5187	-1	5188	0
20.08	5045	-1	5046	0
20.1	5277	-1	5278	0
20.12	5276	-1	5277	0
20.14	5330	-1	5331	0
20.16	5079	-1	5080	0
20.18	5204	-1	5205	0
20.2	5095	-1	5096	0
20.22	5360	-1	5361	0
20.24	5087	-1	5088	0
20.26	5231	-1	5232	0
20.28	5166	-1	5167	0
20.3	5274	-1	5275	0
20.32	5233	-1	5234	0
20.34	5256	-1	5257	0
20.36	5255	-1	5256	0
20.38	5094	-1	5095	0
20.4	5181	-1	5182	0
20.42	5206	-1	5207	0
20.44	5280	-1	5281	0
20.46	5265	-1	5266	0
20.48	5221	-1	5222	0
20.5	5184	-1	5185	0
20.52	5265	-1	5266	0
20.54	5328	-1	5329	0
20.56	5198	-1	5199	0
20.58	5095	-1	5096	0
20.6	5313	-1	5314	0
20.62	5317	-1	5318	0
20.64	5236	-1	5237	0
20.66	5231	-1	5232	0
20.68	5169	-1	5170	0
20.7	4958	-1	4959	0
20.72	5275	-1	5276	0
20.74	5264	-1	5265	0
20.76	5245	-1	5246	0
20.78	5276	-1	5277	0
20.8	5132	-1	5133	0
20.82	5224	-1	5225	0
20.84	5369	-1	5370	0
20.86	5225	-1	5226	0
20.88	5333	-1	5334	0
20.9	5275	-1	5276	0
20.92	5334	-1	5335	0
20.94	5274	-1	5275	0
20.96	5404	-1	5405	0
20.98	5372	-1	5373	0
21.0	5400	-1	5401	0
21.02	5319	-1	5320	0
21.04	5301	-1	5302	0
21.06	5394	-1	5395	0
21.08	5363	-1	5364	0
21.1	5324	-1	5325	0
21.12	5376	-1	5377	0
21.14	5259	-1	5260	0
21.16	5447	-1	5448	0
21.18	5245	-1	5246	0
21.2	5349	-1	5350	0
21.22	5300	-1	5301	0
21.24	5387	-1	5388	0
21.26	5386	-1	5387	0
21.28	5389	-1	5390	0
21.3	5422	-1	5423	0
21.32	5292	-1	5293	0
21.34	5255	-1	5256	0
21.36	5402	-1	5403	0
21.38	5306	-1	5307	0
21.4	5347	-1	5348	0
21.42	5354	-1	5355	0
21.44	5483	-1	5484	0
21.46	5411	-1	5412	0
21.48	5296	-1	5297	0
21.5	5156	-1	5157	0
21.52	5375	-1	5376	0
21.54	5306	-1	5307	0
21.56	5249	-1	5250	0
21.58	5417	-1	5418	0
21.6	5221	-1	5222	0
21.62	5360	-1	5361	0
21.64	5272	-1	5273	0
21.66	5183	-1	5184	0
21.68	5236	-1	5237	0
21.7	5268	-1	5269	0
21.72	5287	-1	5288	0
21.74	5197	-1	5198	0
21.76	5295	-1	5296	0
21.78	5290	-1	5291	0
21.8	5318	-1	5319	0
21.82	5130	-1	5131	0
21.84	5312	-1	5313	0
21.86	5328	-1	5329	0
21.88	5421	-1	5422	0
21.9	5327	-1	5328	0
21.92	5226	-1	5227	0
21.94	5362	-1	5363	0
21.96	5318	-1	5319	0
21.98	5200	-1	5201	0
22.0	5297	-1	5298	0
22.02	5284	-1	5285	0
22.04	5374	-1	5375	0
22.06	5284	-1	5285	0
22.08	5348	-1	5349	0
22.1	5218	-1	5219	0
22.12	5274	-1	5275	0
22.14	5257	-1	5258	0
22.16	5326	-1	5327	0
22.18	5244	-1	5245	0
22.2	5341	-1	5342	0
22.22	5268	-1	5269	0
22.24	5242	-1	5243	0
22.26	5339	-1	5340	0
22.28	5234	-1	5235	0
22.3	5345	-1	5346	0
22.32	5352	-1	5353	0
22.34	5297	-1	5298	0
22.36	5249	-1	5250	0
22.38	5244	-1	5245	0
22.4	5303	-1	5304	0
22.42	5244	-1	5245	0
22.44	5224	-1	5225	0
22.46	5256	-1	5257	0
22.48	5290	-1	5291	0
22.5	5317	-1	5318	0
22.52	5215	-1	5216	0
22.54	5276	-1	5277	0
22.56	5241	-1	5242	0
22.58	5190	-1	5191	0
22.6	5312	-1	5313	0
22.62	5282	-1	5283	0
22.64	5270	-1	5271	0
22.66	5224	-1	5225	0
22.68	5210	-1	5211	0
22.7	5199	-1	5200	0
22.72	5286	-1	5287	0
22.74	5062	-1	5063	0
22.76	5252	-1	5253	0
22.78	5241	-1	5242	0
22.8	5260	-1	5261	0
22.82	5195	-1	5196	0
22.84	5085	-1	5086	0
22.86	5218	-1	5219	0
22.88	5202	-1	5203	0
22.9	5275	-1	5276	0
22.92	5311	-1	5312	0
22.94	5150	-1	5151	0
22.96	5182	-1	5183	0
22.98	5195	-1	5196	0
23.0	5253	-1	5254	0
23.02	5158	-1	5159	0
23.04	5202	-1	5203	0
23.06	5176	-1	5177	0
23.08	5218	-1	5219	0
23.1	5267	-1	5268	0
23.12	5270	-1	5271	0
23.14	5291	-1	5292	0
23.16	5251	-1	5252	0
23.18	5291	-1	5292	0
23.2	5114	-1	5115	0
23.22	5120	-1	5121	0
23.24	5085	-1	5086	0
23.26	5303	-1	5304	0
23.28	5156	-1	5157	0
23.3	5116	-1	5117	0
23.32	5126	-1	5127	0
23.34	5248	-1	5249	0
23.36	5208	-1	5209	0
23.38	5200	-1	5201	0
23.4	5121	-1	5122	0
23.42	4989	-1	4990	0
23.44	5228	-1	5229	0
23.46	5270	-1	5271	0
23.48	5081	-1	5082	0
23.5	5309	-1	5310	0
23.52	5181	-1	5182	0
23.54	5112	-1	5113	0
23.56	5071	-1	5072	0
23.58	5053	-1	5054	0
23.6	5095	-1	5096	0
23.62	5055	-1	5056	0
23.64	5049	-1	5050	0
23.66	5086	-1	5087	0
23.68	5129	-1	5130	0
23.7	5062	-1	5063	0
23.72	4969	-1	4970	0
23.74	5271	-1	5272	0
23.76	5128	-1	5129	0
23.78	5030	-1	5031	0
23.8	5045	-1	5046	0
23.82	5027	-1	5028	0
23.84	5119	-1	5120	0
23.86	5036	-1	5037	0
23.88	5065	-1	5066	0
23.9	5084	-1	5085	0
23.92	4950	-1	4951	0
23.94	5042	-1	5043	0
23.96	5060	-1	5061	0
23.98	5050	-1	5051	0
24.0	5086	-1	5087	0
24.02	5030	-1	5031	0
24.04	5014	-1	5015	0
24.06	5079	-1	5080	0
24.08	5182	-1	5183	0
24.1	5128	-1	5129	0
24.12	4986	-1	4987	0
24.14	5083	-1	5084	0
24.16	5085	-1	5086	0
24.18	4815	-1	4816	0
24.2	4937	-1	4938	0
24.22	4987	-1	4988	0
24.24	5016	-1	5017	0
24.26	5003	-1	5004	0
24.28	4964	-1	4965	0
24.3	4957	-1	4958	0
24.32	4988	-1	4989	0
24.34	5037	-1	5038	0
24.36	4844	-1	4845	0
24.38	4963	-1	4964	0
24.4	4860	-1	4861	0
24.42	4920	-1	4921	0
24.44	4871	-1	4872	0
24.46	5039	-1	5040	0
24.48	4892	-1	4893	0
24.5	4833	-1	4834	0
24.52	4919	-1	4920	0
24.54	4919	-1	4920	0
24.56	4756	-1	4757	0
24.58	4849	-1	4850	0
24.6	4827	-1	4828	0
24.62	5029	-1	5030	0
24.64	4940	-1	4941	0
24.66	4849	-1	4850	0
24.68	4776	-1	4777	0
24.7	4892	-1	4893	0
24.72	4740	-1	4741	0
24.74	4888	-1	4889	0
24.76	4941	-1	4942	0
24.78	4692	-1	4693	0
24.8	4839	-1	4840	0
24.82	4767	-1	4768	0
24.84	4680	-1	4681	0
24.86	4933	-1	4934	0
24.88	4832	-1	4833	0
24.9	4788	-1	4789	0
24.92	4602	-1	4603	0
24.94	4750	-1	4751	0
24.96	4816	-1	4817	0
24.98	4755	-1	4756	0
25.0	4828	-1	4829	0
25.02	4695	-1	4696	0
25.04	4741	-1	4742	0
25.06	4667	-1	4668	0
25.08	4675	-1	4676	0
25.1	4882	-1	4883	0
25.12	4681	-1	4682	0
25.14	4657	-1	4658	0
25.16	4723	-1	4724	0
25.18	4645	-1	4646	0
25.2	4731	-1	4732	0
25.22	4792	-1	4793	0
25.24	4779	-1	4780	0
25.26	4637	-1	4638	0
25.28	4717	-1	4718	0
25.3	4698	-1	4699	0
25.32	4625	-1	4626	0
25.34	4703	-1	4704	0
25.36	4658	-1	4659	0
25.38	4674	-1	4675	0
25.4	4689	-1	4690	0
25.42	4578	-1	4579	0
25.44	4634	-1	4635	0
25.46	4746	-1	4747	0
25.48	4602	-1	4603	0
25.5	4657	-1	4658	0
25.52	4577	-1	4578	0
25.54	4619	-1	4620	0
25.56	4710	-1	4711	0
25.58	4531	-1	4532	0
25.6	4629	-1	4630	0
25.62	4668	-1	4669	0
25.64	4544	-1	4545	0
25.66	4555	-1	4556	0
25.68	4562	-1	4563	0
25.7	4652	-1	4653	0
25.72	4752	-1	4753	0
25.74	4552	-1	4553	0
25.76	4573	-1	4574	0
25.78	4471	-1	4472	0
25.8	4638	-1	4639	0
25.82	4529	-1	4530	0
25.84	4577	-1	4578	0
25.86	4610	-1	4611	0
25.88	4645	-1	4646	0
25.9	4691	-1	4692	0
25.92	4538	-1	4539	0
25.94	4521	-1	4522	0
25.96	4533	-1	4534	0
25.98	4548	-1	4549	0
26.0	4560	4595	-35	4556
26.02	4434	4590	-156	4551
26.04	4399	4586	-187	4546
26.06	4549	4581	-32	4542
26.08	4528	4577	-49	4537
26.1	4463	4572	-109	4532
26.12	4446	4567	-121	4528
26.14	4391	4563	-172	4523
26.16	4297	4558	-261	4519
26.18	4580	4554	26	4514
26.2	4505	4549	-44	4509
26.22	4457	4545	-88	4505
26.24	4524	4540	-16	4500
26.26	4548	4536	12	4496
26.28	4553	4531	22	4491
26.3	4468	4527	-59	4487
26.32	4442	4523	-81	4482
26.34	4504	4518	-14	4478
26.36	4387	4514	-127	4473
26.38	4372	4509	-137	4469
26.4	4476	4505	-29	4464
26.42	4406	4501	-95	4460
26.44	4538	4496	42	4455
26.46	4541	4492	49	4451
26.48	4454	4487	-33	4446
26.5	4423	4483	-60	4442
26.52	4387	4479	-92	4438
26.54	4492	4475	17	4433
26.56	4331	4470	-139	4429
26.58	4331	4466	-135	4424
26.6	4468	4462	6	4420
26.62	4522	4458	64	4416
26.64	4456	4453	3	4411
26.66	4258	4449	-191	4407
26.68	4493	4445	48	4403
26.7	4307	4441	-134	4399
26.72	4367	4437	-70	4394
26.74	4334	4432	-98	4390
26.76	4418	4428	-10	4386
26.78	4394	4424	-30	4382
26.8	4435	4420	15	4378
26.82	4281	4416	-135	4373
26.84	4380	4412	-32	4369
26.86	4295	4408	-113	4365
26.88	4468	4404	64	4361
26.9	4422	4400	22	4357
26.92	4343	4396	-53	4353
26.94	4436	4392	44	4349
26.96	4425	4388	37	4345
26.98	4278	4384	-106	4341
27.0	4315	4380	-65	4337
27.02	4217	4376	-159	4333
27.04	4223	4372	-149	4329
27.06	4441	4368	73	4325
27.08	4479	4364	115	4321
27.1	4411	4361	50	4317
27.12	4327	4357	-30	4313
27.14	4393	4353	40	4309
27.16	4393	4349	44	4305
27.18	4205	4345	-140	4301
27.2	4292	4342	-50	4297
27.22	4260	4338	-78	4293
27.24	4339	4334	5	4289
27.26	4257	4330	-73	4286
27.28	4405	4327	78	4282
27.3	4309	4323	-14	4278
27.32	4251	4319	-68	4274
27.34	4275	4315	-40	4270
27.36	4314	4312	2	4267
27.38	4305	4308	-3	4263
27.4	4250	4304	-54	4259
27.42	4251	4301	-50	4255
27.44	4212	4297	-85	4252
27.46	4276	4294	-18	4248
27.48	4197	4290	-93	4244
27.5	4199	4287	-88	4241
27.52	4152	4283	-131	4237
27.54	4216	4279	-63	4233
27.56	4350	4276	74	4230
27.58	4167	4272	-105	4226
27.6	4218	4269	-51	4223
27.62	4126	4265	-139	4219
27.64	4331	4262	69	4215
27.66	4148	4259	-111	4212
27.68	4200	4255	-55	4208
27.7	4165	4252	-87	4205
27.72	4281	4248	33	4201
27.74	4192	4245	-53	4198
27.76	4244	4242	2	4194
27.78	4280	4238	42	4191
27.8	4169	4235	-66	4187
27.82	4125	4231	-106	4184
27.84	4108	4228	-120	4181
27.86	4265	4225	40	4177
27.88	4079	4222	-143	4174
27.9	4252	4218	34	4170
27.92	4321	4215	106	4167
27.94	4172	4212	-40	4164
27.96	4241	4209	32	4160
27.98	4120	4205	-85	4157
28.0	4223	4202	21	4154
28.02	4240	4199	41	4150
28.04	4185	4196	-11	4147
28.06	4111	4193	-82	4144
28.08	4177	4189	-12	4140
28.1	4139	4186	-47	4137
28.12	4117	4183	-66	4134
28.14	4188	4180	8	4131
28.16	4136	4177	-41	4127
28.18	4031	4174	-143	4124
28.2	4132	4171	-39	4121
28.22	4122	4168	-46	4118
28.24	4160	4165	-5	4115
28.26	4212	4162	50	4112
28.28	4222	4159	63	4108
28.3	4120	4156	-36	4105
28.32	4088	4153	-65	4102
28.34	4070	4150	-80	4099
28.36	4095	4147	-52	4096
28.38	4113	4144	-31	4093
28.4	4093	4141	-48	4090
28.42	4135	4138	-3	4087
28.44	3998	4135	-137	4084
28.46	3973	4132	-159	4081
28.48	4179	4129	50	4078
28.5	4132	4126	6	4075
28.52	4214	4123	91	4072
28.54	4209	4120	89	4069
28.56	4135	4118	17	4066
28.58	4185	4115	70	4063
28.6	4002	4112	-110	4060
28.62	4218	4109	109	4057
28.64	4185	4106	79	4054
28.66	4092	4104	-12	4051
28.68	4074	4101	-27	4048
28.7	4021	4098	-77	4045
28.72	4106	4095	11	4043
28.74	4109	4093	16	4040
28.76	4051	4090	-39	4037
28.78	3995	4087	-92	4034
28.8	4102	4085	17	4031
28.82	4067	4082	-15	4028
28.84	4098	4079	19	4026
28.86	4085	4076	9	4023
28.88	4073	4074	-1	4020
28.9	4122	4071	51	4017
28.92	3984	4069	-85	4015
28.94	4170	4066	104	4012
28.96	4086	4063	23	4009
28.98	4011	4061	-50	4006
29.0	4068	4058	10	4004
29.02	3943	4056	-113	4001
29.04	3983	4053	-70	3998
29.06	4062	4051	11	3996
29.08	4021	4048	-27	3993
29.1	4111	4046	65	3990
29.12	3979	4043	-64	3988
29.14	3934	4041	-107	3985
29.16	3967	4038	-71	3982
29.18	3965	4036	-71	3980
29.2	3983	4033	-50	3977
29.22	3987	4031	-44	3975
29.24	4203	4028	175	3972
29.26	3892	4026	-134	3969
29.28	4032	4023	9	3967
29.3	4045	4021	24	3964
29.32	4035	4019	16	3962
29.34	4092	4016	76	3959
29.36	3981	4014	-33	3957
29.38	4029	4012	17	3954
29.4	3893	4009	-116	3952
29.42	3968	4007	-39	3949
29.44	4065	4005	60	3947
29.46	4056	4002	54	3944
29.48	4028	4000	28	3942
29.5	4119	3998	121	3940
29.52	3903	3995	-92	3937
29.54	3933	3993	-60	3935
29.56	3904	3991	-87	3932
29.58	3999	3989	10	3930
29.6	3853	3986	-133	3928
29.62	4036	3984	52	3925
29.64	3921	3982	-61	3923
29.66	3931	3980	-49	3920
29.68	3984	3978	6	3918
29.7	3955	3975	-20	3916
29.72	3883	3973	-90	3913
29.74	3837	3971	-134	3911
29.76	4033	3969	64	3909
29.78	3996	3967	29	3907
29.8	3938	3965	-27	3904
29.82	3904	3962	-58	3902
29.84	3978	3960	18	3900
29.86	3932	3958	-26	3897
29.88	3959	3956	3	3895
29.9	3894	3954	-60	3893
29.92	3903	3952	-49	3891
29.94	3936	3950	-14	3889
29.96	3897	3948	-51	3886
29.98	3949	3946	3	3884
30.0	3817	3944	-127	3882
30.02	3843	3942	-99	3880
30.04	3943	3940	3	3878
30.06	3787	3938	-151	3875
30.08	3894	3936	-42	3873
30.1	3914	3934	-20	3871
30.12	3984	3932	52	3869
30.14	3955	3930	25	3867
30.16	3944	3928	16	3865
30.18	3870	3926	-56	3863
30.2	4068	3924	144	3861
30.22	3996	3922	74	3858
30.24	3943	3920	23	3856
30.26	4045	3918	127	3854
30.28	3832	3917	-85	3852
30.3	3900	3915	-15	3850
30.32	3998	3913	85	3848
30.34	3949	3911	38	3846
30.36	3952	3909	43	3844
30.38	3849	3907	-58	3842
30.4	3912	3905	7	3840
30.42	3819	3904	-85	3838
30.44	3914	3902	12	3836
30.46	3899	3900	-1	3834
30.48	3856	3898	-42	3832
30.5	3774	3896	-122	3830
30.52	3929	3895	34	3828
30.54	4028	3893	135	3826
30.56	3848	3891	-43	3824
30.58	3870	3889	-19	3822
30.6	3749	3888	-139	3820
30.62	3799	3886	-87	3819
30.64	3896	3884	12	3817
30.66	3840	3882	-42	3815
30.68	3853	3881	-28	3813
30.7	3839	3879	-40	3811
30.72	3771	3877	-106	3809
30.74	3890	3876	14	3807
30.76	3755	3874	-119	3805
30.78	3948	3872	76	3804
30.8	3770	3871	-101	3802
30.82	3954	3869	85	3800
30.84	3854	3867	-13	3798
30.86	3914	3866	48	3796
30.88	3765	3864	-99	3794
30.9	3936	3863	73	3793
30.92	3886	3861	25	3791
30.94	3775	3859	-84	3789
30.96	3907	3858	49	3787
30.98	3868	3856	12	3785
31.0	3804	3855	-51	3784
31.02	3783	3853	-70	3782
31.04	3930	3852	78	3780
31.06	3785	3850	-65	3778
31.08	3826	3848	-22	3777
31.1	3905	3847	58	3775
31.12	3884	3845	39	3773
31.14	3873	3844	29	3772
31.16	3842	3842	0	3770
31.18	3862	3841	21	3768
31.2	3987	3839	148	3766
31.22	3757	3838	-81	3765
31.24	3824	3837	-13	3763
31.26	3941	3835	106	3761
31.28	3930	3834	96	3760
31.3	3812	3832	-20	3758
31.32	3829	3831	-2	3756
31.34	3924	3829	95	3755
31.36	3890	3828	62	3753
31.38	3823	3826	-3	3752
31.4	3931	3825	106	3750
31.42	3886	3824	62	3748
31.44	3887	3822	65	3747
31.46	3893	3821	72	3745
31.48	3954	3820	134	3744
31.5	3944	3818	126	3742
31.52	3907	3817	90	3740
31.54	3801	3815	-14	3739
31.56	3930	3814	116	3737
31.58	3978	3813	165	3736
31.6	3746	3811	-65	3734
31.62	3903	3810	93	3733
31.64	3789	3809	-20	3731
31.66	3970	3808	162	3729
31.68	3865	3806	59	3728
31.7	3901	3805	96	3726
31.72	3913	3804	109	3725
31.74	3919	3802	117	3723
31.76	3956	3801	155	3722
31.78	3892	3800	92	3720
31.8	3805	3799	6	3719
31.82	3987	3797	190	3717
31.84	3807	3796	11	3716
31.86	3769	3795	-26	3715
31.88	3858	3794	64	3713
31.9	3776	3793	-17	3712
31.92	3902	3791	111	3710
31.94	3848	3790	58	3709
31.96	3824	3789	35	3707
31.98	3831	3788	43	3706
32.0	3875	3787	88	3705
32.02	3857	3786	71	3703
32.04	3932	3784	148	3702
32.06	3872	3783	89	3700
32.08	3755	3782	-27	3699
32.1	3870	3781	89	3698
32.12	3934	3780	154	3696
32.14	3749	3779	-30	3695
32.16	3915	3778	137	3694
32.18	3908	3777	131	3692
32.2	3863	3776	87	3691
32.22	3833	3775	58	3690
32.24	3798	3774	24	3689
32.26	3927	3773	154	3687
32.28	3710	3772	-62	3686
32.3	3766	3771	-5	3685
32.32	3855	3770	85	3684
32.34	3898	3769	129	3682
32.36	3835	3768	67	3681
32.38	3804	3767	37	3680
32.4	3807	3766	41	3679
32.42	3744	3765	-21	3678
32.44	3719	3764	-45	3676
32.46	3901	3764	137	3675
32.48	3787	3763	24	3674
32.5	3740	3762	-22	3673
32.52	3720	3761	-41	3672
32.54	3697	3760	-63	3671
32.56	3784	3759	25	3670
32.58	3796	3759	37	3669
32.6	3745	3758	-13	3668
32.62	3745	3757	-12	3667
32.64	3804	3756	48	3665
32.66	3796	3756	40	3664
32.68	3727	3755	-28	3663
32.7	3749	3754	-5	3662
32.72	3696	3753	-57	3661
32.74	3753	3753	0	3660
32.76	3679	3752	-73	3660
32.78	3781	3751	30	3659
32.8	3718	3751	-33	3658
32.82	3755	3750	5	3657
32.84	3827	3750	77	3656
32.86	3704	3749	-45	3655
32.88	3726	3748	-22	3654
32.9	3695	3748	-53	3653
32.92	3732	3747	-15	3652
32.94	3730	3747	-17	3651
32.96	3813	3746	67	3651
32.98	3770	3746	24	3650
33.0	3738	3745	-7	3649
33.02	3686	3745	-59	3648
33.04	3766	3744	22	3648
33.06	3731	3744	-13	3647
33.08	3677	3744	-67	3646
33.1	3679	3743	-64	3645
33.12	3699	3743	-44	3645
33.14	3675	3743	-68	3644
33.16	3772	3742	30	3643
33.18	3839	3742	97	3643
33.2	3735	3742	-7	3642
33.22	3664	3741	-77	3641
33.24	3696	3741	-45	3641
33.26	3832	3741	91	3640
33.28	3695	3741	-46	3640
33.3	3756	3741	15	3639
33.32	3682	3740	-58	3639
33.34	3677	3740	-63	3638
33.36	3560	3740	-180	3638
33.38	3715	3740	-25	3637
33.4	3824	3740	84	3637
33.42	3775	3740	35	3636
33.44	3666	3740	-74	3636
33.46	3736	3740	-4	3635
33.48	3650	3740	-90	3635
33.5	3691	3740	-49	3635
33.52	3737	3740	-3	3634
33.54	3764	3740	24	3634
33.56	3836	3740	96	3633
33.58	3685	3740	-55	3633
33.6	3730	3740	-10	3633
33.62	3786	3740	46	3633
33.64	3675	3740	-65	3632
33.66	3678	3740	-62	3632
33.68	3742	3740	2	3632
33.7	3765	3741	24	3632
33.72	3694	3741	-47	3632
33.74	3706	3741	-35	3631
33.76	3738	3741	-3	3631
33.78	3639	3742	-103	3631
33.8	3791	3742	49	3631
33.82	3708	3742	-34	3631
33.84	3689	3742	-53	3631
33.86	3910	3743	167	3631
33.88	3749	3743	6	3631
33.9	3760	3744	16	3631
33.92	3662	3744	-82	3631
33.94	3733	3745	-12	3631
33.96	3675	3745	-70	3631
33.98	3756	3746	10	3631
34.0	3637	3746	-109	3631
34.02	3814	3747	67	3631
34.04	3734	3747	-13	3631
34.06	3750	3748	2	3632
34.08	3781	3748	33	3632
34.1	3699	3749	-50	3632
34.12	3785	3750	35	3632
34.14	3805	3750	55	3632
34.16	3625	3751	-126	3633
34.18	3667	3752	-85	3633
34.2	3858	3753	105	3633
34.22	3695	3753	-58	3634
34.24	3718	3754	-36	3634
34.26	3657	3755	-98	3634
34.28	3689	3756	-67	3635
34.3	3672	3757	-85	3635
34.32	3700	3758	-58	3636
34.34	3712	3759	-47	3636
34.36	3655	3760	-105	3637
34.38	3851	3761	90	3637
34.4	3688	3762	-74	3638
34.42	3757	3763	-6	3638
34.44	3734	3764	-30	3639
34.46	3711	3765	-54	3640
34.48	3681	3766	-85	3640
34.5	3707	3767	-60	3641
34.52	3721	3768	-47	3641
34.54	3756	3770	-14	3642
34.56	3782	3771	11	3643
34.58	3733	3772	-39	3644
34.6	3686	3773	-87	3644
34.62	3745	3775	-30	3645
34.64	3786	3776	10	3646
34.66	3762	3778	-16	3647
34.68	3785	3779	6	3648
34.7	3728	3780	-52	3649
34.72	3792	3782	10	3650
34.74	3711	3783	-72	3651
34.76	3731	3785	-54	3652
34.78	3680	3786	-106	3653
34.8	3913	3788	125	3654
34.82	3690	3790	-100	3655
34.84	3735	3791	-56	3656
34.86	3801	3793	8	3657
34.88	3745	3795	-50	3658
34.9	3662	3796	-134	3659
34.92	3638	3798	-160	3660
34.94	3729	3800	-71	3662
34.96	3825	3802	23	3663
34.98	3696	3804	-108	3664
35.0	3845	3806	39	3665
35.02	3705	3807	-102	3667
35.04	3759	3809	-50	3668
35.06	3722	3811	-89	3669
35.08	3710	3813	-103	3671
35.1	3730	3815	-85	3672
35.12	3876	3818	58	3674
35.14	3717	3820	-103	3675
35.16	3735	3822	-87	3677
35.18	3536	3824	-288	3678
35.2	3736	3826	-90	3680
35.22	3751	3828	-77	3681
35.24	3741	3831	-90	3683
35.26	3736	3833	-97	3685
35.28	3732	3835	-103	3686
35.3	3747	3838	-91	3688
35.32	3806	3840	-34	3690
35.34	3860	3843	17	3691
35.36	3653	3845	-192	3693
35.38	3696	3848	-152	3695
35.4	3682	3850	-168	3697
35.42	3722	3853	-131	3699
35.44	3693	3855	-162	3701
35.46	3637	3858	-221	3703
35.48	3677	3861	-184	3704
35.5	3856	3864	-8	3706
35.52	3814	3866	-52	3708
35.54	3709	3869	-160	3711
35.56	3652	3872	-220	3713
35.58	3801	3875	-74	3715
35.6	3733	3878	-145	3717
35.62	3729	3881	-152	3719
35.64	3780	3884	-104	3721
35.66	3795	3887	-92	3723
35.68	3781	3890	-109	3726
35.7	3724	3893	-169	3728
35.72	3793	3896	-103	3730
35.74	3775	3899	-124	3733
35.76	3773	3903	-130	3735
35.78	3743	3906	-163	3737
35.8	3644	3909	-265	3740
35.82	3813	3913	-100	3742
35.84	3736	3916	-180	3745
35.86	3906	3919	-13	3747
35.88	3748	3923	-175	3750
35.9	3817	3926	-109	3753
35.92	3841	3930	-89	3755
35.94	3647	3933	-286	3758
35.96	3689	3937	-248	3761
35.98	3773	3941	-168	3763
36.0	3805	3945	-140	3766
36.02	3734	3948	-214	3769
36.04	3792	3952	-160	3772
36.06	3830	3956	-126	3775
36.08	3731	3960	-229	3777
36.1	3814	3964	-150	3780
36.12	3822	3968	-146	3783
36.14	3880	3972	-92	3786
36.16	3731	3976	-245	3789
36.18	3781	3980	-199	3792
36.2	3888	3984	-96	3795
36.22	3840	3988	-148	3799
36.24	3862	3993	-131	3802
36.26	3821	3997	-176	3805
36.28	3972	4001	-29	3808
36.3	3833	4006	-172	3811
36.32	3846	4010	-164	3815
36.34	3882	4014	-132	3818
36.36	3784	4019	-235	3821
36.38	3841	4023	-182	3825
36.4	3960	4028	-68	3828
36.42	3869	4033	-164	3831
36.44	3979	4037	-58	3835
36.46	3836	4042	-206	3838
36.48	3823	4047	-224	3842
36.5	3932	4051	-119	3845
36.52	3907	4056	-149	3849
36.54	3886	4061	-175	3852
36.56	4038	4066	-28	3856
36.58	4026	4071	-45	3859
36.6	4075	4076	-1	3863
36.62	4014	4081	-67	3867
36.64	3909	4086	-177	3870
36.66	3987	4091	-104	3874
36.68	4046	4096	-50	3878
36.7	4100	4101	-1	3881
36.72	3961	4107	-146	3885
36.74	4056	4112	-56	3889
36.76	4095	4117	-22	3893
36.78	4190	4122	68	3897
36.8	4087	4128	-41	3900
36.82	4139	4133	6	3904
36.84	4205	4139	66	3908
36.86	4308	4144	164	3912
36.88	4273	4150	123	3916
36.9	4202	4155	47	3920
36.92	4226	4161	65	3924
36.94	4349	4166	183	3928
36.96	4382	4172	210	3932
36.98	4328	4178	150	3936
37.0	4424	4184	240	3940
37.02	4371	4189	182	3944
37.04	4507	4195	312	3948
37.06	4483	4201	282	3952
37.08	4503	4207	296	3956
37.1	4555	4213	342	3960
37.12	4544	4219	325	3964
37.14	4482	4225	257	3969
37.16	4425	4231	194	3973
37.18	4556	4237	319	3977
37.2	4538	4243	295	3981
37.22	4507	4249	258	3985
37.24	4632	4256	376	3989
37.26	4687	4262	425	3994
37.28	4643	4268	375	3998
37.3	4640	4274	366	4002
37.32	4585	4281	304	4006
37.34	4733	4287	446	4011
37.36	4528	4294	234	4015
37.38	4644	4300	344	4019
37.4	4562	4307	255	4024
37.42	4561	4313	248	4028
37.44	4677	4320	357	4032
37.46	4664	4326	338	4036
37.48	4520	4333	187	4041
37.5	4670	4340	330	4045
37.52	4640	4347	293	4050
37.54	4619	4353	266	4054
37.56	4644	4360	284	4058
37.58	4603	4367	236	4063
37.6	4409	4374	35	4067
37.62	4556	4381	175	4071
37.64	4560	4388	172	4076
37.66	4585	4395	190	4080
37.68	4508	4402	106	4085
37.7	4573	4409	164	4089
37.72	4520	4416	104	4093
37.74	4595	4423	172	4098
37.76	4472	4431	41	4102
37.78	4471	4438	33	4107
37.8	4470	4445	25	4111
37.82	4442	4452	-10	4116
37.84	4485	4460	25	4120
37.86	4598	4467	131	4124
37.88	4439	4475	-36	4129
37.9	4457	4482	-25	4133
37.92	4403	4490	-87	4138
37.94	4462	4497	-35	4142
37.96	4502	4505	-3	4147
37.98	4513	4513	0	4151
38.0	4336	4520	-184	4156
38.02	4441	4528	-87	4160
38.04	4450	4536	-86	4164
38.06	4349	4544	-195	4169
38.08	4303	4551	-248	4173
38.1	4419	4559	-140	4178
38.12	4593	4567	26	4182
38.14	4384	4575	-191	4187
38.16	4315	4583	-268	4191
38.18	4355	4591	-236	4196
38.2	4321	4599	-278	4200
38.22	4576	4607	-31	4204
38.24	4479	4616	-137	4209
38.26	4414	4624	-210	4213
38.28	4527	4632	-105	4218
38.3	4505	4640	-135	4222
38.32	4696	4649	47	4227
38.34	4563	4657	-94	4231
38.36	4742	4666	76	4235
38.38	4751	4674	77	4240
38.4	4697	4683	14	4244
38.42	4707	4691	16	4248
38.44	4842	4700	142	4253
38.46	4816	4708	108	4257
38.48	4797	4717	80	4262
38.5	4778	4726	52	4266
38.52	4779	4735	44	4270
38.54	4721	4743	-22	4275
38.56	4701	4752	-51	4279
38.58	4560	4761	-201	4283
38.6	4676	4770	-94	4287
38.62	4732	4779	-47	4292
38.64	4580	4788	-208	4296
38.66	4632	4797	-165	4300
38.68	4494	4806	-312	4305
38.7	4625	4815	-190	4309
38.72	4662	4825	-163	4313
38.74	4596	4834	-238	4317
38.76	4743	4843	-100	4321
38.78	4783	4852	-69	4326
38.8	4627	4862	-235	4330
38.82	4718	4871	-153	4334
38.84	4802	4881	-79	4338
38.86	4924	4890	34	4342
38.88	4932	4900	32	4346
38.9	4856	4909	-53	4350
38.92	4965	4919	46	4355
38.94	4824	4928	-104	4359
38.96	4823	4938	-115	4363
38.98	4889	4948	-59	4367
39.0	4802	4958	-156	4371
39.02	4849	4967	-118	4375
39.04	4895	4977	-82	4379
39.06	4971	4987	-16	4383
39.08	4875	4997	-122	4387
39.1	4866	5007	-141	4391
39.12	4795	5017	-222	4394
39.14	5005	5027	-22	4398
39.16	4802	5037	-235	4402
39.18	4789	5048	-259	4406
39.2	4914	5058	-144	4410
39.22	4874	5068	-194	4414
39.24	4800	5078	-278	4418
39.26	4932	5089	-157	4421
39.28	4894	5099	-205	4425
39.3	4899	5110	-211	4429
39.32	4803	5120	-317	4433
39.34	4874	5130	-256	4436
39.36	4769	5141	-372	4440
39.38	4741	5152	-411	4444
39.4	5096	5162	-66	4447
39.42	4918	5173	-255	4451
39.44	4873	5184	-311	4454
39.46	4901	5194	-293	4458
39.48	5017	5205	-188	4461
39.5	5063	5216	-153	4465
39.52	4957	5227	-270	4468
39.54	5027	5238	-211	4472
39.56	5084	5249	-165	4475
39.58	5092	5260	-168	4479
39.6	5126	5271	-145	4482
39.62	5132	5282	-150	4485
39.64	5061	5293	-232	4489
39.66	5012	5304	-292	4492
39.68	5054	5315	-261	4495
39.7	5043	5327	-284	4499
39.72	5227	5338	-111	4502
39.74	5060	5349	-289	4505
39.76	5205	5361	-156	4508
39.78	5078	5372	-294	4512
39.8	5025	5384	-359	4515
39.82	5228	5395	-167	4518
39.84	5146	5407	-261	4521
39.86	5262	5418	-156	4524
39.88	5173	5430	-257	4527
39.9	5226	5442	-216	4530
39.92	5219	5453	-234	4533
39.94	5164	5465	-301	4536
39.96	5257	5477	-220	4539
39.98	5136	5489	-353	4542
40.0	5141	5500	-359	4545
40.02	5137	5512	-375	4548
40.04	5143	5524	-381	4551
40.06	5164	5536	-372	4554
40.08	5150	5548	-398	4556
40.1	5312	5560	-248	4559
40.12	5230	5572	-342	4562
40.14	5280	5585	-305	4565
40.16	5463	5597	-134	4567
40.18	5316	5609	-293	4570
40.2	5263	5621	-358	4573
40.22	5648	5633	15	4575
40.24	5546	5646	-100	4578
40.26	5432	5658	-226	4581
40.28	5495	5670	-175	4583
40.3	5654	5683	-29	4586
40.32	5693	5695	-2	4588
40.34	5779	5708	71	4591
40.36	5737	5720	17	4593
40.38	5913	5733	180	4596
40.4	5981	5745	236	4598
40.42	6044	5758	286	4600
40.44	5961	5771	190	4603
40.46	6134	5783	351	4605
40.48	6204	5796	408	4607
40.5	6446	5809	638	4610
40.52	6329	5821	508	4612
40.54	6539	5834	705	4614
40.56	6480	5847	633	4616
40.58	6768	5860	909	4619
40.6	6759	5872	887	4621
40.62	6720	5885	835	4623
40.64	6679	5898	781	4625
40.66	6905	5911	994	4627
40.68	6940	5924	1016	4629
