Repository: jhamlin-ufl/synthesizability

# synthesizability

Data, fits and code for

> G. D. Di Gianluca *et al.*, *Experimental Evaluation of High-Throughput Structure Predictions*,
> [arXiv:2611.09671](https://arxiv.org/abs/2611.09671) (2026).

We arc-melted 34 ternary compounds predicted to be stable or nearly stable and identified the
phases that formed by powder X-ray diffraction and Rietveld refinement.

## Contents

| Path | What it holds |
|---|---|
| `Supplement.pdf` | the Supplementary Information |
| `samples/` | one folder per target, named by its formula in Table 1: synthesis records, X-ray scans and GSAS-II fits |
| `tables/` | the targets, buttons, scans and fits as CSV tables; the candidate lists |
| `computed/` | P_disorder and the dynamical-stability (phonon) results |
| `databases/` | OQMD, Materials Project and Alexandria entries for each chemical system, and the search-match structures |
| `instruments/` | GSAS-II instrument profiles of the two diffractometers |
| `results/` | the generated tables and figures |
| `workflow/` | the pipeline (`Snakefile`), its scripts and library code |

## Finding a sample

Open `samples/<formula>/README.md`, for example `samples/ZrPt5Si/README.md`. It gives the Table 1
row and outcome, the buttons and scans, the fit of record and the contrast fits, and where the
database entries for the chemical system are. `samples/README.md` explains the file formats and
how to rerun a fit.

## Not included

ICDD PDF-5+ cards and MDI JADE work files are licensed and not redistributed. No deposited fit
uses an ICDD card. `samples/EXCLUDED.md` lists the files left out.

File: data/raw/0473_HM_Sc3CuPd2/0473_XRD_fit.txt (part 1 of 4)
HardwareIndicator=65519
Wavelength = 1.54059Å, !5.0°/120.0°/0.02°/1(s), I(p)=14025/1026, Cu(45kV,40mA), Tuesday, March 31, 2026, 12:00 PM
Angle	I(o)	I(c)	I(d)	I(b)
5.0	3820	3762	58	3751
5.02	3746	3768	-22	3758
5.04	3741	3775	-34	3764
5.06	3807	3781	26	3771
5.08	3695	3788	-93	3777
5.1	3784	3794	-10	3784
5.12	3805	3801	4	3790
5.14	3822	3807	15	3797
5.16	3850	3814	36	3803
5.18	3800	3820	-20	3810
5.2	3866	3827	39	3816
5.22	3820	3833	-13	3823
5.24	3842	3840	2	3829
5.26	3786	3846	-60	3836
5.28	3891	3852	39	3842
5.3	3864	3859	5	3848
5.32	3864	3865	-1	3855
5.34	3860	3872	-12	3861
5.36	3830	3878	-48	3868
5.38	3859	3884	-25	3874
5.4	3882	3891	-9	3880
5.42	3805	3897	-92	3887
5.44	3853	3904	-51	3893
5.46	3935	3910	25	3899
5.48	3941	3916	25	3906
5.5	3850	3923	-73	3912
5.52	3918	3929	-11	3918
5.54	3969	3935	34	3925
5.56	3966	3941	25	3931
5.58	3997	3948	49	3937
5.6	3948	3954	-6	3944
5.62	3938	3960	-22	3950
5.64	4015	3967	48	3956
5.66	3981	3973	8	3962
5.68	4076	3979	97	3969
5.7	4008	3985	23	3975
5.72	4000	3992	8	3981
5.74	4019	3998	21	3987
5.76	4065	4004	61	3994
5.78	3968	4010	-42	4000
5.8	4054	4017	37	4006
5.82	4035	4023	12	4012
5.84	4004	4029	-25	4019
5.86	3940	4035	-95	4025
5.88	4035	4042	-7	4031
5.9	3975	4048	-73	4037
5.92	4197	4054	143	4044
5.94	4169	4061	108	4050
5.96	3988	4067	-79	4056
5.98	4172	4073	99	4063
6.0	4061	4080	-19	4069
6.02	4165	4086	79	4076
6.04	4171	4092	79	4082
6.06	4054	4099	-45	4088
6.08	4033	4105	-72	4095
6.1	4127	4112	15	4101
6.12	4171	4118	53	4108
6.14	4052	4125	-73	4115
6.16	4144	4132	12	4121
6.18	4159	4138	21	4128
6.2	4124	4145	-21	4134
6.22	4253	4151	102	4141
6.24	4170	4158	12	4148
6.26	4111	4165	-54	4154
6.28	4283	4172	111	4161
6.3	4194	4179	15	4168
6.32	4062	4185	-123	4175
6.34	4238	4192	46	4182
6.36	4166	4199	-33	4189
6.38	4263	4206	57	4196
6.4	4296	4213	83	4203
6.42	4370	4220	150	4210
6.44	4314	4228	86	4217
6.46	4285	4235	50	4224
6.48	4283	4242	41	4232
6.5	4304	4249	55	4239
6.52	4331	4257	74	4246
6.54	4415	4264	151	4254
6.56	4434	4271	163	4261
6.58	4327	4279	48	4269
6.6	4443	4287	156	4276
6.62	4388	4294	94	4284
6.64	4360	4302	58	4291
6.66	4456	4310	146	4299
6.68	4524	4317	207	4307
6.7	4451	4325	126	4315
6.72	4417	4333	84	4323
6.74	4461	4341	120	4331
6.76	4449	4349	100	4339
6.78	4586	4358	228	4347
6.8	4614	4366	248	4355
6.82	4477	4374	103	4364
6.84	4536	4383	153	4372
6.86	4499	4391	108	4381
6.88	4553	4400	153	4389
6.9	4487	4408	79	4398
6.92	4619	4417	202	4406
6.94	4607	4426	181	4415
6.96	4699	4435	264	4424
6.98	4663	4444	219	4433
7.0	4642	4453	189	4442
7.02	4665	4462	203	4451
7.04	4572	4471	101	4461
7.06	4638	4480	158	4470
7.08	4576	4490	86	4479
7.1	4595	4499	96	4489
7.12	4611	4509	102	4498
7.14	4646	4519	127	4508
7.16	4750	4528	222	4518
7.18	4748	4538	210	4528
7.2	4699	4548	151	4538
7.22	4679	4558	121	4548
7.24	4805	4568	237	4558
7.26	4636	4579	57	4568
7.28	4756	4589	167	4579
7.3	4873	4600	273	4589
7.32	4772	4610	162	4600
7.34	4651	4621	30	4611
7.36	4701	4632	69	4621
7.38	4920	4643	277	4632
7.4	4860	4654	206	4643
7.42	4841	4665	176	4655
7.44	4791	4676	115	4666
7.46	4792	4688	104	4677
7.48	4802	4699	103	4689
7.5	4816	4711	105	4701
7.52	4855	4723	132	4712
7.54	4817	4735	82	4724
7.56	4851	4747	104	4736
7.58	4951	4759	192	4748
7.6	5041	4771	270	4761
7.62	4873	4784	89	4773
7.64	4945	4796	149	4786
7.66	4914	4809	105	4798
7.68	5018	4822	196	4811
7.7	5039	4835	204	4824
7.72	4970	4848	122	4837
7.74	5024	4861	163	4850
7.76	4938	4874	64	4864
7.78	5031	4888	143	4877
7.8	5131	4901	230	4891
7.82	5067	4915	152	4905
7.84	4971	4929	42	4919
7.86	5057	4943	114	4933
7.88	5157	4957	200	4947
7.9	5101	4972	129	4961
7.92	5080	4986	94	4976
7.94	5162	5001	161	4990
7.96	5236	5016	220	5005
7.98	5183	5031	152	5020
8.0	5266	5046	220	5035
8.02	5157	5061	96	5050
8.04	5257	5076	181	5066
8.06	5114	5092	22	5081
8.08	5088	5108	-20	5097
8.1	5157	5124	33	5113
8.12	5264	5140	124	5129
8.14	5183	5156	27	5145
8.16	5252	5172	80	5162
8.18	5284	5189	95	5178
8.2	5410	5206	204	5195
8.22	5336	5223	113	5212
8.24	5359	5240	119	5229
8.26	5490	5257	233	5247
8.28	5349	5274	75	5264
8.3	5334	5292	42	5282
8.32	5406	5310	96	5300
8.34	5466	5328	138	5318
8.36	5462	5347	115	5336
8.38	5542	5366	176	5355
8.4	5343	5385	-42	5374
8.42	5456	5404	52	5393
8.44	5484	5423	61	5413
8.46	5466	5443	23	5433
8.48	5578	5463	115	5453
8.5	5438	5484	-46	5473
8.52	5584	5505	79	5494
8.54	5478	5526	-48	5515
8.56	5685	5547	138	5537
8.58	5571	5569	2	5559
8.6	5529	5591	-62	5581
8.62	5638	5614	24	5603
8.64	5572	5637	-65	5626
8.66	5595	5660	-65	5650
8.68	5660	5684	-24	5673
8.7	5680	5708	-28	5698
8.72	5723	5733	-10	5722
8.74	5792	5758	34	5747
8.76	5725	5783	-58	5773
8.78	5763	5809	-46	5799
8.8	5908	5835	73	5825
8.82	5763	5862	-99	5852
8.84	5862	5890	-28	5879
8.86	5871	5918	-47	5907
8.88	5969	5946	23	5935
8.9	5919	5975	-56	5964
8.92	5890	6004	-114	5994
8.94	6014	6034	-20	6024
8.96	5954	6065	-111	6054
8.98	6053	6096	-43	6085
9.0	5873	6127	-254	6117
9.02	5939	6159	-220	6149
9.04	6130	6192	-62	6182
9.06	5934	6225	-291	6215
9.08	6154	6259	-105	6249
9.1	6286	6294	-8	6283
9.12	6190	6329	-139	6319
9.14	6153	6365	-212	6354
9.16	6270	6401	-131	6391
9.18	6236	6438	-202	6428
9.2	6355	6476	-121	6466
9.22	6135	6515	-380	6504
9.24	6248	6554	-306	6543
9.26	6369	6593	-224	6583
9.28	6426	6634	-208	6623
9.3	6314	6675	-361	6665
9.32	6437	6717	-280	6707
9.34	6374	6760	-386	6749
9.36	6441	6803	-362	6793
9.38	6576	6847	-271	6837
9.4	6619	6892	-273	6882
9.42	6592	6938	-346	6927
9.44	6759	6984	-225	6974
9.46	6692	7032	-340	7021
9.48	6805	7080	-275	7069
9.5	6901	7128	-227	7118
9.52	6785	7178	-393	7168
9.54	6826	7229	-403	7218
9.56	6812	7280	-468	7269
9.58	7001	7332	-331	7322
9.6	7030	7385	-355	7375
9.62	6885	7439	-554	7429
9.64	7213	7494	-281	7483
9.66	7128	7549	-421	7539
9.68	6940	7606	-666	7596
9.7	7149	7663	-514	7653
9.72	7106	7722	-616	7711
9.74	7390	7781	-391	7771
9.76	7293	7841	-548	7831
9.78	7458	7903	-445	7892
9.8	7569	7965	-396	7954
9.82	7482	8028	-546	8017
9.84	7627	8092	-465	8081
9.86	7542	8156	-614	8146
9.88	7700	8222	-522	8211
9.9	7826	8288	-462	8278
9.92	7792	8355	-563	8345
9.94	7682	8423	-741	8413
9.96	7815	8492	-677	8481
9.98	7846	8561	-715	8550
10.0	7924	8630	-706	8620
10.02	7970	8701	-731	8690
10.04	8114	8772	-658	8761
10.06	8068	8843	-775	8833
10.08	8278	8915	-637	8905
10.1	8127	8988	-861	8977
10.12	8196	9061	-865	9050
10.14	8526	9134	-608	9124
10.16	8651	9208	-557	9197
10.18	8421	9282	-861	9271
10.2	8492	9356	-864	9346
10.22	8726	9431	-705	9421
10.24	8756	9506	-750	9496
10.26	8767	9581	-814	9571
10.28	8780	9657	-877	9646
10.3	8882	9733	-851	9722
10.32	9135	9808	-673	9798
10.34	9033	9884	-851	9874
10.36	9141	9960	-819	9950
10.38	8951	10037	-1086	10026
10.4	9403	10113	-710	10102
10.42	9396	10189	-793	10178
10.44	9611	10265	-654	10255
10.46	9556	10341	-785	10331
10.48	9698	10417	-719	10407
10.5	9859	10493	-634	10483
10.52	9826	10569	-743	10559
10.54	9793	10645	-852	10634
10.56	10183	10720	-537	10710
10.58	10013	10795	-782	10785
10.6	10051	10870	-819	10860
10.62	10285	10945	-660	10934
10.64	10320	11019	-699	11009
10.66	10383	11093	-710	11083
10.68	10633	11167	-534	11156
10.7	10449	11240	-791	11230
10.72	10650	11313	-663	11302
10.74	10884	11385	-501	11375
10.76	10592	11457	-865	11447
10.78	10871	11528	-657	11518
10.8	10876	11599	-723	11589
10.82	10759	11669	-910	11659
10.84	11231	11739	-508	11728
10.86	11103	11808	-705	11797
10.88	11339	11876	-537	11866
10.9	11348	11944	-596	11933
10.92	11665	12011	-346	12000
10.94	11626	12077	-451	12066
10.96	11581	12142	-561	12131
10.98	11713	12206	-493	12196
11.0	11715	12270	-555	12260
11.02	11983	12333	-350	12322
11.04	11889	12395	-506	12384
11.06	12011	12456	-445	12445
11.08	12117	12515	-398	12505
11.1	12087	12574	-487	12564
11.12	12306	12632	-326	12622
11.14	12160	12689	-529	12679
11.16	12461	12745	-284	12735
11.18	12524	12800	-276	12789
11.2	12622	12853	-231	12843
11.22	12674	12906	-232	12895
11.24	12886	12957	-71	12946
11.26	13077	13007	70	12996
11.28	12757	13055	-298	13045
11.3	12905	13103	-198	13092
11.32	13011	13149	-138	13138
11.34	13094	13194	-100	13183
11.36	13117	13237	-120	13226
11.38	13139	13279	-140	13268
11.4	13451	13319	132	13309
11.42	13405	13358	47	13348
11.44	13414	13396	18	13385
11.46	13178	13432	-254	13421
11.48	13481	13466	15	13456
11.5	13458	13499	-41	13489
11.52	13680	13530	150	13520
11.54	13539	13560	-21	13549
11.56	13578	13588	-10	13577
11.58	13642	13614	28	13604
11.6	13703	13639	64	13628
11.62	13685	13661	24	13651
11.64	13657	13682	-25	13672
11.66	13585	13701	-116	13691
11.68	13684	13719	-35	13708
11.7	13825	13734	91	13723
11.72	13675	13747	-72	13737
11.74	13989	13759	230	13749
11.76	13953	13769	184	13759
11.78	13839	13777	62	13767
11.8	13726	13784	-58	13773
11.82	13648	13789	-141	13778
11.84	13820	13792	28	13781
11.86	13737	13793	-56	13782
11.88	14025	13793	232	13782
11.9	13919	13791	128	13780
11.92	13882	13787	95	13777
11.94	13630	13782	-152	13771
11.96	13875	13775	100	13765
11.98	13877	13767	110	13756
12.0	13831	13757	74	13747
12.02	13718	13746	-28	13735
12.04	13969	13733	236	13723
12.06	13749	13719	30	13708
12.08	13717	13703	14	13693
12.1	13480	13686	-206	13676
12.12	13667	13668	-1	13657
12.14	13633	13648	-15	13637
12.16	13602	13627	-25	13616
12.18	13603	13604	-1	13594
12.2	13286	13580	-294	13570
12.22	13431	13555	-124	13545
12.24	13374	13529	-155	13519
12.26	13444	13502	-58	13491
12.28	13351	13473	-122	13462
12.3	13255	13443	-188	13432
12.32	13223	13412	-189	13401
12.34	13057	13380	-323	13369
12.36	13269	13346	-77	13336
12.38	12883	13312	-429	13301
12.4	13078	13276	-198	13266
12.42	13074	13240	-166	13229
12.44	12735	13202	-467	13192
12.46	12860	13164	-304	13153
12.48	12812	13124	-312	13114
12.5	12635	13084	-449	13073
12.52	12635	13042	-407	13032
12.54	12600	13000	-400	12989
12.56	12682	12956	-274	12946
12.58	12718	12912	-194	12902
12.6	12360	12867	-507	12857
12.62	12315	12822	-506	12811
12.64	12621	12775	-154	12764
12.66	12364	12727	-363	12717
12.68	12227	12679	-452	12669
12.7	12318	12630	-312	12620
12.72	12270	12581	-311	12570
12.74	12115	12531	-416	12520
12.76	12126	12480	-354	12469
12.78	11924	12428	-504	12418
12.8	11901	12376	-475	12365
12.82	11938	12323	-385	12312
12.84	11957	12270	-313	12259
12.86	11772	12216	-444	12205
12.88	11544	12161	-617	12151
12.9	11738	12106	-368	12096
12.92	11475	12051	-576	12040
12.94	11434	11995	-561	11984
12.96	11497	11938	-441	11928
12.98	11266	11881	-615	11871
13.0	11440	11824	-384	11814
13.02	11244	11767	-523	11756
13.04	11381	11709	-328	11698
13.06	11321	11650	-329	11640
13.08	11203	11592	-389	11581
13.1	10898	11533	-635	11523
13.12	10870	11474	-604	11463
13.14	10881	11414	-533	11404
13.16	11159	11355	-196	11344
13.18	10811	11295	-484	11285
13.2	10789	11235	-446	11225
13.22	10747	11175	-428	11165
13.24	10730	11115	-385	11104
13.26	10532	11054	-522	11044
13.28	10650	10994	-344	10984
13.3	10476	10934	-458	10923
13.32	10408	10873	-465	10863
13.34	10281	10812	-531	10802
13.36	10459	10752	-293	10741
13.38	10337	10691	-354	10681
13.4	10246	10631	-385	10621
13.42	10015	10571	-556	10560
13.44	10060	10510	-450	10500
13.46	10106	10450	-344	10440
13.48	9770	10390	-620	10380
13.5	9806	10330	-524	10320
13.52	9911	10271	-360	10260
13.54	9934	10211	-277	10201
13.56	9865	10152	-287	10141
13.58	9634	10093	-459	10082
13.6	9669	10034	-365	10024
13.62	9801	9976	-175	9965
13.64	9504	9918	-414	9907
13.66	9454	9860	-406	9850
13.68	9618	9803	-185	9792
13.7	9588	9746	-158	9735
13.72	9570	9689	-119	9679
13.74	9522	9633	-111	9623
13.76	9400	9577	-177	9567
13.78	9472	9522	-50	9512
13.8	9281	9467	-186	9457
13.82	8931	9413	-482	9403
13.84	9226	9360	-134	9349
13.86	9064	9307	-243	9296
13.88	9423	9254	169	9244
13.9	9019	9202	-183	9192
13.92	9012	9151	-139	9140
13.94	8938	9100	-162	9090
13.96	8849	9050	-201	9040
13.98	8885	9001	-116	8991
14.0	8831	8952	-121	8942
14.02	8988	8904	84	8894
14.04	8560	8856	-296	8846
14.06	8691	8810	-119	8799
14.08	8727	8763	-36	8753
14.1	8788	8717	71	8707
14.12	8576	8672	-96	8662
14.14	8633	8628	5	8617
14.16	8611	8584	27	8573
14.18	8629	8540	89	8529
14.2	8656	8497	159	8487
14.22	8374	8455	-81	8444
14.24	8481	8413	68	8402
14.26	8384	8372	12	8361
14.28	8415	8331	84	8320
14.3	8307	8291	16	8280
14.32	8261	8251	10	8240
14.34	8196	8212	-16	8201
14.36	8350	8173	177	8163
14.38	8224	8135	89	8125
14.4	8349	8098	251	8087
14.42	8046	8061	-15	8050
14.44	8182	8024	158	8013
14.46	8143	7988	155	7977
14.48	8060	7952	108	7941
14.5	7992	7917	75	7906
14.52	8073	7883	190	7872
14.54	8022	7848	174	7838
14.56	7881	7815	66	7804
14.58	8078	7782	296	7771
14.6	7846	7749	97	7738
14.62	7748	7716	32	7706
14.64	7660	7685	-25	7674
14.66	7666	7653	13	7642
14.68	7711	7622	89	7611
14.7	7768	7592	176	7581
14.72	7694	7562	132	7551
14.74	7680	7532	148	7521
14.76	7707	7503	204	7492
14.78	7864	7474	390	7463
14.8	7604	7446	158	7435
14.82	7565	7418	147	7407
14.84	7354	7390	-36	7379
14.86	7413	7363	50	7352
14.88	7398	7336	62	7325
14.9	7377	7309	68	7299
14.92	7400	7283	117	7273
14.94	7473	7258	215	7247
14.96	7441	7233	208	7222
14.98	7273	7208	65	7197
15.0	7410	7183	227	7172
15.02	7333	7159	174	7148
15.04	7232	7135	97	7124
15.06	7188	7112	76	7101
15.08	7288	7088	200	7078
15.1	7234	7066	168	7055
15.12	7135	7043	92	7032
15.14	7199	7021	178	7010
15.16	6987	6999	-12	6988
15.18	7109	6978	131	6967
15.2	7066	6957	109	6946
15.22	6991	6936	55	6925
15.24	6987	6915	72	6904
15.26	7034	6895	139	6884
15.28	6963	6875	88	6864
15.3	6956	6855	101	6844
15.32	6991	6836	155	6825
15.34	7040	6817	223	6806
15.36	6882	6798	84	6787
15.38	6742	6779	-37	6768
15.4	6881	6761	120	6750
15.42	6918	6743	175	6732
15.44	6645	6725	-80	6714
15.46	6769	6708	61	6697
15.48	6730	6690	40	6680
15.5	6742	6673	69	6662
15.52	6819	6657	162	6646
15.54	6681	6640	41	6629
15.56	6575	6624	-49	6613
15.58	6601	6608	-7	6597
15.6	6629	6592	37	6581
15.62	6737	6576	161	6565
15.64	6588	6560	28	6550
15.66	6671	6545	126	6534
15.68	6586	6530	56	6519
15.7	6583	6515	68	6504
15.72	6534	6500	34	6490
15.74	6456	6486	-30	6475
15.76	6328	6472	-144	6461
15.78	6409	6457	-48	6447
15.8	6571	6443	128	6433
15.82	6343	6430	-87	6419
15.84	6385	6416	-31	6405
15.86	6482	6402	80	6391
15.88	6407	6389	18	6378
15.9	6363	6376	-13	6365
15.92	6418	6363	55	6352
15.94	6328	6350	-22	6339
15.96	6466	6337	129	6326
15.98	6396	6324	72	6313
16.0	6266	6312	-46	6301
16.02	6214	6299	-85	6288
16.04	6284	6287	-3	6276
16.06	6314	6275	39	6264
16.08	6160	6263	-103	6252
16.1	6272	6251	21	6240
16.12	6289	6240	49	6228
16.14	6311	6228	83	6217
16.16	6177	6217	-40	6205
16.18	6192	6205	-13	6194
16.2	6096	6194	-98	6183
16.22	6115	6183	-68	6172
16.24	6246	6172	74	6161
16.26	6163	6161	2	6150
16.28	6105	6151	-46	6140
16.3	5975	6140	-165	6129
16.32	6056	6130	-74	6119
16.34	5992	6120	-128	6108
16.36	5987	6109	-122	6098
16.38	5984	6099	-115	6088
16.4	5985	6090	-105	6078
16.42	6017	6080	-63	6069
16.44	5932	6070	-138	6059
16.46	5967	6061	-94	6049
16.48	5884	6051	-167	6040
16.5	5953	6042	-89	6031
16.52	6017	6033	-16	6022
16.54	5895	6024	-129	6013
16.56	5750	6015	-265	6004
16.58	5921	6006	-85	5995
16.6	5967	5997	-30	5986
16.62	5900	5989	-89	5978
16.64	5891	5980	-89	5969
16.66	6011	5972	39	5961
16.68	5757	5964	-207	5953
16.7	5772	5956	-184	5945
16.72	5728	5948	-220	5937
16.74	5968	5940	28	5929
16.76	5944	5932	12	5921
16.78	5873	5925	-52	5913
16.8	5748	5917	-169	5906
16.82	5887	5910	-23	5898
16.84	5800	5902	-102	5891
16.86	5829	5895	-66	5884
16.88	5904	5888	16	5877
16.9	6030	5881	149	5870
16.92	5855	5874	-19	5863
16.94	5777	5868	-91	5856
16.96	5761	5861	-100	5850
16.98	5813	5854	-41	5843
17.0	5751	5848	-97	5837
17.02	5767	5842	-75	5830
17.04	5679	5835	-156	5824
17.06	5662	5829	-167	5818
17.08	5809	5823	-14	5812
17.1	5777	5817	-40	5806
17.12	5795	5812	-17	5800
17.14	5565	5806	-241	5794
17.16	5577	5800	-223	5789
17.18	5696	5795	-99	5783
17.2	5653	5789	-136	5778
17.22	5764	5784	-20	5773
17.24	5689	5779	-90	5767
17.26	5660	5774	-114	5762
17.28	5571	5768	-197	5757
17.3	5761	5764	-3	5752
17.32	5625	5759	-134	5747
17.34	5572	5754	-182	5743
17.36	5744	5749	-5	5738
17.38	5603	5745	-142	5733
17.4	5701	5740	-39	5729
17.42	5764	5736	28	5724
17.44	5532	5731	-199	5720
17.46	5776	5727	49	5716
17.48	5481	5723	-242	5712
17.5	5532	5719	-187	5708
17.52	5590	5715	-125	5704
17.54	5596	5711	-115	5700
17.56	5554	5707	-153	5696
17.58	5529	5704	-175	5692
17.6	5625	5700	-75	5689
17.62	5516	5697	-181	5685
17.64	5634	5693	-59	5682
17.66	5597	5690	-93	5678
17.68	5606	5687	-81	5675
17.7	5639	5683	-44	5672
17.72	5523	5680	-157	5669
17.74	5674	5677	-3	5666
17.76	5471	5674	-203	5663
17.78	5528	5671	-143	5660
17.8	5587	5668	-81	5657
17.82	5473	5666	-193	5654
17.84	5527	5663	-136	5652
17.86	5527	5660	-133	5649
17.88	5513	5658	-145	5647
17.9	5527	5656	-129	5644
17.92	5686	5653	33	5642
17.94	5654	5651	3	5639
17.96	5590	5649	-59	5637
17.98	5461	5647	-186	5635
18.0	5541	5645	-104	5633
18.02	5623	5643	-20	5631
18.04	5555	5641	-86	5629
18.06	5468	5639	-171	5627
18.08	5527	5637	-110	5625
18.1	5565	5635	-70	5624
18.12	5490	5634	-144	5622
18.14	5573	5632	-59	5620
18.16	5441	5630	-189	5619
18.18	5502	5629	-127	5617
18.2	5481	5628	-147	5616
18.22	5524	5626	-102	5614
18.24	5583	5625	-42	5613
18.26	5684	5624	60	5612
18.28	5463	5623	-160	5611
18.3	5481	5621	-140	5610
18.32	5465	5620	-155	5609
18.34	5569	5619	-50	5608
18.36	5466	5618	-152	5607
18.38	5658	5618	40	5606
18.4	5472	5617	-145	5605
18.42	5503	5616	-113	5604
18.44	5612	5615	-3	5603
18.46	5509	5615	-106	5603
18.48	5630	5614	16	5602
18.5	5427	5613	-186	5602
18.52	5612	5613	-1	5601
18.54	5680	5612	68	5601
18.56	5632	5612	20	5600
18.58	5553	5612	-59	5600
18.6	5782	5611	171	5600
18.62	5513	5611	-98	5599
18.64	5477	5611	-134	5599
18.66	5644	5611	33	5599
18.68	5487	5611	-124	5599
18.7	5558	5611	-53	5599
18.72	5578	5611	-33	5599
18.74	5523	5611	-88	5599
18.76	5731	5611	120	5599
18.78	5605	5611	-6	5599
18.8	5613	5611	2	5599
18.82	5459	5611	-152	5599
18.84	5546	5611	-65	5599
18.86	5503	5612	-109	5600
18.88	5579	5612	-33	5600
18.9	5656	5612	44	5600
18.92	5541	5613	-72	5601
18.94	5535	5613	-78	5601
18.96	5536	5613	-77	5602
18.98	5603	5614	-11	5602
19.0	5555	5614	-59	5603
19.02	5471	5615	-144	5603
19.04	5553	5616	-63	5604
19.06	5616	5616	0	5604
19.08	5605	5617	-12	5605
19.1	5526	5618	-92	5606
19.12	5540	5618	-78	5606
19.14	5530	5619	-89	5607
19.16	5600	5620	-20	5608
19.18	5470	5621	-151	5609
19.2	5532	5621	-89	5610
19.22	5652	5622	30	5610
19.24	5677	5623	54	5611
19.26	5527	5624	-97	5612
19.28	5637	5625	12	5613
19.3	5681	5626	55	5614
19.32	5635	5627	8	5615
19.34	5657	5628	29	5616
19.36	5766	5629	137	5617
19.38	5540	5630	-90	5618
19.4	5596	5631	-35	5619
19.42	5682	5632	50	5620
19.44	5641	5634	7	5621
19.46	5541	5635	-94	5622
19.48	5647	5636	11	5623
19.5	5603	5637	-34	5625
19.52	5642	5638	4	5626
19.54	5718	5639	79	5627
19.56	5482	5640	-158	5628
19.58	5531	5642	-111	5629
19.6	5751	5643	108	5631
19.62	5727	5644	83	5632
19.64	5799	5645	154	5633
19.66	5638	5647	-9	5634
19.68	5642	5648	-6	5635
19.7	5704	5649	55	5637
19.72	5615	5650	-35	5638
19.74	5714	5652	62	5639
19.76	5648	5653	-5	5640
19.78	5609	5654	-45	5642
19.8	5727	5655	72	5643
19.82	5631	5657	-26	5644
19.84	5578	5658	-80	5646
19.86	5588	5659	-71	5647
19.88	5606	5661	-55	5648
19.9	5603	5662	-59	5649
19.92	5703	5663	40	5651
19.94	5617	5664	-47	5652
19.96	5754	5666	88	5653
19.98	5589	5667	-78	5655
20.0	5887	5668	219	5656
20.02	5680	5670	10	5657
20.04	5659	5671	-12	5658
20.06	5648	5672	-24	5660
20.08	5722	5673	49	5661
20.1	5668	5675	-7	5662
20.12	5697	5676	21	5663
20.14	5629	5677	-48	5665
20.16	5591	5678	-87	5666
20.18	5696	5680	16	5667
20.2	5746	5681	65	5668
20.22	5724	5682	42	5669
20.24	5654	5683	-29	5671
20.26	5707	5684	23	5672
20.28	5592	5686	-94	5673
20.3	5780	5687	93	5674
20.32	5642	5688	-46	5675
20.34	5727	5689	38	5676
20.36	5853	5690	163	5677
20.38	5776	5691	85	5678
20.4	5930	5692	238	5679
20.42	5774	5693	81	5680
20.44	5605	5694	-89	5681
20.46	5617	5695	-78	5682
20.48	5707	5696	11	5683
20.5	5688	5697	-9	5684
20.52	5678	5698	-20	5685
20.54	5735	5699	36	5686
20.56	5719	5700	19	5687
20.58	5613	5701	-88	5688
20.6	5774	5701	73	5689
20.62	5779	5702	77	5690
20.64	5757	5703	54	5690
20.66	5751	5704	47	5691
20.68	5631	5705	-74	5692
20.7	5568	5705	-137	5692
20.72	5723	5706	17	5693
20.74	5677	5706	-29	5694
20.76	5680	5707	-27	5694
20.78	5617	5708	-91	5695
20.8	5681	5708	-27	5695
20.82	5703	5709	-6	5696
20.84	5604	5709	-105	5696
20.86	5679	5710	-31	5697
20.88	5789	5710	79	5697
20.9	5694	5710	-16	5697
20.92	5809	5711	98	5698
20.94	5622	5711	-89	5698
20.96	5533	5711	-178	5698
20.98	5731	5711	20	5698
21.0	5692	5711	-19	5698
21.02	5726	5711	15	5698
21.04	5596	5712	-116	5699
21.06	5613	5712	-99	5699
21.08	5472	5712	-240	5699
21.1	5651	5711	-60	5698
21.12	5639	5711	-72	5698
21.14	5650	5711	-61	5698
21.16	5655	5711	-56	5698
21.18	5699	5711	-12	5698
21.2	5709	5710	-1	5697
21.22	5747	5710	37	5697
21.24	5793	5710	83	5696
21.26	5793	5709	84	5696
21.28	5819	5709	110	5695
21.3	5649	5708	-59	5695
21.32	5622	5707	-85	5694
21.34	5731	5707	24	5694
21.36	5687	5706	-19	5693
21.38	5757	5705	52	5692
21.4	5638	5704	-66	5691
21.42	5673	5703	-30	5690
21.44	5494	5703	-209	5689
21.46	5668	5702	-34	5688
21.48	5605	5700	-95	5687
21.5	5683	5699	-16	5686
21.52	5671	5698	-27	5685
21.54	5688	5697	-9	5684
21.56	5795	5696	99	5682
21.58	5721	5694	27	5681
21.6	5624	5693	-69	5679
21.62	5696	5691	5	5678
21.64	5652	5690	-38	5676
21.66	5648	5688	-40	5675
21.68	5454	5686	-232	5673
21.7	5668	5684	-16	5671
21.72	5572	5683	-111	5669
21.74	5683	5681	2	5667
21.76	5637	5679	-42	5665
21.78	5614	5677	-63	5663
21.8	5540	5674	-134	5661
21.82	5651	5672	-21	5659
21.84	5615	5670	-55	5656
21.86	5588	5668	-80	5654
21.88	5605	5665	-60	5652
21.9	5576	5663	-87	5649
21.92	5619	5660	-41	5647
21.94	5659	5658	1	5644
21.96	5662	5655	7	5641
21.98	5527	5652	-125	5639
22.0	5713	5649	64	5636
22.02	5609	5647	-38	5633
22.04	5560	5644	-84	5630
22.06	5697	5641	56	5627
22.08	5646	5638	8	5624
22.1	5677	5634	43	5621
22.12	5579	5631	-52	5617
22.14	5570	5628	-58	5614
22.16	5415	5625	-210	5611
22.18	5621	5621	0	5607
22.2	5525	5618	-93	5604
22.22	5511	5614	-103	5600
22.24	5662	5611	51	5597
22.26	5459	5607	-148	5593
22.28	5597	5603	-6	5589
22.3	5528	5600	-72	5586
22.32	5503	5596	-93	5582
22.34	5603	5592	11	5578
22.36	5422	5588	-166	5574
22.38	5571	5584	-13	5570
22.4	5576	5580	-4	5566
22.42	5674	5576	98	5562
22.44	5542	5572	-30	5557
22.46	5572	5567	5	5553
22.48	5350	5563	-213	5549
22.5	5429	5559	-130	5545
22.52	5363	5554	-191	5540
22.54	5496	5550	-54	5536
22.56	5517	5545	-28	5531
22.58	5475	5541	-66	5527
22.6	5512	5536	-24	5522
22.62	5452	5532	-80	5517
22.64	5383	5527	-144	5513
22.66	5433	5522	-89	5508
22.68	5599	5517	82	5503
22.7	5487	5512	-25	5498
22.72	5382	5508	-126	5493
22.74	5407	5503	-96	5488
22.76	5400	5498	-98	5483
22.78	5468	5492	-24	5478
22.8	5511	5487	24	5473
22.82	5478	5482	-4	5468
22.84	5357	5477	-120	5462
22.86	5382	5472	-90	5457
22.88	5331	5466	-135	5452
22.9	5332	5461	-129	5446
22.92	5459	5456	3	5441
22.94	5359	5450	-91	5435
22.96	5338	5445	-107	5430
22.98	5375	5439	-64	5424
23.0	5426	5434	-8	5419
23.02	5318	5428	-110	5413
23.04	5280	5422	-142	5407
23.06	5397	5416	-19	5401
23.08	5329	5411	-82	5396
23.1	5275	5405	-130	5390
23.12	5323	5399	-76	5384
23.14	5385	5393	-8	5378
23.16	5450	5387	63	5372
23.18	5318	5381	-63	5366
23.2	5303	5375	-72	5360
23.22	5174	5369	-195	5354
23.24	5221	5363	-142	5348
23.26	5250	5357	-107	5342
23.28	5138	5351	-213	5335
23.3	5112	5344	-232	5329
23.32	5147	5338	-191	5323
23.34	5203	5332	-129	5316
23.36	5154	5326	-172	5310
23.38	5229	5319	-90	5304
23.4	5181	5313	-132	5297
23.42	5325	5306	19	5291
23.44	5186	5300	-114	5284
23.46	5156	5293	-137	5278
23.48	5194	5287	-93	5271
23.5	5125	5280	-155	5264
23.52	5281	5274	7	5258
23.54	5205	5267	-62	5251
23.56	5270	5260	10	5244
23.58	5378	5253	125	5237
23.6	5264	5247	17	5231
23.62	5148	5240	-92	5224
23.64	5094	5233	-139	5217
23.66	5209	5226	-17	5210
23.68	5199	5219	-20	5203
23.7	5077	5212	-135	5196
23.72	5128	5205	-77	5189
23.74	5043	5199	-156	5182
23.76	5161	5192	-31	5175
23.78	5008	5184	-176	5168
23.8	5140	5177	-37	5161
23.82	5061	5170	-109	5154
23.84	5068	5163	-95	5146
23.86	5106	5156	-50	5139
23.88	5084	5149	-65	5132
23.9	5082	5142	-60	5125
23.92	4984	5134	-150	5118
23.94	4974	5127	-153	5110
23.96	4912	5120	-208	5103
23.98	4901	5113	-212	5095
24.0	5006	5105	-99	5088
24.02	4970	5098	-128	5081
24.04	4994	5091	-97	5073
24.06	5087	5083	4	5066
24.08	5010	5076	-66	5058
24.1	5141	5068	73	5051
24.12	4989	5061	-72	5043
24.14	4914	5053	-139	5036
24.16	4913	5046	-133	5028
24.18	4969	5038	-69	5021
24.2	4891	5031	-140	5013
24.22	4950	5023	-73	5005
24.24	4882	5016	-134	4998
24.26	4807	5008	-201	4990
24.28	4839	5001	-162	4982
24.3	4947	4993	-46	4975
24.32	4854	4985	-131	4967
24.34	4877	4978	-101	4959
24.36	4955	4970	-15	4951
24.38	4936	4962	-26	4943
24.4	4930	4955	-25	4936
24.42	4927	4947	-20	4928
24.44	4785	4939	-154	4920
24.46	4731	4931	-200	4912
24.48	4805	4924	-119	4904
24.5	4779	4916	-137	4896
24.52	4813	4908	-95	4889
24.54	4749	4900	-151	4881
24.56	4907	4892	15	4873
24.58	4783	4885	-102	4865
24.6	4804	4877	-73	4857
24.62	4698	4869	-171	4849
24.64	4752	4861	-109	4841
24.66	4801	4853	-52	4833
24.68	4717	4845	-128	4825
24.7	4782	4837	-55	4817
24.72	4722	4830	-108	4809
24.74	4878	4822	56	4801
24.76	4796	4814	-18	4793
24.78	4669	4806	-137	4785
24.8	4778	4798	-20	4777
24.82	4714	4790	-76	4769
24.84	4654	4782	-128	4761
24.86	4685	4774	-89	4752
24.88	4658	4766	-108	4744
24.9	4673	4758	-85	4736
24.92	4740	4751	-11	4728
24.94	4710	4743	-33	4720
24.96	4716	4735	-19	4712
24.98	4671	4727	-56	4704
25.0	4644	4719	-75	4696
25.02	4573	4711	-138	4688
25.04	4542	4703	-161	4679
25.06	4621	4695	-74	4671
25.08	4532	4687	-155	4663
25.1	4711	4679	32	4655
25.12	4598	4671	-73	4647
25.14	4492	4663	-171	4639
25.16	4662	4656	6	4631
25.18	4692	4648	44	4622
25.2	4553	4640	-87	4614
25.22	4568	4632	-64	4606
25.24	4619	4624	-5	4598
25.26	4626	4616	10	4590
25.28	4430	4608	-178	4582
25.3	4653	4600	53	4574
25.32	4429	4593	-164	4565
25.34	4491	4585	-94	4557
25.36	4547	4577	-30	4549
25.38	4437	4569	-132	4541
25.4	4467	4561	-94	4533
25.42	4500	4554	-54	4525
25.44	4539	4546	-7	4517
25.46	4473	4538	-65	4509
25.48	4509	4530	-21	4500
25.5	4462	4523	-61	4492
25.52	4458	4515	-57	4484
25.54	4484	4507	-23	4476
25.56	4410	4500	-90	4468
25.58	4426	4492	-66	4460
25.6	4433	4485	-52	4452
25.62	4320	4477	-157	4444
25.64	4401	4470	-69	4436
25.66	4407	4462	-55	4428
25.68	4464	4455	9	4420
25.7	4399	4447	-48	4412
25.72	4509	4440	69	4404
25.74	4469	4432	37	4396
25.76	4403	4425	-22	4388
25.78	4320	4418	-98	4380
25.8	4340	4411	-71	4372
25.82	4346	4403	-57	4364
25.84	4305	4396	-91	4356
25.86	4296	4389	-93	4348
25.88	4446	4382	64	4340
25.9	4159	4376	-217	4332
25.92	4188	4369	-181	4324
25.94	4384	4362	22	4316
25.96	4343	4355	-12	4309
25.98	4339	4349	-10	4301
26.0	4396	4343	53	4293
26.02	4294	4336	-42	4285
26.04	4354	4330	24	4277
26.06	4263	4324	-61	4270
26.08	4377	4319	58	4262
26.1	4242	4313	-71	4254
26.12	4264	4308	-44	4246
26.14	4307	4303	4	4239
26.16	4417	4298	119	4231
26.18	4290	4293	-3	4223
26.2	4183	4289	-106	4216
26.22	4283	4286	-3	4208
26.24	4174	4282	-108	4200
26.26	4094	4279	-185	4193
26.28	4339	4277	62	4185
26.3	4318	4275	43	4178
26.32	4304	4273	31	4170
26.34	4202	4272	-70	4163
26.36	4268	4272	-4	4155
26.38	4253	4273	-20	4148
26.4	4245	4274	-29	4140
26.42	4262	4276	-14	4133
26.44	4261	4278	-17	4126
26.46	4246	4282	-36	4118
26.48	4285	4286	-1	4111
26.5	4214	4291	-77	4104
26.52	4289	4298	-9	4096
26.54	4246	4305	-59	4089
26.56	4269	4313	-44	4082
26.58	4303	4322	-19	4075
26.6	4251	4332	-81	4067
26.62	4262	4343	-81	4060
26.64	4428	4355	73	4053
26.66	4320	4367	-47	4046
26.68	4249	4381	-132	4039
26.7	4255	4396	-141	4032
26.72	4334	4411	-77	4025
26.74	4252	4427	-175	4018
26.76	4257	4444	-187	4011
26.78	4300	4461	-161	4003
26.8	4316	4479	-163	3996
26.82	4214	4496	-282	3990
26.84	4334	4515	-181	3983
26.86	4254	4533	-279	3976
26.88	4293	4551	-258	3969
26.9	4389	4568	-179	3962
26.92	4347	4586	-239	3955
26.94	4253	4602	-349	3948
26.96	4276	4617	-341	3941
26.98	4385	4631	-246	3934
27.0	4374	4644	-270	3928
27.02	4289	4655	-366	3921
27.04	4384	4664	-280	3914
27.06	4352	4670	-318	3907
27.08	4380	4674	-294	3901
27.1	4395	4676	-281	3894
27.12	4474	4675	-201	3887
27.14	4434	4671	-237	3881
27.16	4452	4665	-213	3874
27.18	4404	4656	-252	3868
27.2	4357	4644	-287	3861
27.22	4303	4630	-327	3854
27.24	4400	4614	-214	3848
27.26	4356	4596	-240	3841
27.28	4399	4576	-177	3835
27.3	4175	4554	-379	3828
27.32	4371	4530	-159	3822
27.34	4477	4505	-28	3816
27.36	4196	4479	-283	3809
27.38	4272	4452	-180	3803
27.4	4122	4424	-302	3796
27.42	4268	4396	-128	3790
27.44	4147	4367	-220	3784
27.46	4181	4338	-157	3777
27.48	4113	4308	-195	3771
27.5	4139	4279	-140	3765
27.52	4050	4249	-199	3759
27.54	4194	4220	-26	3752
27.56	4040	4192	-152	3746
27.58	4098	4163	-65	3740
27.6	3992	4135	-143	3734
27.62	3917	4108	-191	3728
27.64	3993	4082	-89	3722
27.66	3983	4056	-73	3715
27.68	3986	4030	-44	3709
27.7	3975	4006	-31	3703
27.72	3880	3982	-102	3697
27.74	3953	3959	-6	3691
27.76	3925	3937	-12	3685
27.78	3980	3916	64	3679
27.8	3887	3896	-9	3673
27.82	3878	3876	2	3667
27.84	3754	3857	-103	3661
27.86	4031	3839	192	3655
27.88	3837	3822	15	3650
27.9	3962	3806	156	3644
27.92	3784	3790	-6	3638
27.94	3909	3775	134	3632
27.96	3884	3761	123	3626
27.98	3875	3747	128	3620
28.0	3799	3734	65	3615
28.02	3855	3721	134	3609
28.04	3807	3709	98	3603
28.06	3810	3698	112	3598
28.08	3758	3687	71	3592
28.1	3688	3676	12	3586
28.12	3652	3666	-14	3581
28.14	3670	3656	14	3575
28.16	3646	3647	-1	3569
28.18	3648	3638	10	3564
28.2	3572	3629	-57	3558
28.22	3664	3621	43	3553
28.24	3678	3612	66	3547
28.26	3536	3604	-68	3542
28.28	3612	3597	15	3536
28.3	3608	3589	19	3531
28.32	3524	3582	-58	3525
28.34	3531	3575	-44	3520
28.36	3478	3568	-90	3514
28.38	3635	3561	74	3509
28.4	3519	3554	-35	3503
28.42	3569	3547	22	3498
28.44	3608	3541	67	3493
28.46	3618	3534	84	3487
28.48	3603	3528	75	3482
28.5	3612	3522	90	3477
28.52	3578	3515	63	3472
28.54	3526	3509	17	3466
28.56	3556	3503	53	3461
28.58	3560	3497	63	3456
28.6	3430	3491	-61	3451
28.62	3532	3485	47	3446
28.64	3409	3480	-71	3440
28.66	3503	3474	29	3435
28.68	3440	3468	-28	3430
28.7	3428	3463	-35	3425
28.72	3437	3457	-20	3420
28.74	3650	3451	199	3415
28.76	3406	3446	-40	3410
28.78	3643	3440	203	3405
28.8	3428	3435	-7	3400
28.82	3492	3429	63	3395
28.84	3536	3424	112	3390
28.86	3527	3419	108	3385
28.88	3385	3413	-28	3380
28.9	3453	3408	45	3375
28.92	3314	3403	-89	3370
28.94	3369	3397	-28	3365
28.96	3383	3392	-9	3361
28.98	3388	3387	1	3356
29.0	3354	3382	-28	3351
29.02	3496	3377	119	3346
29.04	3321	3372	-51	3341
29.06	3503	3367	136	3337
29.08	3329	3362	-33	3332
29.1	3386	3357	29	3327
29.12	3416	3352	64	3323
29.14	3366	3347	19	3318
29.16	3400	3342	58	3313
29.18	3365	3337	28	3309
29.2	3316	3332	-16	3304
29.22	3327	3327	0	3299
29.24	3413	3322	91	3295
29.26	3284	3318	-34	3290
29.28	3313	3313	0	3286
29.3	3404	3308	96	3281
29.32	3429	3303	126	3276
29.34	3243	3299	-56	3272
29.36	3357	3294	63	3268
29.38	3436	3289	147	3263
29.4	3257	3285	-28	3259
29.42	3322	3280	42	3254
29.44	3414	3275	139	3250
29.46	3284	3271	13	3245
29.48	3360	3266	94	3241
29.5	3335	3262	73	3237
29.52	3320	3257	63	3232
29.54	3331	3253	78	3228
29.56	3318	3248	70	3224
29.58	3341	3244	97	3219
29.6	3298	3240	58	3215
29.62	3256	3235	21	3211
29.64	3254	3231	23	3207
29.66	3240	3226	14	3202
29.68	3197	3222	-25	3198
29.7	3208	3218	-10	3194
29.72	3320	3214	106	3190
29.74	3236	3209	27	3186
29.76	3240	3205	35	3181
29.78	3259	3201	58	3177
29.8	3234	3197	37	3173
29.82	3250	3192	58	3169
29.84	3190	3188	2	3165
29.86	3271	3184	87	3161
29.88	3175	3180	-5	3157
29.9	3216	3176	40	3153
29.92	3225	3172	53	3149
29.94	3196	3168	28	3145
29.96	3269	3164	105	3141
29.98	3211	3160	51	3137
30.0	3217	3155	62	3133
30.02	3094	3151	-57	3129
30.04	3169	3147	22	3125
30.06	3181	3144	37	3121
30.08	3207	3140	67	3117
30.1	3093	3136	-43	3114
30.12	3266	3132	134	3110
30.14	3242	3128	114	3106
30.16	3290	3124	166	3102
30.18	3222	3120	102	3098
30.2	3091	3116	-25	3095
30.22	3198	3112	86	3091
30.24	3108	3109	-1	3087
30.26	3151	3105	46	3083
30.28	3097	3101	-4	3080
30.3	3190	3097	93	3076
30.32	3212	3094	118	3072
30.34	3159	3090	69	3068
30.36	3160	3086	74	3065
30.38	3018	3082	-64	3061
30.4	3282	3079	203	3058
30.42	3052	3075	-23	3054
30.44	3006	3072	-66	3050
30.46	3182	3068	114	3047
30.48	3066	3064	2	3043
30.5	3061	3061	0	3040
30.52	3094	3057	37	3036
30.54	3147	3054	93	3033
30.56	3116	3050	66	3029
30.58	3097	3047	50	3026
30.6	3071	3043	28	3022
30.62	3082	3040	42	3019
30.64	3076	3036	40	3015
30.66	3076	3033	43	3012
30.68	3117	3029	88	3008
30.7	3055	3026	29	3005
30.72	3022	3022	0	3002
30.74	3001	3019	-18	2998
30.76	2994	3016	-22	2995
30.78	3125	3012	113	2992
30.8	3129	3009	120	2988
30.82	3177	3006	171	2985
30.84	3030	3002	28	2982
30.86	3018	2999	19	2978
30.88	3130	2996	134	2975
30.9	3079	2992	87	2972
30.92	3079	2989	90	2969
30.94	2950	2986	-36	2965
30.96	3107	2983	124	2962
30.98	2957	2979	-22	2959
31.0	2934	2976	-42	2956
31.02	2968	2973	-5	2953
31.04	2929	2970	-41	2949
31.06	3054	2967	87	2946
31.08	3034	2964	70	2943
31.1	3053	2961	92	2940
31.12	3045	2957	88	2937
31.14	3007	2954	53	2934
31.16	3053	2951	102	2931
31.18	3002	2948	54	2928
31.2	3129	2945	184	2925
31.22	3044	2942	102	2922
31.24	2970	2939	31	2919
31.26	2980	2936	44	2916
31.28	3016	2933	83	2913
31.3	2925	2930	-5	2910
31.32	2972	2927	45	2907
31.34	2990	2924	66	2904
31.36	3017	2921	96	2901
31.38	2970	2918	52	2898
31.4	2957	2915	42	2895
31.42	3029	2913	116	2892
31.44	3010	2910	100	2889
31.46	2900	2907	-7	2886
31.48	2940	2904	36	2884
31.5	2954	2901	53	2881
31.52	3003	2898	105	2878
31.54	2882	2896	-14	2875
31.56	2945	2893	52	2872
31.58	2947	2890	57	2869
31.6	2847	2887	-40	2867
31.62	2914	2884	30	2864
31.64	2953	2882	71	2861
31.66	2866	2879	-13	2858
31.68	2839	2876	-37	2856
31.7	3031	2874	157	2853
31.72	2819	2871	-52	2850
31.74	2975	2868	107	2848
31.76	2946	2866	80	2845
31.78	2930	2863	67	2842
31.8	2833	2860	-27	2840
31.82	2944	2858	86	2837
31.84	2910	2855	55	2834
31.86	2861	2852	9	2832
31.88	2868	2850	18	2829
31.9	2974	2847	127	2827
31.92	2862	2845	17	2824
31.94	2842	2842	0	2821
31.96	2811	2840	-29	2819
31.98	2958	2837	121	2816
32.0	2876	2835	41	2814
32.02	2791	2832	-41	2811
32.04	2847	2830	17	2809
32.06	2868	2827	41	2806
32.08	2905	2825	80	2804
32.1	2787	2822	-35	2801
32.12	2905	2820	85	2799
32.14	2822	2817	5	2796
32.16	2870	2815	55	2794
32.18	2902	2813	89	2792
32.2	2831	2810	21	2789
32.22	2828	2808	20	2787
32.24	2817	2806	11	2784
32.26	2862	2803	59	2782
32.28	2839	2801	38	2780
32.3	2764	2799	-35	2777
32.32	2877	2796	81	2775
32.34	2752	2794	-42	2773
32.36	2823	2792	31	2770
32.38	2870	2789	81	2768
32.4	2814	2787	27	2766
32.42	2816	2785	31	2763
32.44	2854	2783	71	2761
32.46	2849	2780	69	2759
32.48	2737	2778	-41	2757
32.5	2825	2776	49	2754
32.52	2855	2774	81	2752
32.54	2828	2772	56	2750
32.56	2807	2769	38	2748
32.58	2845	2767	78	2745
32.6	2852	2765	87	2743
32.62	2786	2763	23	2741
32.64	2869	2761	108	2739
32.66	2704	2759	-55	2737
32.68	2775	2757	18	2735
32.7	2714	2755	-41	2732
32.72	2760	2753	7	2730
32.74	2768	2751	17	2728
32.76	2695	2748	-53	2726
32.78	2850	2746	104	2724
32.8	2783	2744	39	2722
32.82	2816	2742	74	2720
32.84	2802	2740	62	2718
32.86	2835	2738	97	2716
32.88	2788	2736	52	2714
32.9	2681	2734	-53	2712
32.92	2624	2732	-108	2710
32.94	2859	2730	129	2708
32.96	2762	2729	33	2706
32.98	2751	2727	24	2704
33.0	2656	2725	-69	2702
33.02	2829	2723	106	2700
33.04	2716	2721	-5	2698
33.06	2826	2719	107	2696
33.08	2745	2717	28	2694
33.1	2749	2715	34	2692
33.12	2741	2713	28	2690
33.14	2811	2711	100	2688
33.16	2734	2710	24	2686
33.18	2733	2708	25	2684
33.2	2768	2706	62	2682
33.22	2755	2704	51	2680
33.24	2833	2702	131	2679
33.26	2690	2701	-11	2677
33.28	2702	2699	3	2675
33.3	2712	2697	15	2673
33.32	2642	2695	-53	2671
33.34	2650	2694	-44	2669
33.36	2652	2692	-40	2668
33.38	2733	2690	43	2666
33.4	2813	2688	125	2664
33.42	2774	2687	87	2662
33.44	2772	2685	87	2660
33.46	2707	2683	24	2659
33.48	2716	2682	34	2657
33.5	2604	2680	-76	2655
33.52	2591	2678	-87	2653
33.54	2679	2677	2	2652
33.56	2729	2675	54	2650
33.58	2626	2673	-47	2648
33.6	2677	2672	5	2646
33.62	2641	2670	-29	2645
33.64	2727	2669	58	2643
33.66	2759	2667	92	2641
33.68	2674	2665	9	2640
33.7	2633	2664	-31	2638
33.72	2707	2662	45	2636
33.74	2692	2661	31	2635
33.76	2738	2659	79	2633
33.78	2773	2658	115	2631
33.8	2602	2656	-54	2630
33.82	2696	2655	41	2628
33.84	2717	2653	64	2627
33.86	2650	2652	-2	2625
33.88	2693	2650	43	2623
33.9	2643	2649	-6	2622
33.92	2729	2647	82	2620
33.94	2668	2646	22	2619
33.96	2631	2644	-13	2617
33.98	2654	2643	11	2616
34.0	2619	2641	-22	2614
34.02	2673	2640	33	2612
34.04	2696	2639	57	2611
34.06	2691	2637	54	2609
34.08	2612	2636	-24	2608
34.1	2675	2635	40	2606
34.12	2613	2633	-20	2605
34.14	2786	2632	154	2603
34.16	2719	2630	89	2602
34.18	2708	2629	79	2600
34.2	2616	2628	-12	2599
34.22	2621	2626	-5	2598
34.24	2659	2625	34	2596
34.26	2647	2624	23	2595
34.28	2576	2623	-47	2593
34.3	2580	2621	-41	2592
34.32	2629	2620	9	2590
34.34	2618	2619	-1	2589
34.36	2667	2618	49	2588
34.38	2639	2616	23	2586
34.4	2606	2615	-9	2585
34.42	2619	2614	5	2583
34.44	2729	2613	116	2582
34.46	2666	2611	55	2581
34.48	2546	2610	-64	2579
34.5	2573	2609	-36	2578
34.52	2671	2608	63	2577
34.54	2642	2607	35	2575
34.56	2619	2606	13	2574
34.58	2571	2604	-33	2573
34.6	2694	2603	91	2571
34.62	2586	2602	-16	2570
34.64	2668	2601	67	2569
34.66	2604	2600	4	2567
34.68	2599	2599	0	2566
34.7	2629	2598	31	2565
34.72	2530	2597	-67	2564
34.74	2581	2596	-15	2562
34.76	2562	2595	-33	2561
34.78	2702	2594	108	2560
34.8	2599	2593	6	2559
34.82	2587	2592	-5	2557
34.84	2637	2591	46	2556
34.86	2629	2590	39	2555
34.88	2621	2589	32	2554
34.9	2696	2588	108	2552
34.92	2591	2587	4	2551
34.94	2567	2586	-19	2550
34.96	2575	2585	-10	2549
34.98	2529	2584	-55	2548
35.0	2483	2583	-100	2547
35.02	2612	2582	30	2545
35.04	2510	2581	-71	2544
35.06	2523	2580	-57	2543
35.08	2490	2579	-89	2542
35.1	2579	2578	1	2541
35.12	2525	2578	-53	2540
35.14	2643	2577	66	2539
35.16	2506	2576	-70	2537
35.18	2547	2575	-28	2536
35.2	2594	2574	20	2535
35.22	2600	2573	27	2534
35.24	2557	2573	-16	2533
35.26	2568	2572	-4	2532
35.28	2558	2571	-13	2531
35.3	2604	2570	34	2530
35.32	2581	2570	11	2529
35.34	2525	2569	-44	2528
35.36	2505	2568	-63	2527
35.38	2584	2567	17	2526
35.4	2626	2567	59	2524
35.42	2539	2566	-27	2523
35.44	2604	2565	39	2522
35.46	2544	2565	-21	2521
35.48	2593	2564	29	2520
35.5	2553	2564	-11	2519
35.52	2555	2563	-8	2518
35.54	2530	2562	-32	2517
35.56	2578	2562	16	2516
35.58	2550	2561	-11	2515
35.6	2559	2561	-2	2514
35.62	2639	2560	79	2513
35.64	2567	2559	8	2512
35.66	2513	2559	-46	2511
35.68	2595	2558	37	2510
35.7	2536	2558	-22	2510
35.72	2631	2557	74	2509
35.74	2604	2557	47	2508
35.76	2609	2556	53	2507
35.78	2531	2556	-25	2506
35.8	2489	2555	-66	2505
35.82	2604	2555	49	2504
35.84	2473	2555	-82	2503
35.86	2559	2554	5	2502
35.88	2563	2554	9	2501
35.9	2641	2554	87	2500
35.92	2616	2553	63	2499
35.94	2582	2553	29	2499
35.96	2489	2553	-64	2498
35.98	2576	2552	24	2497
36.0	2608	2552	56	2496
36.02	2517	2552	-35	2495
36.04	2473	2552	-79	2494
36.06	2590	2552	38	2493
36.08	2563	2551	12	2493
36.1	2533	2551	-18	2492
36.12	2499	2551	-52	2491
36.14	2520	2551	-31	2490
36.16	2540	2551	-11	2489
36.18	2520	2551	-31	2488
36.2	2514	2551	-37	2488
36.22	2520	2551	-31	2487
36.24	2463	2551	-88	2486
36.26	2516	2551	-35	2485
36.28	2549	2551	-2	2484
36.3	2505	2551	-46	2484
36.32	2479	2551	-72	2483
36.34	2447	2551	-104	2482
36.36	2496	2551	-55	2481
36.38	2467	2551	-84	2480
36.4	2565	2552	13	2480
36.42	2456	2552	-96	2479
36.44	2458	2552	-94	2478
36.46	2527	2552	-25	2477
36.48	2553	2553	0	2477
36.5	2541	2553	-12	2476
36.52	2476	2553	-77	2475
36.54	2551	2554	-3	2474
36.56	2484	2554	-70	2474
36.58	2541	2555	-14	2473
36.6	2513	2555	-42	2472
36.62	2576	2556	20	2472
36.64	2548	2556	-8	2471
36.66	2487	2557	-70	2470
36.68	2497	2558	-61	2469
36.7	2394	2558	-164	2469
36.72	2457	2559	-102	2468
36.74	2623	2560	63	2467
36.76	2504	2561	-57	2467
36.78	2460	2562	-102	2466
36.8	2556	2563	-7	2465
36.82	2479	2564	-85	2465
36.84	2462	2565	-103	2464
36.86	2580	2566	14	2463
36.88	2512	2567	-55	2463
36.9	2606	2568	38	2462
36.92	2491	2569	-78	2461
36.94	2597	2571	26	2461
36.96	2555	2572	-17	2460
36.98	2441	2574	-133	2460
37.0	2431	2575	-144	2459
37.02	2628	2577	51	2458
37.04	2513	2578	-65	2458
37.06	2527	2580	-53	2457
