Repository: jhamlin-ufl/synthesizability

# synthesizability

Data, fits and code for

> G. D. Di Gianluca *et al.*, *Experimental Evaluation of High-Throughput Structure Predictions*,
> [arXiv:2611.09671](https://arxiv.org/abs/2611.09671) (2026).

We arc-melted 34 ternary compounds predicted to be stable or nearly stable and identified the
phases that formed by powder X-ray diffraction and Rietveld refinement.

## Contents

| Path | What it holds |
|---|---|
| `Supplement.pdf` | the Supplementary Information |
| `samples/` | one folder per target, named by its formula in Table 1: synthesis records, X-ray scans and GSAS-II fits |
| `tables/` | the targets, buttons, scans and fits as CSV tables; the candidate lists |
| `computed/` | P_disorder and the dynamical-stability (phonon) results |
| `databases/` | OQMD, Materials Project and Alexandria entries for each chemical system, and the search-match structures |
| `instruments/` | GSAS-II instrument profiles of the two diffractometers |
| `results/` | the generated tables and figures |
| `workflow/` | the pipeline (`Snakefile`), its scripts and library code |

## Finding a sample

Open `samples/<formula>/README.md`, for example `samples/ZrPt5Si/README.md`. It gives the Table 1
row and outcome, the buttons and scans, the fit of record and the contrast fits, and where the
database entries for the chemical system are. `samples/README.md` explains the file formats and
how to rerun a fit.

## Not included

ICDD PDF-5+ cards and MDI JADE work files are licensed and not redistributed. No deposited fit
uses an ICDD card. `samples/EXCLUDED.md` lists the files left out.

File: data/raw/0476_HM_ScPd2Au/0476_XRD_fit.txt
0476_HM_ScPd2Au
Wavelength = 1.54059Å, !20.05°/129.846°/0.10027°/1(s), I(p)=6970.0/429.0, Cu(45kV,40mA), Monday, December 08, 2025, 12:07 PM
Angle	I(o)	I(c)	I(d)	I(b)
20.05013	667.0	469.8	197.2	668.6
20.1504	660.0	469.7	190.3	666.5
20.25068	668.0	469.4	198.6	664.4
20.35094	619.0	469.2	149.8	662.2
20.45121	772.0	468.9	303.1	660.1
20.55149	777.0	468.8	308.2	658.0
20.65175	791.0	468.7	322.3	655.9
20.75203	697.0	468.7	228.3	653.7
20.85229	625.0	468.6	156.4	651.6
20.95256	605.0	468.6	136.4	649.5
21.05284	658.0	468.6	189.4	647.4
21.1531	624.0	469.1	154.9	645.2
21.25337	628.0	469.2	158.8	643.1
21.35365	643.0	469.3	173.7	641.0
21.45391	649.0	469.9	179.1	638.9
21.55418	574.0	470.1	103.9	636.8
21.65446	668.0	470.3	197.7	634.7
21.75472	659.0	470.5	188.5	632.6
21.85499	597.0	470.8	126.2	630.5
21.95527	644.0	471.1	172.9	628.4
22.05553	648.0	471.6	176.4	626.3
22.15581	678.0	472.0	206.0	624.2
22.25607	666.0	472.6	193.4	622.1
22.35634	656.0	473.3	182.7	620.0
22.45662	634.0	474.6	159.4	618.0
22.55688	627.0	475.6	151.4	615.9
22.65715	592.0	476.7	115.3	613.8
22.75743	593.0	478.1	114.9	611.8
22.85769	559.0	479.8	79.2	609.7
22.95796	558.0	481.9	76.1	607.7
23.05824	631.0	484.5	146.5	605.6
23.1585	580.0	487.7	92.3	603.6
23.25877	596.0	492.0	104.0	601.6
23.35905	602.0	497.6	104.4	599.5
23.45931	609.0	505.2	103.8	597.5
23.55959	625.0	515.8	109.2	595.5
23.65985	609.0	531.4	77.6	593.5
23.76012	642.0	553.0	89.0	591.5
23.8604	638.0	582.7	55.3	589.5
23.96066	610.0	617.8	-7.8	587.6
24.06093	559.0	645.2	-86.2	585.6
24.16121	547.0	642.9	-95.9	583.6
24.26147	631.0	616.2	14.8	581.7
24.36174	614.0	601.4	12.6	579.7
24.46202	608.0	607.8	0.2	577.8
24.56228	604.0	631.7	-27.7	575.9
24.66256	643.0	660.6	-17.6	574.0
24.76283	606.0	670.0	-64.0	572.1
24.86309	641.0	633.6	7.4	570.2
24.96337	606.0	581.6	24.4	568.3
25.06363	614.0	545.4	68.6	566.4
25.1639	569.0	523.9	45.1	564.5
25.26418	584.0	511.7	72.3	562.7
25.36444	611.0	504.8	106.2	560.8
25.46471	577.0	501.4	75.6	559.0
25.56499	582.0	500.5	81.5	557.2
25.66525	642.0	501.9	140.1	555.4
25.76552	607.0	505.6	101.4	553.6
25.8658	596.0	512.4	83.6	551.8
25.96606	634.0	523.2	110.8	550.0
26.06634	675.0	539.8	135.2	548.2
26.1666	670.0	562.9	107.1	546.5
26.26687	753.0	588.4	164.6	544.7
26.36715	901.0	602.1	298.9	543.0
26.46741	844.0	585.0	259.0	541.3
26.56768	736.0	549.5	186.5	539.6
26.66796	687.0	523.3	163.7	537.9
26.76822	669.0	507.8	161.2	536.2
26.86849	619.0	498.0	121.0	534.6
26.96877	610.0	492.0	118.0	532.9
27.06903	596.0	488.2	107.8	531.3
27.16931	569.0	485.1	83.9	529.7
27.26958	545.0	483.0	62.0	528.0
27.36984	497.0	481.8	15.2	526.5
27.47012	588.0	481.1	106.9	524.9
27.57038	586.0	480.6	105.4	523.3
27.67065	527.0	480.3	46.7	521.8
27.77093	577.0	480.1	96.9	520.2
27.87119	554.0	480.0	74.0	518.7
27.97146	530.0	480.0	50.0	517.2
28.07174	563.0	480.1	82.9	515.7
28.172	569.0	480.0	89.0	514.3
28.27227	531.0	480.2	50.8	512.8
28.37255	538.0	480.5	57.5	511.4
28.47281	570.0	480.3	89.7	509.9
28.57309	532.0	480.7	51.3	508.5
28.67336	528.0	481.1	46.9	507.2
28.77362	504.0	481.5	22.5	505.8
28.8739	554.0	483.0	71.0	504.4
28.97416	532.0	483.5	48.5	503.1
29.07443	540.0	484.1	55.9	501.8
29.17471	521.0	484.8	36.2	500.5
29.27497	477.0	485.0	-8.0	499.2
29.37524	538.0	486.1	51.9	497.9
29.47552	480.0	486.9	-6.9	496.7
29.57578	570.0	489.0	81.0	495.5
29.67606	503.0	491.0	12.0	494.3
29.77633	499.0	492.5	6.5	493.1
29.87659	508.0	494.2	13.8	491.9
29.97687	506.0	496.2	9.8	490.7
30.07714	492.0	498.6	-6.6	489.6
30.1774	501.0	501.8	-0.8	488.5
30.27768	513.0	505.9	7.1	487.4
30.37794	527.0	511.5	15.5	486.3
30.47821	504.0	519.4	-15.4	485.3
30.57849	516.0	530.3	-14.3	484.3
30.67875	528.0	544.3	-16.3	483.3
30.77902	475.0	558.2	-83.2	482.3
30.8793	503.0	563.8	-60.8	481.3
30.97956	469.0	553.1	-84.1	480.4
31.07984	496.0	537.9	-41.9	479.4
31.18011	563.0	529.4	33.6	478.5
31.28037	567.0	527.7	39.3	477.7
31.38065	586.0	529.5	56.5	476.8
31.48092	619.0	535.4	83.6	476.0
31.58118	682.0	544.6	137.4	475.2
31.68146	842.0	554.4	287.6	474.4
31.78172	864.0	558.0	306.0	473.7
31.88199	749.0	548.6	200.4	472.9
31.98227	634.0	533.9	100.1	472.2
32.08253	604.0	524.5	79.5	471.6
32.1828	540.0	519.4	20.6	470.9
32.28307	526.0	515.9	10.1	470.3
32.38335	504.0	514.8	-10.8	469.8
32.48362	487.0	514.5	-27.5	469.2
32.58389	482.0	514.7	-32.7	468.7
32.68415	502.0	515.3	-13.3	468.2
32.78442	509.0	516.0	-7.0	467.8
32.8847	480.0	517.0	-37.0	467.4
32.98497	530.0	518.1	11.9	467.0
33.08524	505.0	519.3	-14.3	466.7
33.1855	440.0	520.6	-80.6	466.4
33.28577	478.0	522.0	-44.0	466.1
33.38604	517.0	523.5	-6.5	465.9
33.48632	475.0	525.1	-50.1	465.7
33.58659	530.0	526.9	3.1	465.6
33.68686	492.0	528.5	-36.5	465.5
33.78712	522.0	530.4	-8.4	465.5
33.88739	517.0	532.5	-15.5	465.4
33.98766	555.0	534.8	20.2	465.5
34.08794	618.0	537.2	80.8	465.6
34.18821	602.0	539.8	62.2	465.7
34.28848	541.0	542.3	-1.3	465.9
34.38874	512.0	545.3	-33.3	466.1
34.48901	502.0	548.6	-46.6	466.3
34.58929	508.0	552.2	-44.2	466.6
34.68956	504.0	556.2	-52.2	467.0
34.78983	515.0	560.5	-45.5	467.4
34.89009	509.0	565.4	-56.4	467.9
34.99036	480.0	570.8	-90.8	468.4
35.09063	473.0	577.0	-104.0	469.0
35.19091	481.0	584.1	-103.1	469.6
35.29118	506.0	592.3	-86.3	470.2
35.39145	476.0	601.8	-125.8	471.0
35.49171	513.0	613.1	-100.1	471.7
35.59198	501.0	626.8	-125.8	472.6
35.69226	444.0	643.4	-199.4	473.5
35.79253	467.0	664.2	-197.2	474.4
35.8928	488.0	690.6	-202.6	475.4
35.99306	534.0	725.0	-191.0	476.5
36.09333	510.0	771.0	-261.0	477.6
36.1936	553.0	834.2	-281.2	478.7
36.29388	542.0	923.2	-381.2	479.9
36.39415	608.0	1050.9	-442.9	481.2
36.49442	687.0	1232.4	-545.4	482.4
36.59468	750.0	1471.7	-721.7	483.7
36.69495	884.0	1722.4	-838.4	485.1
36.79523	919.0	1850.1	-931.1	486.4
36.8955	854.0	1695.0	-841.0	487.8
36.99577	812.0	1368.8	-556.8	489.2
37.09604	764.0	1100.9	-336.9	490.7
37.1963	775.0	943.5	-168.5	492.1
37.29657	738.0	859.1	-121.1	493.6
37.39685	833.0	816.7	16.3	495.0
37.49712	817.0	800.1	16.9	496.5
37.59739	946.0	801.8	144.2	498.0
37.69765	1130.0	819.3	310.7	499.5
37.79792	1466.0	853.9	612.1	501.0
37.89819	1930.0	908.3	1021.7	502.4
37.99847	2356.0	990.6	1365.4	503.9
38.09874	2764.0	1113.1	1650.9	505.4
38.19901	2778.0	1293.3	1484.7	506.8
38.29927	2608.0	1546.0	1062.0	508.3
38.39954	2739.0	1850.2	888.8	509.7
38.49982	3173.0	2091.1	1081.9	511.1
38.60009	3427.0	2043.0	1384.0	512.4
38.70036	3202.0	1675.7	1526.3	513.8
38.80062	2554.0	1296.3	1257.7	515.1
38.90089	2031.0	1055.0	976.0	516.4
39.00116	1692.0	918.0	774.0	517.6
39.10144	1643.0	839.5	803.5	518.8
39.20171	1794.0	793.5	1000.5	520.0
39.30198	1688.0	766.6	921.4	521.1
39.40224	1377.0	751.8	625.2	522.2
39.50251	1089.0	745.4	343.6	523.2
39.60279	858.0	745.4	112.6	524.2
39.70306	810.0	751.0	59.0	525.1
39.80333	761.0	762.1	-1.1	525.9
39.90359	745.0	778.8	-33.8	526.7
40.00386	776.0	801.5	-25.5	527.4
40.10413	684.0	828.9	-144.9	528.1
40.20441	734.0	856.6	-122.6	528.7
40.30468	716.0	878.8	-162.8	529.3
40.40495	822.0	902.7	-80.7	529.8
40.50521	1027.0	938.3	88.7	530.3
40.60548	1136.0	990.0	146.0	530.7
40.70576	1300.0	1060.2	239.8	531.0
40.80603	1280.0	1153.8	126.2	531.3
40.9063	1344.0	1279.3	64.7	531.6
41.00657	1237.0	1450.1	-213.1	531.8
41.10683	1430.0	1687.4	-257.4	532.0
41.2071	1919.0	2024.3	-105.3	532.1
41.30738	2511.0	2510.6	0.4	532.1
41.40765	3509.0	3208.9	300.1	532.2
41.50792	4700.0	4152.8	547.2	532.1
41.60818	5864.0	5209.6	654.4	532.1
41.70845	6970.0	5905.2	1064.9	531.9
41.80872	6743.0	5485.4	1257.6	531.8
41.909	4574.0	4141.3	432.7	531.6
42.00927	2562.0	2849.0	-287.0	531.4
42.10954	1774.0	2027.9	-253.9	531.1
42.2098	1304.0	1554.0	-250.0	530.8
42.31007	1148.0	1272.3	-124.3	530.4
42.41035	1003.0	1096.0	-93.0	530.0
42.51062	804.0	980.2	-176.2	529.6
42.61089	760.0	901.0	-141.0	529.1
42.71115	686.0	845.3	-159.3	528.7
42.81142	704.0	804.9	-100.9	528.1
42.91169	673.0	773.9	-100.9	527.6
43.01197	685.0	747.6	-62.6	527.0
43.11224	703.0	725.5	-22.5	526.4
43.21251	682.0	707.9	-25.9	525.7
43.31277	655.0	694.2	-39.2	525.0
43.41304	565.0	683.4	-118.4	524.3
43.51332	619.0	674.8	-55.8	523.6
43.61359	621.0	667.2	-46.2	522.8
43.71386	574.0	660.5	-86.5	522.0
43.81413	580.0	657.0	-77.0	521.2
43.91439	555.0	653.4	-98.4	520.4
44.01466	633.0	651.7	-18.7	519.5
44.11494	594.0	649.6	-55.6	518.6
44.21521	597.0	649.1	-52.1	517.7
44.31548	624.0	648.5	-24.5	516.8
44.41574	627.0	648.8	-21.8	515.9
44.51601	625.0	650.1	-25.1	514.9
44.61629	697.0	652.4	44.6	513.9
44.71656	678.0	656.2	21.8	512.9
44.81683	658.0	658.1	-0.1	511.9
44.9171	767.0	656.6	110.4	510.9
45.01736	781.0	653.3	127.7	509.9
45.11763	808.0	651.0	157.0	508.8
45.21791	923.0	650.7	272.3	507.7
45.31818	997.0	652.0	345.0	506.7
45.41845	1053.0	654.8	398.2	505.6
45.51871	1037.0	658.0	379.0	504.5
45.61898	935.0	665.2	269.8	503.4
45.71925	817.0	675.1	141.9	502.3
45.81953	756.0	687.1	68.9	501.1
45.9198	630.0	697.6	-67.6	500.0
46.02007	647.0	698.6	-51.6	498.9
46.12033	671.0	686.8	-15.8	497.7
46.2206	601.0	672.3	-71.3	496.6
46.32088	671.0	662.6	8.4	495.5
46.42115	693.0	657.3	35.7	494.3
46.52142	734.0	654.7	79.3	493.2
46.62169	720.0	653.5	66.5	492.0
46.72195	862.0	653.1	208.9	490.9
46.82222	904.0	653.2	250.8	489.7
46.9225	1152.0	653.6	498.4	488.6
47.02277	1440.0	653.4	786.6	487.4
47.12304	1762.0	654.3	1107.7	486.3
47.2233	1849.0	655.3	1193.7	485.2
47.32357	1925.0	655.5	1269.5	484.0
47.42385	1709.0	656.7	1052.3	482.9
47.52412	1210.0	657.9	552.1	481.8
47.62439	891.0	659.2	231.8	480.7
47.72466	732.0	660.2	71.8	479.6
47.82492	599.0	661.5	-62.5	478.5
47.92519	583.0	662.8	-79.8	477.5
48.02547	528.0	664.1	-136.1	476.4
48.12574	537.0	667.6	-130.6	475.3
48.22601	520.0	669.1	-149.1	474.3
48.32627	497.0	670.6	-173.6	473.3
48.42654	487.0	672.2	-185.2	472.3
48.52682	468.0	673.9	-205.9	471.3
48.62709	503.0	676.1	-173.1	470.3
48.72736	444.0	678.6	-234.6	469.4
48.82763	476.0	679.2	-203.2	468.5
48.92789	467.0	681.8	-214.8	467.5
49.02816	429.0	684.7	-255.7	466.6
49.12844	474.0	688.2	-214.2	465.8
49.22871	456.0	692.0	-236.0	464.9
49.32898	478.0	695.2	-217.2	464.1
49.42924	450.0	696.2	-246.2	463.3
49.52951	480.0	696.2	-216.2	462.5
49.62979	471.0	695.6	-224.6	461.8
49.73006	448.0	696.0	-248.0	461.0
49.83033	456.0	697.3	-241.3	460.3
49.9306	436.0	699.1	-263.1	459.7
50.03086	512.0	701.4	-189.4	459.0
50.13113	491.0	705.6	-214.6	458.4
50.23141	563.0	708.8	-145.8	457.9
50.33168	610.0	713.1	-103.1	457.3
50.43195	644.0	718.2	-74.2	456.8
50.53222	717.0	726.1	-9.1	456.3
50.63248	678.0	734.0	-56.0	455.9
50.73275	699.0	741.0	-42.0	455.5
50.83303	634.0	743.0	-109.0	455.1
50.9333	576.0	738.9	-162.9	454.8
51.03357	516.0	733.6	-217.6	454.5
51.13383	503.0	730.6	-227.6	454.2
51.2341	494.0	731.1	-237.1	454.0
51.33438	488.0	732.3	-244.3	453.8
51.43465	446.0	734.5	-288.5	453.7
51.53492	458.0	737.5	-279.5	453.6
51.63519	459.0	739.7	-280.7	453.5
51.73545	470.0	745.4	-275.4	453.5
51.83572	465.0	751.3	-286.3	453.6
51.936	445.0	758.4	-313.4	453.6
52.03627	470.0	767.2	-297.2	453.8
52.13654	461.0	776.1	-315.1	454.0
52.2368	518.0	783.8	-265.8	454.2
52.33707	501.0	790.2	-289.2	454.5
52.43735	543.0	795.6	-252.6	454.8
52.53762	648.0	800.1	-152.1	455.2
52.63789	796.0	799.8	-3.8	455.6
52.73816	708.0	798.6	-90.6	456.1
52.83842	569.0	800.0	-231.0	456.7
52.93869	545.0	806.1	-261.1	457.3
53.03897	592.0	816.5	-224.5	458.0
53.13924	609.0	830.6	-221.6	458.7
53.23951	699.0	847.7	-148.7	459.5
53.33978	789.0	865.9	-76.9	460.4
53.44004	742.0	879.8	-137.8	461.4
53.54032	676.0	894.5	-218.5	462.4
53.64059	638.0	916.1	-278.1	463.5
53.74086	545.0	952.3	-407.3	464.6
53.84113	552.0	1006.5	-454.5	465.9
53.94139	606.0	1086.3	-480.3	467.2
54.04166	719.0	1199.0	-480.0	468.5
54.14194	693.0	1346.2	-653.2	470.0
54.24221	713.0	1501.2	-788.2	471.6
54.34248	739.0	1593.6	-854.6	473.2
54.44275	726.0	1505.9	-779.9	474.9
54.54301	670.0	1313.2	-643.2	476.7
54.64328	581.0	1119.5	-538.5	478.6
54.74356	552.0	993.0	-441.0	480.5
54.84383	482.0	921.5	-439.5	482.6
54.9441	508.0	880.5	-372.5	484.7
55.04436	504.0	855.8	-351.8	487.0
55.14463	513.0	841.3	-328.3	489.3
55.24491	487.0	831.6	-344.6	491.7
55.34518	499.0	826.7	-327.7	494.2
55.44545	489.0	823.1	-334.1	496.9
55.54572	464.0	822.3	-358.3	499.6
55.64598	501.0	822.3	-321.3	502.4
55.74625	546.0	823.7	-277.7	505.3
55.84653	540.0	826.4	-286.4	508.4
55.9468	572.0	830.8	-258.8	511.5
56.04707	635.0	834.1	-199.1	514.7
56.14734	573.0	835.5	-262.5	518.1
56.2476	627.0	836.9	-209.9	521.5
56.34788	625.0	839.2	-214.2	525.1
56.44815	607.0	843.0	-236.0	528.8
56.54842	700.0	845.7	-145.7	532.5
56.64869	695.0	848.2	-153.2	536.4
56.74895	684.0	853.6	-169.6	540.3
56.84922	703.0	859.4	-156.4	544.3
56.9495	605.0	861.5	-256.5	548.5
57.04977	603.0	856.3	-253.3	552.7
57.15004	557.0	848.8	-291.8	557.0
57.25031	578.0	842.2	-264.2	561.4
57.35057	630.0	839.8	-209.8	565.8
57.45085	623.0	839.0	-216.0	570.4
57.55112	607.0	839.3	-232.3	575.0
57.65139	675.0	840.4	-165.4	579.7
57.75166	634.0	841.8	-207.8	584.5
57.85192	643.0	842.7	-199.7	589.4
57.95219	696.0	843.8	-147.8	594.3
58.05247	699.0	845.9	-146.9	599.3
58.15274	737.0	847.5	-110.5	604.4
58.25301	676.0	848.7	-172.7	609.5
58.35328	675.0	850.9	-175.9	614.7
58.45354	675.0	853.1	-178.1	620.0
58.55382	612.0	855.3	-243.3	625.3
58.65409	655.0	857.6	-202.6	630.7
58.75436	656.0	859.8	-203.8	636.1
58.85463	627.0	862.1	-235.1	641.6
58.9549	669.0	864.3	-195.3	647.2
59.05516	643.0	866.6	-223.6	652.8
59.15544	654.0	868.9	-214.9	658.5
59.25571	777.0	871.1	-94.1	664.2
59.35598	726.0	873.4	-147.4	669.9
59.45625	681.0	875.7	-194.7	675.7
59.55651	675.0	878.6	-203.6	681.5
59.65678	729.0	881.2	-152.2	687.4
59.75706	701.0	883.5	-182.5	693.3
59.85733	693.0	885.9	-192.9	699.3
59.9576	785.0	888.3	-103.3	705.3
60.05787	789.0	890.6	-101.6	711.3
60.15813	790.0	893.0	-103.0	717.4
60.25841	815.0	896.0	-81.0	723.5
60.35868	804.0	898.5	-94.5	729.6
60.45895	781.0	901.0	-120.0	735.7
60.55922	767.0	903.5	-136.5	741.9
60.65948	807.0	906.1	-99.1	748.0
60.75975	762.0	908.8	-146.8	754.2
60.86003	802.0	912.5	-110.5	760.4
60.9603	908.0	916.5	-8.5	766.6
61.06057	800.0	919.7	-119.7	772.9
61.16084	849.0	923.7	-74.7	779.1
61.2611	914.0	927.6	-13.6	785.3
61.36138	899.0	932.1	-33.1	791.6
61.46165	937.0	937.7	-0.7	797.8
61.56192	975.0	944.8	30.2	804.0
61.66219	1046.0	951.8	94.2	810.3
61.76245	1038.0	959.4	78.6	816.5
61.86272	1141.0	964.9	176.1	822.7
61.963	1210.0	968.1	241.9	828.9
62.06327	1351.0	972.1	378.9	835.0
62.16354	1525.0	978.4	546.6	841.2
62.26381	1503.0	987.6	515.4	847.3
62.36407	1513.0	998.2	514.8	853.5
62.46435	1798.0	1006.4	791.6	859.5
62.56462	2157.0	1010.9	1146.1	865.6
62.66489	1945.0	1005.6	939.4	871.6
62.76516	1798.0	996.2	801.8	877.6
62.86543	1379.0	986.9	392.1	883.6
62.96569	1267.0	981.5	285.5	889.5
63.06597	1108.0	979.6	128.4	895.4
63.16624	1056.0	979.5	76.5	901.2
63.26651	1018.0	980.7	37.3	907.0
63.36678	1030.0	983.0	47.0	912.8
63.46704	1062.0	985.3	76.7	918.5
63.56731	1078.0	988.0	90.0	924.1
63.66759	1007.0	992.0	15.0	929.7
63.76786	1051.0	996.3	54.7	935.2
63.86813	1057.0	1000.9	56.1	940.7
63.9684	1052.0	1007.0	45.0	946.1
64.06866	1187.0	1014.6	172.4	951.4
64.16894	1235.0	1021.9	213.1	956.7
64.2692	1231.0	1028.5	202.5	961.9
64.36948	1280.0	1034.0	246.0	967.1
64.46975	1250.0	1038.3	211.7	972.2
64.57001	1264.0	1043.1	220.9	977.2
64.67029	1411.0	1050.0	361.0	982.2
64.77055	1500.0	1058.1	441.9	987.1
64.87083	1544.0	1066.5	477.5	992.0
64.9711	1499.0	1077.9	421.1	996.8
65.07137	1301.0	1089.6	211.5	1001.6
65.17164	1324.0	1102.2	221.8	1006.4
65.2719	1267.0	1117.8	149.2	1011.1
65.37218	1245.0	1137.9	107.1	1015.7
65.47244	1325.0	1165.5	159.5	1020.3
65.57272	1292.0	1200.0	92.0	1024.9
65.67299	1478.0	1248.3	229.7	1029.4
65.77325	1531.0	1314.1	216.9	1033.9
65.87353	1565.0	1404.5	160.5	1038.4
65.97379	1895.0	1525.9	369.1	1042.8
66.07407	2093.0	1676.6	416.4	1047.2
66.17434	2257.0	1827.0	430.0	1051.5
66.2746	2474.0	1909.0	565.0	1055.9
66.37488	2423.0	1839.9	583.1	1060.2
66.47514	2242.0	1686.4	555.6	1064.5
66.57542	1871.0	1502.8	368.2	1068.7
66.67569	1538.0	1355.5	182.5	1073.0
66.77596	1355.0	1257.8	97.2	1077.2
66.87623	1359.0	1198.9	160.1	1081.4
66.97649	1343.0	1163.3	179.7	1085.6
67.07677	1148.0	1140.7	7.3	1089.8
67.17703	1210.0	1126.9	83.1	1094.0
67.27731	1245.0	1118.4	126.6	1098.1
67.37758	1272.0	1113.3	158.7	1102.3
67.47784	1161.0	1109.0	52.0	1106.4
67.57812	1134.0	1107.8	26.2	1110.5
67.67838	1144.0	1107.6	36.4	1114.7
67.77866	1226.0	1108.1	117.9	1118.8
67.87893	1106.0	1109.1	-3.1	1122.9
67.97919	1193.0	1110.6	82.4	1127.1
68.07947	1194.0	1112.4	81.6	1131.2
68.17973	1277.0	1114.4	162.6	1135.4
68.28001	1160.0	1116.7	43.3	1139.5
68.38028	1179.0	1119.3	59.7	1143.7
68.48055	1171.0	1122.0	49.0	1147.8
68.58082	1261.0	1124.8	136.2	1152.0
68.68108	1313.0	1127.9	185.2	1156.2
68.78136	1118.0	1131.0	-13.0	1160.4
68.88163	1285.0	1134.4	150.6	1164.6
68.9819	1209.0	1137.9	71.1	1168.9
69.08217	1311.0	1142.1	168.9	1173.1
69.18243	1249.0	1146.0	103.0	1177.4
69.28271	1296.0	1150.1	145.9	1181.7
69.38297	1288.0	1154.4	133.6	1186.0
69.48325	1292.0	1159.0	133.0	1190.3
69.58352	1315.0	1163.9	151.1	1194.6
69.68378	1289.0	1169.7	119.3	1199.0
69.78406	1269.0	1175.5	93.5	1203.3
69.88432	1341.0	1182.0	159.0	1207.6
69.9846	1513.0	1189.1	323.9	1212.0
70.08487	1385.0	1197.2	187.8	1216.4
70.18513	1430.0	1206.3	223.7	1220.7
70.28541	1449.0	1216.0	233.0	1225.1
70.38567	1511.0	1227.0	284.0	1229.5
70.48595	1583.0	1237.4	345.6	1233.8
70.58622	1541.0	1247.4	293.6	1238.2
70.68649	1511.0	1259.4	251.6	1242.6
70.78676	1553.0	1274.1	278.9	1247.0
70.88702	1614.0	1293.2	320.8	1251.3
70.9873	1536.0	1319.1	216.9	1255.7
71.08756	1525.0	1351.6	173.4	1260.1
71.18784	1587.0	1393.4	193.6	1264.4
71.28811	1816.0	1448.2	367.8	1268.8
71.38837	1782.0	1523.5	258.5	1273.1
71.48865	1844.0	1625.9	218.1	1277.5
71.58891	1932.0	1764.5	167.5	1281.8
71.68919	2081.0	1937.1	143.9	1286.1
71.78946	2242.0	2120.8	121.2	1290.5
71.88972	2310.0	2251.9	58.1	1294.8
71.99	2424.0	2185.5	238.5	1299.0
72.09026	2206.0	1982.9	223.1	1303.3
72.19054	2021.0	1772.6	248.4	1307.6
72.29081	1799.0	1570.6	228.4	1311.8
72.39108	1709.0	1447.4	261.6	1316.1
72.49135	1666.0	1380.5	285.5	1320.3
72.59161	1615.0	1343.6	271.4	1324.5
72.69189	1532.0	1322.4	209.6	1328.7
72.79216	1570.0	1308.2	261.8	1332.8
72.89243	1514.0	1295.9	218.1	1337.0
72.9927	1464.0	1287.1	176.9	1341.1
73.09296	1487.0	1280.0	207.0	1345.2
73.19324	1416.0	1275.6	140.4	1349.3
73.2935	1390.0	1273.4	116.6	1353.3
73.39378	1459.0	1272.5	186.5	1357.3
73.49405	1515.0	1271.3	243.7	1361.3
73.59431	1349.0	1272.4	76.6	1365.3
73.69459	1404.0	1275.0	129.0	1369.3
73.79485	1424.0	1277.4	146.6	1373.2
73.89513	1372.0	1279.7	92.3	1377.1
73.9954	1459.0	1282.0	177.0	1380.9
74.09566	1361.0	1284.5	76.5	1384.7
74.19594	1348.0	1287.6	60.4	1388.5
74.2962	1366.0	1290.9	75.1	1392.3
74.39648	1510.0	1295.2	214.8	1396.0
74.49675	1386.0	1299.1	86.9	1399.7
74.59702	1378.0	1302.4	75.6	1403.3
74.69729	1391.0	1305.8	85.2	1407.0
74.79755	1488.0	1309.3	178.7	1410.6
74.89783	1377.0	1313.0	64.0	1414.1
74.99809	1421.0	1316.9	104.1	1417.7
75.09837	1454.0	1320.3	133.7	1421.2
75.19864	1516.0	1325.0	191.0	1424.6
75.2989	1470.0	1330.1	139.9	1428.1
75.39918	1438.0	1336.1	101.9	1431.5
75.49944	1426.0	1342.4	83.6	1434.9
75.59972	1594.0	1349.6	244.4	1438.2
75.69999	1582.0	1355.9	226.1	1441.6
75.80025	1599.0	1360.1	238.9	1444.9
75.90053	1518.0	1361.3	156.7	1448.1
76.00079	1594.0	1362.8	231.2	1451.4
76.10107	1593.0	1362.4	230.6	1454.6
76.20134	1587.0	1364.8	222.2	1457.8
76.30161	1645.0	1368.4	276.6	1461.0
76.40188	1621.0	1372.7	248.3	1464.1
76.50214	1711.0	1376.7	334.3	1467.2
76.60242	1700.0	1383.4	316.6	1470.3
76.70269	1801.0	1389.3	411.7	1473.4
76.80296	1680.0	1395.6	284.4	1476.5
76.90323	1645.0	1402.5	242.5	1479.5
77.00349	1754.0	1409.7	344.3	1482.5
77.10377	1697.0	1417.6	279.4	1485.5
77.20403	1788.0	1426.2	361.8	1488.5
77.30431	1886.0	1435.8	450.2	1491.4
77.40458	2076.0	1446.6	629.4	1494.3
77.50484	2041.0	1459.1	581.9	1497.2
77.60512	2181.0	1473.8	707.2	1500.1
77.70538	2159.0	1491.4	667.6	1503.0
77.80566	2537.0	1513.0	1024.0	1505.8
77.90593	2675.0	1539.4	1135.6	1508.7
78.0062	2497.0	1571.1	925.9	1511.5
78.10647	2350.0	1606.9	743.1	1514.3
78.20673	2274.0	1642.5	631.5	1517.1
78.30701	2315.0	1668.1	646.9	1519.8
78.40728	2310.0	1686.3	623.7	1522.6
78.50755	2399.0	1692.4	706.6	1525.3
78.60782	2508.0	1710.4	797.6	1528.0
78.70808	2655.0	1740.7	914.3	1530.7
78.80836	2714.0	1794.9	919.1	1533.4
78.90862	2932.0	1878.6	1053.4	1536.1
79.0089	3210.0	1995.7	1214.3	1538.7
79.10917	3695.0	2146.2	1548.8	1541.4
79.20943	4236.0	2315.0	1921.0	1544.0
79.30971	4290.0	2462.3	1827.7	1546.7
79.40997	4351.0	2483.2	1867.8	1549.3
79.51025	4101.0	2363.0	1738.0	1551.9
79.61052	3981.0	2187.5	1793.5	1554.5
79.71078	3126.0	1995.2	1130.8	1557.0
79.81106	2762.0	1835.3	926.7	1559.6
79.91132	2380.0	1731.3	648.7	1562.2
80.0116	2229.0	1676.4	552.6	1564.7
80.11187	2216.0	1650.6	565.4	1567.3
80.21214	2022.0	1638.6	383.4	1569.8
80.31241	2048.0	1639.3	408.7	1572.3
80.41267	2022.0	1646.6	375.4	1574.8
80.51295	2188.0	1660.3	527.7	1577.4
80.61322	2038.0	1682.3	355.7	1579.9
80.71349	2062.0	1711.4	350.6	1582.4
80.81376	2166.0	1745.4	420.6	1584.9
80.91402	2320.0	1791.0	529.0	1587.4
81.0143	2296.0	1855.0	441.0	1589.8
81.11456	2327.0	1938.7	388.3	1592.3
81.21484	2461.0	2041.3	419.7	1594.8
81.31511	2500.0	2148.3	351.7	1597.3
81.41537	2478.0	2217.4	260.6	1599.8
81.51565	2404.0	2222.9	181.1	1602.2
81.61591	2383.0	2138.8	244.2	1604.7
81.71619	2306.0	2003.2	302.8	1607.2
81.81646	2386.0	1897.0	489.0	1609.6
81.91673	2188.0	1794.0	394.0	1612.1
82.017	2205.0	1729.8	475.2	1614.6
82.11726	2250.0	1700.8	549.2	1617.0
82.21754	2355.0	1693.9	661.1	1619.5
82.31781	2341.0	1701.5	639.5	1622.0
82.41808	2363.0	1718.4	644.6	1624.4
82.51835	2264.0	1737.8	526.2	1626.9
82.61861	2220.0	1749.2	470.8	1629.4
82.71889	2220.0	1727.5	492.5	1631.8
82.81915	2028.0	1697.1	330.9	1634.3
82.91943	2018.0	1673.1	344.9	1636.8
83.0197	1986.0	1645.3	340.7	1639.3
83.11996	2014.0	1627.0	387.0	1641.8
83.22024	1877.0	1617.6	259.4	1644.3
83.3205	1969.0	1613.2	355.8	1646.8
83.42078	1801.0	1611.6	189.4	1649.3
83.52105	1953.0	1610.6	342.4	1651.8
83.62132	1799.0	1611.2	187.8	1654.3
83.72159	1821.0	1612.9	208.1	1656.8
83.82185	1901.0	1615.1	285.9	1659.4
83.92213	1874.0	1617.6	256.4	1661.9
84.0224	1972.0	1620.3	351.7	1664.5
84.12267	1951.0	1622.7	328.3	1667.0
84.22294	1933.0	1625.8	307.2	1669.6
84.3232	1935.0	1628.0	307.0	1672.2
84.42348	2063.0	1631.4	431.6	1674.8
84.52375	1844.0	1634.8	209.2	1677.4
84.62402	1932.0	1638.3	293.7	1680.0
84.72429	1911.0	1641.8	269.2	1682.6
84.82455	2022.0	1644.9	377.1	1685.2
84.92483	2012.0	1648.5	363.5	1687.9
85.02509	2017.0	1651.2	365.8	1690.6
85.12537	2087.0	1654.9	432.1	1693.2
85.22564	2142.0	1658.7	483.3	1695.9
85.3259	2186.0	1662.4	523.6	1698.6
85.42618	2120.0	1666.2	453.8	1701.3
85.52644	2063.0	1670.0	393.0	1704.1
85.62672	1938.0	1673.8	264.2	1706.8
85.72699	1979.0	1677.7	301.3	1709.6
85.82726	1807.0	1681.3	125.7	1712.4
85.92753	1756.0	1685.1	70.9	1715.2
86.02779	1756.0	1689.0	67.0	1718.0
86.12807	1811.0	1692.9	118.1	1720.8
86.22834	1772.0	1696.8	75.2	1723.6
86.32861	1788.0	1700.6	87.4	1726.5
86.42888	1777.0	1704.5	72.5	1729.4
86.52914	1831.0	1708.5	122.5	1732.3
86.62942	1896.0	1713.7	182.3	1735.2
86.72968	1766.0	1717.9	48.1	1738.2
86.82996	1790.0	1722.1	67.9	1741.1
86.93023	1794.0	1727.5	66.5	1744.1
87.03049	1874.0	1732.0	142.0	1747.1
87.13077	1858.0	1736.7	121.3	1750.2
87.23103	1735.0	1742.6	-7.6	1753.2
87.33131	1740.0	1748.9	-8.9	1756.3
87.43158	1765.0	1754.6	10.4	1759.4
87.53185	1887.0	1760.2	126.8	1762.5
87.63212	1940.0	1765.5	174.5	1765.7
87.73238	1793.0	1768.8	24.2	1768.8
87.83266	1961.0	1771.6	189.4	1772.0
87.93293	1936.0	1775.0	161.0	1775.3
88.0332	1801.0	1780.0	21.0	1778.5
88.13347	1901.0	1784.7	116.3	1781.8
88.23373	1824.0	1789.3	34.7	1785.1
88.33401	1868.0	1796.4	71.6	1788.4
88.43428	1818.0	1803.0	15.0	1791.8
88.53455	1842.0	1809.2	32.8	1795.2
88.63482	1845.0	1813.7	31.3	1798.6
88.73508	1852.0	1816.3	35.7	1802.1
88.83536	1907.0	1821.5	85.5	1805.6
88.93562	1851.0	1825.6	25.4	1809.1
89.0359	1794.0	1830.5	-36.5	1812.7
89.13617	1867.0	1836.0	31.0	1816.3
89.23643	1780.0	1841.5	-61.5	1819.9
89.33671	1830.0	1846.7	-16.7	1823.6
89.43697	1914.0	1853.1	60.9	1827.3
89.53725	1922.0	1860.8	61.2	1831.0
89.63752	1898.0	1867.0	31.0	1834.8
89.73779	1986.0	1874.6	111.4	1838.6
89.83806	1905.0	1883.1	21.9	1842.5
89.93832	1894.0	1893.9	0.1	1846.4
90.0386	1896.0	1904.4	-8.4	1850.3
90.13887	1931.0	1914.7	16.3	1854.3
90.23914	1951.0	1928.4	22.6	1858.3
90.33941	1964.0	1946.0	18.0	1862.4
90.43967	1939.0	1967.6	-28.6	1866.5
90.53995	2062.0	1993.2	68.8	1870.6
90.64021	2014.0	2022.7	-8.7	1874.8
90.74049	2080.0	2051.0	29.0	1879.1
90.84076	2005.0	2064.4	-59.4	1883.3
90.94102	2159.0	2064.0	95.0	1887.7
91.0413	2053.0	2039.4	13.6	1892.0
91.14156	1905.0	2011.9	-106.9	1896.5
91.24184	1991.0	1991.6	-0.6	1900.9
91.34211	1967.0	1968.2	-1.2	1905.4
91.44238	1966.0	1953.9	12.1	1910.0
91.54265	1987.0	1946.2	40.8	1914.6
91.64291	1938.0	1943.1	-5.1	1919.3
91.74319	1944.0	1942.8	1.2	1924.0
91.84346	1912.0	1944.1	-32.1	1928.8
91.94373	1934.0	1947.6	-13.6	1933.6
92.044	1972.0	1951.7	20.3	1938.5
92.14426	1946.0	1956.8	-10.8	1943.4
92.24454	1992.0	1962.1	29.9	1948.4
92.34481	2086.0	1968.0	118.0	1953.3
92.44508	2105.0	1974.0	131.0	1958.4
92.54535	2014.0	1980.1	33.9	1963.4
92.64561	2171.0	1988.0	183.0	1968.5
92.74589	2173.0	1994.2	178.8	1973.6
92.84615	2090.0	2000.9	89.1	1978.7
92.94643	2139.0	2007.8	131.2	1983.9
93.0467	2078.0	2014.2	63.8	1989.0
93.14697	2166.0	2021.7	144.3	1994.2
93.24724	2137.0	2031.2	105.8	1999.3
93.3475	2100.0	2042.2	57.8	2004.5
93.44778	2132.0	2055.7	76.3	2009.6
93.54805	2077.0	2073.2	3.8	2014.8
93.64832	2113.0	2095.5	17.5	2019.9
93.74859	2073.0	2121.8	-48.8	2025.0
93.84885	2082.0	2150.6	-68.6	2030.1
93.94913	2248.0	2178.1	69.9	2035.2
94.0494	2199.0	2197.7	1.3	2040.2
94.14967	2180.0	2185.9	-5.9	2045.2
94.24994	2170.0	2154.8	15.2	2050.2
94.3502	2170.0	2135.9	34.1	2055.1
94.45048	2231.0	2116.2	114.8	2060.0
94.55075	2194.0	2092.9	101.1	2064.9
94.65102	2139.0	2079.2	59.8	2069.7
94.75129	2216.0	2073.1	142.9	2074.4
94.85155	2154.0	2071.4	82.6	2079.1
94.95183	2087.0	2071.9	15.1	2083.7
95.05209	2109.0	2073.7	35.3	2088.2
95.15237	2240.0	2077.4	162.6	2092.7
95.25264	2077.0	2080.7	-3.7	2097.1
95.35291	2195.0	2084.4	110.6	2101.5
95.45318	2145.0	2088.4	56.6	2105.7
95.55344	2155.0	2092.7	62.3	2109.9
95.65372	2180.0	2096.8	83.2	2113.9
95.75399	2171.0	2100.7	70.3	2117.9
95.85426	2165.0	2105.6	59.4	2121.8
95.95453	2138.0	2111.2	26.8	2125.6
96.05479	2099.0	2116.8	-17.8	2129.3
96.15507	2128.0	2122.2	5.8	2132.8
96.25534	2173.0	2126.4	46.6	2136.3
96.35561	2239.0	2129.1	109.9	2139.6
96.45588	2037.0	2132.4	-95.4	2142.8
96.55614	2136.0	2136.0	0.0	2145.9
96.65642	2240.0	2139.7	100.3	2148.9
96.75668	2279.0	2143.3	135.7	2151.8
96.85696	2267.0	2147.6	119.4	2154.5
96.95723	2303.0	2152.8	150.2	2157.2
97.0575	2333.0	2157.9	175.1	2159.8
97.15777	2342.0	2163.2	178.8	2162.3
97.25803	2389.0	2168.7	220.3	2164.7
97.35831	2350.0	2174.8	175.2	2167.1
97.45858	2380.0	2181.3	198.7	2169.4
97.55885	2501.0	2187.3	313.7	2171.6
97.65912	2491.0	2194.1	296.9	2173.8
97.75938	2473.0	2199.4	273.6	2175.9
97.85966	2458.0	2204.2	253.8	2178.1
97.95993	2544.0	2208.5	335.5	2180.1
98.0602	2496.0	2212.1	283.9	2182.2
98.16047	2400.0	2214.0	186.0	2184.3
98.26073	2375.0	2215.9	159.1	2186.3
98.36101	2384.0	2219.4	164.6	2188.4
98.46128	2424.0	2222.3	201.7	2190.4
98.56155	2379.0	2225.3	153.7	2192.5
98.66182	2331.0	2229.5	101.5	2194.6
98.76208	2297.0	2234.0	63.0	2196.7
98.86236	2269.0	2239.8	29.2	2198.8
98.96262	2163.0	2244.5	-81.5	2201.0
99.0629	2318.0	2249.2	68.8	2203.2
99.16317	2213.0	2254.0	-41.0	2205.5
99.26344	2241.0	2258.8	-17.8	2207.9
99.36371	2273.0	2263.5	9.5	2210.3
99.46397	2222.0	2268.3	-46.3	2212.8
99.56425	2233.0	2273.1	-40.1	2215.4
99.66452	2265.0	2277.9	-12.9	2218.1
99.76479	2215.0	2282.7	-67.7	2220.8
99.86506	2282.0	2287.5	-5.5	2223.7
99.96532	2239.0	2292.3	-53.3	2226.7
100.0656	2257.0	2297.1	-40.1	2229.8
100.1659	2325.0	2302.0	23.0	2233.0
100.2661	2235.0	2306.8	-71.8	2236.3
100.3664	2321.0	2311.7	9.3	2239.8
100.4667	2186.0	2316.6	-130.6	2243.4
100.5669	2288.0	2321.4	-33.4	2247.2
100.6672	2230.0	2327.3	-97.3	2251.1
100.7675	2276.0	2332.4	-56.4	2255.2
100.8678	2293.0	2337.5	-44.5	2259.4
100.968	2239.0	2342.7	-103.7	2263.7
101.0683	2328.0	2348.0	-20.0	2268.2
101.1686	2346.0	2353.3	-7.3	2272.7
101.2688	2303.0	2359.4	-56.4	2277.4
101.3691	2316.0	2366.1	-50.1	2282.2
101.4694	2373.0	2372.9	0.1	2287.1
101.5696	2298.0	2379.0	-81.0	2292.0
101.6699	2427.0	2384.9	42.1	2297.1
101.7702	2382.0	2390.6	-8.6	2302.2
101.8705	2355.0	2394.9	-39.9	2307.4
101.9707	2292.0	2398.5	-106.5	2312.7
102.071	2380.0	2402.7	-22.7	2318.1
102.1713	2317.0	2407.2	-90.2	2323.5
102.2715	2266.0	2410.5	-144.5	2328.9
102.3718	2458.0	2415.0	43.0	2334.4
102.4721	2325.0	2419.2	-94.2	2340.0
102.5723	2430.0	2424.5	5.5	2345.5
102.6726	2394.0	2429.8	-35.8	2351.1
102.7729	2399.0	2435.2	-36.2	2356.7
102.8732	2360.0	2440.6	-80.6	2362.4
102.9734	2413.0	2446.0	-33.0	2368.0
103.0737	2347.0	2451.5	-104.5	2373.7
103.174	2458.0	2457.1	0.9	2379.3
103.2742	2471.0	2462.7	8.3	2385.0
103.3745	2506.0	2468.4	37.6	2390.6
103.4748	2515.0	2474.1	40.9	2396.2
103.5751	2495.0	2479.9	15.1	2401.8
103.6753	2471.0	2485.8	-14.8	2407.4
103.7756	2487.0	2491.8	-4.8	2412.9
103.8759	2516.0	2497.9	18.1	2418.4
103.9761	2461.0	2505.2	-44.2	2423.8
104.0764	2540.0	2512.9	27.1	2429.2
104.1767	2499.0	2519.8	-20.8	2434.5
104.2769	2409.0	2527.0	-118.0	2439.7
104.3772	2468.0	2534.5	-66.5	2444.9
104.4775	2519.0	2542.3	-23.3	2450.0
104.5777	2475.0	2550.6	-75.6	2455.0
104.678	2544.0	2561.4	-17.4	2460.0
104.7783	2576.0	2570.9	5.1	2464.9
104.8786	2532.0	2582.1	-50.1	2469.7
104.9788	2574.0	2593.3	-19.3	2474.4
105.0791	2602.0	2603.6	-1.6	2479.1
105.1794	2660.0	2614.4	45.6	2483.8
105.2796	2708.0	2626.5	81.5	2488.5
105.3799	2859.0	2639.5	219.5	2493.1
105.4802	2941.0	2652.1	288.9	2497.7
105.5804	2977.0	2667.0	310.0	2502.2
105.6807	2919.0	2684.6	234.4	2506.8
105.781	2885.0	2706.6	178.4	2511.4
105.8813	2921.0	2730.3	190.7	2516.0
105.9815	2956.0	2759.4	196.6	2520.6
106.0818	3022.0	2792.1	229.9	2525.2
106.1821	2934.0	2830.6	103.4	2529.9
106.2823	2927.0	2877.4	49.6	2534.6
106.3826	2941.0	2927.3	13.7	2539.3
106.4829	2948.0	2976.2	-28.2	2544.1
106.5831	2961.0	3021.4	-60.4	2549.0
106.6834	3099.0	3035.1	63.9	2553.9
106.7837	3072.0	3023.6	48.4	2558.9
106.884	3043.0	2963.0	80.0	2564.0
106.9842	2971.0	2902.0	69.0	2569.1
107.0845	2874.0	2858.3	15.7	2574.4
107.1848	3024.0	2825.3	198.7	2579.8
107.285	2899.0	2778.5	120.5	2585.2
107.3853	2945.0	2742.2	202.8	2590.8
107.4856	2882.0	2722.7	159.3	2596.5
107.5858	2800.0	2713.3	86.7	2602.4
107.6861	2807.0	2709.5	97.5	2608.4
107.7864	2815.0	2708.9	106.1	2614.5
107.8867	2629.0	2710.2	-81.2	2620.8
107.9869	2754.0	2712.7	41.3	2627.2
108.0872	2780.0	2717.7	62.3	2633.8
108.1875	2757.0	2721.8	35.2	2640.6
108.2877	2647.0	2726.8	-79.8	2647.6
108.388	2616.0	2731.7	-115.7	2654.7
108.4883	2782.0	2736.7	45.3	2662.1
108.5885	2678.0	2741.7	-63.7	2669.6
108.6888	2731.0	2746.2	-15.2	2677.4
108.7891	2537.0	2750.3	-213.3	2685.4
108.8894	2716.0	2754.8	-38.8	2693.6
108.9896	2843.0	2759.5	83.5	2702.0
109.0899	2738.0	2764.4	-26.4	2710.6
109.1902	2730.0	2767.9	-37.9	2719.4
109.2904	2698.0	2772.7	-74.7	2728.4
109.3907	2742.0	2778.9	-36.9	2737.6
109.491	2771.0	2784.7	-13.7	2746.9
109.5912	2762.0	2790.9	-28.9	2756.4
109.6915	2707.0	2797.2	-90.2	2766.0
109.7918	2829.0	2803.6	25.4	2775.8
109.8921	2803.0	2813.8	-10.8	2785.7
109.9923	2770.0	2821.2	-51.2	2795.7
110.0926	2706.0	2829.4	-123.4	2805.8
110.1929	2851.0	2838.4	12.6	2816.0
110.2931	2763.0	2846.9	-83.9	2826.2
110.3934	2857.0	2855.4	1.6	2836.6
110.4937	2677.0	2862.6	-185.6	2847.0
110.5939	2879.0	2868.5	10.5	2857.5
110.6942	2762.0	2873.8	-111.8	2868.0
110.7945	2826.0	2878.7	-52.7	2878.5
110.8948	2766.0	2883.5	-117.5	2889.1
110.995	2673.0	2888.1	-215.1	2899.7
111.0953	2876.0	2893.8	-17.8	2910.2
111.1956	2809.0	2899.0	-90.0	2920.8
111.2958	2853.0	2905.5	-52.5	2931.4
111.3961	2720.0	2913.7	-193.7	2941.9
111.4964	2968.0	2920.8	47.2	2952.4
111.5966	2831.0	2928.8	-97.8	2962.8
111.6969	2910.0	2937.2	-27.2	2973.2
111.7972	2802.0	2946.0	-144.0	2983.5
111.8975	2841.0	2955.2	-114.2	2993.8
111.9977	3012.0	2965.0	47.0	3003.9
112.098	2920.0	2975.9	-55.9	3014.0
112.1983	2995.0	2987.1	7.9	3023.9
112.2985	3022.0	2999.2	22.8	3033.7
112.3988	2955.0	3012.4	-57.4	3043.4
112.4991	3031.0	3026.9	4.1	3053.0
112.5993	3009.0	3042.8	-33.8	3062.4
112.6996	2977.0	3061.2	-84.2	3071.6
112.7999	3010.0	3080.0	-70.0	3080.7
112.9002	3126.0	3099.6	26.4	3089.6
113.0004	3076.0	3120.2	-44.2	3098.3
113.1007	3000.0	3139.0	-139.0	3106.8
113.201	3120.0	3149.5	-29.5	3115.1
113.3012	3255.0	3152.3	102.7	3123.2
113.4015	3086.0	3149.4	-63.4	3131.1
113.5018	3155.0	3150.2	4.8	3138.8
113.6021	3149.0	3145.3	3.7	3146.3
113.7023	3224.0	3137.3	86.7	3153.6
113.8026	3390.0	3132.8	257.2	3160.7
113.9029	3590.0	3132.9	457.1	3167.6
114.0031	3444.0	3134.6	309.4	3174.4
114.1034	3550.0	3135.8	414.2	3180.9
114.2037	3513.0	3139.3	373.7	3187.3
114.3039	3520.0	3148.2	371.8	3193.4
114.4042	3563.0	3157.0	406.0	3199.4
114.5045	3474.0	3167.8	306.2	3205.3
114.6047	3606.0	3179.2	426.8	3210.9
114.705	3416.0	3191.9	224.1	3216.4
114.8053	3449.0	3206.9	242.1	3221.7
114.9056	3501.0	3223.0	278.0	3226.9
115.0058	3474.0	3242.1	231.9	3231.8
115.1061	3322.0	3262.1	59.9	3236.7
115.2064	3507.0	3286.2	220.8	3241.3
115.3066	3407.0	3314.3	92.7	3245.8
115.4069	3512.0	3343.8	168.2	3250.2
115.5072	3494.0	3375.9	118.1	3254.4
115.6074	3618.0	3412.6	205.4	3258.5
115.7077	3490.0	3454.1	35.9	3262.4
115.808	3347.0	3500.5	-153.5	3266.2
115.9083	3597.0	3552.0	45.0	3269.8
116.0085	3654.0	3609.6	44.4	3273.3
116.1088	3656.0	3672.7	-16.7	3276.7
116.2091	3730.0	3742.0	-12.0	3279.9
116.3093	3874.0	3815.3	58.7	3283.0
116.4096	3889.0	3889.8	-0.8	3286.0
116.5099	4108.0	3960.0	148.0	3288.9
116.6101	4278.0	4000.9	277.1	3291.6
116.7104	4162.0	3990.4	171.6	3294.2
116.8107	4475.0	3943.3	531.7	3296.7
116.911	4218.0	3908.3	309.7	3299.1
117.0112	3965.0	3876.1	88.9	3301.4
117.1115	3971.0	3808.1	162.9	3303.6
117.2118	4137.0	3757.9	379.1	3305.7
117.312	4134.0	3723.4	410.6	3307.6
117.4123	4037.0	3716.3	320.7	3309.5
117.5126	4074.0	3712.1	361.9	3311.3
117.6128	4065.0	3715.5	349.5	3312.9
117.7131	3979.0	3734.8	244.2	3314.5
117.8134	4011.0	3761.4	249.6	3316.0
117.9137	4098.0	3787.7	310.3	3317.4
118.0139	4016.0	3788.3	227.7	3318.7
118.1142	4138.0	3720.1	417.9	3320.0
118.2145	3976.0	3641.1	334.9	3321.1
118.3147	3845.0	3580.0	265.0	3322.2
118.415	3799.0	3548.9	250.1	3323.2
118.5153	3804.0	3517.8	286.2	3324.2
118.6155	3684.0	3471.5	212.5	3325.0
118.7158	3616.0	3427.3	188.7	3325.8
118.8161	3530.0	3396.2	133.8	3326.6
118.9164	3517.0	3379.9	137.1	3327.2
119.0166	3479.0	3371.6	107.4	3327.9
119.1169	3379.0	3367.4	11.6	3328.4
119.2172	3294.0	3368.2	-74.2	3328.9
119.3174	3240.0	3370.0	-130.0	3329.4
119.4177	3415.0	3374.1	40.9	3329.8
119.518	3337.0	3378.0	-41.0	3330.2
119.6182	3305.0	3383.6	-78.6	3330.5
119.7185	3296.0	3389.5	-93.5	3330.8
119.8188	3439.0	3395.6	43.4	3331.0
119.9191	3341.0	3401.5	-60.5	3331.2
120.0193	3349.0	3406.1	-57.1	3331.4
120.1196	3338.0	3411.4	-73.4	3331.6
120.2199	3303.0	3417.4	-114.4	3331.7
120.3201	3402.0	3423.8	-21.8	3331.8
120.4204	3384.0	3429.8	-45.8	3331.9
120.5207	3377.0	3436.2	-59.2	3331.9
120.6209	3408.0	3441.9	-33.9	3331.9
120.7212	3498.0	3448.4	49.6	3332.0
120.8215	3395.0	3455.6	-60.6	3332.0
120.9218	3407.0	3462.5	-55.5	3332.0
121.022	3449.0	3470.6	-21.6	3332.0
121.1223	3522.0	3478.4	43.6	3332.0
121.2226	3378.0	3486.9	-108.9	3332.0
121.3228	3576.0	3495.7	80.3	3332.0
121.4231	3406.0	3504.6	-98.6	3332.0
121.5234	3368.0	3515.0	-147.0	3332.0
121.6236	3453.0	3524.5	-71.5	3332.0
121.7239	3466.0	3536.6	-70.6	3332.0
121.8242	3444.0	3546.9	-102.9	3332.0
121.9245	3384.0	3557.6	-173.6	3332.1
122.0247	3601.0	3569.3	31.7	3332.2
122.125	3398.0	3581.1	-183.1	3332.3
122.2253	3437.0	3593.3	-156.3	3332.4
122.3255	3417.0	3607.4	-190.4	3332.5
122.4258	3381.0	3621.6	-240.6	3332.7
122.5261	3390.0	3636.2	-246.2	3332.9
122.6264	3316.0	3651.8	-335.8	3333.2
122.7266	3324.0	3668.4	-344.4	3333.4
122.8269	3406.0	3686.2	-280.2	3333.8
122.9272	3392.0	3705.4	-313.4	3334.1
123.0274	3542.0	3725.9	-183.9	3334.5
123.1277	3388.0	3748.0	-360.0	3334.9
123.228	3338.0	3771.6	-433.6	3335.4
123.3282	3554.0	3796.8	-242.8	3335.9
123.4285	3380.0	3824.0	-444.0	3336.4
123.5288	3528.0	3851.8	-323.8	3337.0
123.6291	3469.0	3880.3	-411.3	3337.6
123.7293	3558.0	3909.2	-351.2	3338.2
123.8296	3512.0	3936.5	-424.5	3338.9
123.9299	3625.0	3961.8	-336.8	3339.6
124.0301	3807.0	3983.7	-176.7	3340.3
124.1304	3710.0	4001.0	-291.0	3341.1
124.2307	3622.0	3976.2	-354.2	3341.9
124.3309	3782.0	3909.2	-127.2	3342.7
124.4312	3665.0	3868.0	-203.0	3343.5
124.5315	3413.0	3850.4	-437.4	3344.4
124.6317	3697.0	3843.7	-146.7	3345.3
124.732	3687.0	3836.4	-149.4	3346.2
124.8323	3638.0	3807.5	-169.5	3347.2
124.9326	3594.0	3781.9	-187.9	3348.2
125.0328	3403.0	3769.4	-366.4	3349.2
125.1331	3543.0	3767.0	-224.0	3350.2
125.2334	3516.0	3768.3	-252.3	3351.3
125.3336	3493.0	3772.5	-279.5	3352.3
125.4339	3355.0	3778.3	-423.3	3353.5
125.5342	3340.0	3785.3	-445.3	3354.6
125.6344	3459.0	3793.0	-334.0	3355.7
125.7347	3357.0	3801.6	-444.6	3356.9
125.835	3395.0	3811.1	-416.1	3358.1
125.9353	3513.0	3821.0	-308.0	3359.3
126.0355	3440.0	3831.8	-391.8	3360.5
126.1358	3322.0	3842.9	-520.9	3361.8
126.2361	3411.0	3854.6	-443.6	3363.1
126.3363	3444.0	3866.6	-422.6	3364.4
126.4366	3474.0	3879.5	-405.5	3365.7
126.5369	3490.0	3891.0	-401.0	3367.0
126.6371	3579.0	3904.1	-325.1	3368.4
126.7374	3635.0	3919.7	-284.7	3369.7
126.8377	3662.0	3934.6	-272.6	3371.1
126.938	3486.0	3949.8	-463.8	3372.5
127.0382	3611.0	3965.0	-354.0	3373.9
127.1385	3592.0	3979.5	-387.5	3375.3
127.2388	3605.0	3993.6	-388.6	3376.8
127.339	3652.0	4007.8	-355.8	3378.2
127.4393	3626.0	4021.0	-395.0	3379.7
127.5396	3713.0	4034.3	-321.3	3381.2
127.6398	3613.0	4046.2	-433.2	3382.7
127.7401	3639.0	4045.2	-406.2	3384.2
127.8404	3656.0	4038.0	-382.0	3385.7
127.9407	3576.0	4024.7	-448.7	3387.2
128.0409	3555.0	4017.8	-462.8	3388.7
128.1412	3699.0	4010.9	-311.9	3390.3
128.2415	3659.0	3998.6	-339.6	3391.8
128.3417	3657.0	3988.1	-331.1	3393.4
128.442	3586.0	3981.0	-395.0	3395.0
128.5423	3596.0	3974.5	-378.5	3396.5
128.6425	3670.0	3972.5	-302.5	3398.1
128.7428	3600.0	3970.8	-370.8	3399.7
128.8431	3583.0	3968.5	-385.5	3401.3
128.9434	3468.0	3968.5	-500.5	3402.9
129.0436	3669.0	3972.2	-303.2	3404.5
129.1439	3654.0	3976.5	-322.4	3406.1
129.2442	3554.0	3981.8	-427.8	3407.7
129.3444	3469.0	3988.7	-519.7	3409.3
129.4447	3558.0	3994.2	-436.2	3411.0
129.545	3610.0	4001.9	-391.9	3412.6
129.6452	3551.0	4008.8	-457.8	3414.2
129.7455	3532.0	4016.8	-484.8	3415.8
129.8458	3471.0	4024.8	-553.8	3417.4

File: data/raw/0476_HM_ScPd2Au/0476_XRD_fit_redo.txt (part 1 of 5)
HardwareIndicator=65519
Wavelength = 1.54059Å, !5.0°/120.0°/0.02°/1(s), I(p)=9176.0/454.0, Cu(45kV,40mA), Tuesday, April 21, 2026, 8:16 AM
Angle	I(o)	I(c)	I(d)	I(b)
5.0	3475.0	3451.0	24.0	3451.0
5.02	3483.0	3457.7	25.3	3457.7
5.04	3389.0	3464.5	-75.5	3464.5
5.06	3507.0	3471.2	35.8	3471.2
5.08	3401.0	3478.0	-77.0	3478.0
5.1	3423.0	3484.7	-61.7	3484.7
5.12	3447.0	3491.4	-44.4	3491.4
5.14	3445.0	3498.2	-53.2	3498.2
5.16	3437.0	3504.9	-67.9	3504.9
5.18	3523.0	3511.6	11.4	3511.6
5.2	3513.0	3518.4	-5.4	3518.4
5.22	3463.0	3525.1	-62.1	3525.1
5.24	3531.0	3531.8	-0.8	3531.8
5.26	3538.0	3538.5	-0.5	3538.5
5.28	3592.0	3545.2	46.8	3545.2
5.3	3539.0	3552.0	-13.0	3552.0
5.32	3444.0	3558.7	-114.7	3558.7
5.34	3545.0	3565.4	-20.4	3565.4
5.36	3549.0	3572.1	-23.1	3572.1
5.38	3475.0	3578.8	-103.8	3578.8
5.4	3560.0	3585.5	-25.5	3585.5
5.42	3602.0	3592.1	9.9	3592.1
5.44	3550.0	3598.8	-48.8	3598.8
5.46	3587.0	3605.5	-18.5	3605.5
5.48	3648.0	3612.2	35.8	3612.2
5.5	3605.0	3618.8	-13.8	3618.8
5.52	3556.0	3625.5	-69.5	3625.5
5.54	3569.0	3632.2	-63.2	3632.2
5.56	3532.0	3638.8	-106.8	3638.8
5.58	3656.0	3645.5	10.5	3645.5
5.6	3557.0	3652.1	-95.1	3652.1
5.62	3574.0	3658.7	-84.7	3658.7
5.64	3694.0	3665.3	28.7	3665.3
5.66	3651.0	3671.9	-20.9	3671.9
5.68	3526.0	3678.5	-152.5	3678.5
5.7	3687.0	3685.1	1.9	3685.1
5.72	3576.0	3691.7	-115.7	3691.7
5.74	3740.0	3698.3	41.7	3698.3
5.76	3547.0	3704.9	-157.9	3704.9
5.78	3665.0	3711.4	-46.4	3711.4
5.8	3529.0	3718.0	-189.0	3718.0
5.82	3650.0	3724.5	-74.5	3724.5
5.84	3602.0	3731.1	-129.1	3731.1
5.86	3654.0	3737.6	-83.6	3737.6
5.88	3665.0	3744.1	-79.1	3744.1
5.9	3692.0	3750.6	-58.6	3750.6
5.92	3655.0	3757.1	-102.1	3757.1
5.94	3692.0	3763.6	-71.6	3763.6
5.96	3816.0	3770.0	46.0	3770.0
5.98	3685.0	3776.5	-91.5	3776.5
6.0	3670.0	3782.9	-112.9	3782.9
6.02	3640.0	3789.4	-149.4	3789.4
6.04	3708.0	3795.8	-87.8	3795.8
6.06	3643.0	3802.2	-159.2	3802.2
6.08	3637.0	3808.6	-171.6	3808.6
6.1	3796.0	3815.0	-19.0	3815.0
6.12	3808.0	3821.3	-13.3	3821.3
6.14	3844.0	3827.7	16.3	3827.7
6.16	3799.0	3834.0	-35.0	3834.0
6.18	3781.0	3840.3	-59.3	3840.3
6.2	3824.0	3846.7	-22.7	3846.7
6.22	3851.0	3853.0	-2.0	3853.0
6.24	3864.0	3859.2	4.8	3859.2
6.26	3894.0	3865.5	28.5	3865.5
6.28	3768.0	3871.8	-103.8	3871.8
6.3	3782.0	3878.0	-96.0	3878.0
6.32	3764.0	3884.2	-120.2	3884.2
6.34	3835.0	3890.4	-55.4	3890.4
6.36	3850.0	3896.6	-46.6	3896.6
6.38	3728.0	3902.8	-174.8	3902.8
6.4	3695.0	3908.9	-213.9	3908.9
6.42	3732.0	3915.1	-183.1	3915.1
6.44	3867.0	3921.2	-54.2	3921.2
6.46	3801.0	3927.3	-126.3	3927.3
6.48	3835.0	3933.4	-98.4	3933.4
6.5	3836.0	3939.5	-103.5	3939.5
6.52	3937.0	3945.5	-8.5	3945.5
6.54	3989.0	3951.6	37.4	3951.6
6.56	3972.0	3957.6	14.4	3957.6
6.58	3897.0	3963.6	-66.6	3963.6
6.6	3897.0	3969.5	-72.5	3969.5
6.62	3962.0	3975.5	-13.5	3975.5
6.64	3897.0	3981.4	-84.4	3981.4
6.66	3852.0	3987.4	-135.4	3987.4
6.68	3785.0	3993.3	-208.3	3993.3
6.7	3945.0	3999.1	-54.1	3999.1
6.72	3923.0	4005.0	-82.0	4005.0
6.74	3899.0	4010.8	-111.8	4010.8
6.76	3929.0	4016.6	-87.6	4016.6
6.78	3925.0	4022.4	-97.4	4022.4
6.8	3986.0	4028.2	-42.2	4028.2
6.82	3839.0	4034.0	-195.0	4034.0
6.84	4023.0	4039.7	-16.7	4039.7
6.86	4024.0	4045.4	-21.4	4045.4
6.88	3953.0	4051.1	-98.1	4051.1
6.9	3956.0	4056.7	-100.7	4056.7
6.92	4008.0	4062.4	-54.4	4062.4
6.94	4046.0	4068.0	-22.0	4068.0
6.96	4030.0	4073.6	-43.6	4073.6
6.98	3990.0	4079.2	-89.2	4079.2
7.0	3813.0	4084.7	-271.7	4084.7
7.02	4050.0	4090.2	-40.2	4090.2
7.04	3995.0	4095.7	-100.7	4095.7
7.06	4082.0	4101.2	-19.2	4101.2
7.08	4108.0	4106.6	1.4	4106.6
7.1	4230.0	4112.1	117.9	4112.1
7.12	4071.0	4117.5	-46.5	4117.5
7.14	4118.0	4122.8	-4.8	4122.8
7.16	4121.0	4128.2	-7.2	4128.2
7.18	4082.0	4133.5	-51.5	4133.5
7.2	4070.0	4138.8	-68.8	4138.8
7.22	4121.0	4144.1	-23.1	4144.1
7.24	4056.0	4149.3	-93.3	4149.3
7.26	4211.0	4154.5	56.5	4154.5
7.28	4066.0	4159.7	-93.7	4159.7
7.3	4153.0	4164.9	-11.9	4164.9
7.32	4175.0	4170.0	5.0	4170.0
7.34	4227.0	4175.1	51.9	4175.1
7.36	4130.0	4180.2	-50.2	4180.2
7.38	4053.0	4185.2	-132.2	4185.2
7.4	4243.0	4190.2	52.8	4190.2
7.42	4072.0	4195.2	-123.2	4195.2
7.44	4105.0	4200.2	-95.2	4200.2
7.46	4090.0	4205.1	-115.1	4205.1
7.48	4227.0	4210.0	17.0	4210.0
7.5	4193.0	4214.9	-21.9	4214.9
7.52	4281.0	4219.7	61.3	4219.7
7.54	4228.0	4224.5	3.5	4224.5
7.56	4105.0	4229.4	-124.4	4229.4
7.58	4206.0	4234.2	-28.2	4234.2
7.6	4130.0	4238.9	-108.9	4238.9
7.62	4249.0	4243.7	5.3	4243.7
7.64	4251.0	4248.5	2.5	4248.5
7.66	4168.0	4253.2	-85.2	4253.2
7.68	4286.0	4258.0	28.0	4258.0
7.7	4318.0	4262.8	55.2	4262.8
7.72	4209.0	4267.5	-58.5	4267.5
7.74	4292.0	4272.3	19.7	4272.3
7.76	4210.0	4277.1	-67.1	4277.1
7.78	4143.0	4281.9	-138.9	4281.9
7.8	4185.0	4286.7	-101.7	4286.7
7.82	4326.0	4291.6	34.4	4291.6
7.84	4394.0	4296.4	97.6	4296.4
7.86	4248.0	4301.3	-53.3	4301.3
7.88	4404.0	4306.3	97.7	4306.3
7.9	4184.0	4311.2	-127.2	4311.2
7.92	4203.0	4316.2	-113.2	4316.2
7.94	4268.0	4321.2	-53.2	4321.2
7.96	4303.0	4326.3	-23.3	4326.3
7.98	4431.0	4331.4	99.6	4331.4
8.0	4479.0	4336.6	142.4	4336.6
8.02	4441.0	4341.8	99.2	4341.8
8.04	4403.0	4347.0	56.0	4347.0
8.06	4358.0	4352.4	5.6	4352.4
8.08	4409.0	4357.7	51.3	4357.7
8.1	4425.0	4363.2	61.8	4363.2
8.12	4362.0	4368.7	-6.7	4368.7
8.14	4373.0	4374.2	-1.2	4374.2
8.16	4356.0	4379.9	-23.9	4379.9
8.18	4235.0	4385.6	-150.6	4385.6
8.2	4309.0	4391.4	-82.4	4391.4
8.22	4390.0	4397.3	-7.3	4397.3
8.24	4482.0	4403.2	78.8	4403.2
8.26	4421.0	4409.2	11.8	4409.2
8.28	4451.0	4415.4	35.6	4415.4
8.3	4449.0	4421.6	27.4	4421.6
8.32	4427.0	4427.9	-0.9	4427.9
8.34	4452.0	4434.3	17.7	4434.3
8.36	4499.0	4440.8	58.2	4440.8
8.38	4305.0	4447.4	-142.4	4447.4
8.4	4463.0	4454.2	8.8	4454.2
8.42	4482.0	4461.0	21.0	4461.0
8.44	4401.0	4467.9	-66.9	4467.9
8.46	4470.0	4475.0	-5.0	4475.0
8.48	4554.0	4482.1	71.9	4482.1
8.5	4453.0	4489.4	-36.4	4489.4
8.52	4305.0	4496.9	-191.9	4496.9
8.54	4412.0	4504.4	-92.4	4504.4
8.56	4574.0	4512.1	61.9	4512.1
8.58	4544.0	4519.9	24.1	4519.9
8.6	4510.0	4527.8	-17.8	4527.8
8.62	4549.0	4535.9	13.1	4535.9
8.64	4567.0	4544.1	22.9	4544.1
8.66	4570.0	4552.5	17.5	4552.5
8.68	4635.0	4561.0	74.0	4561.0
8.7	4474.0	4569.7	-95.7	4569.7
8.72	4492.0	4578.5	-86.5	4578.5
8.74	4614.0	4587.5	26.5	4587.5
8.76	4517.0	4596.6	-79.6	4596.6
8.78	4564.0	4605.9	-41.9	4605.9
8.8	4530.0	4615.4	-85.4	4615.4
8.82	4454.0	4625.0	-171.0	4625.0
8.84	4561.0	4634.8	-73.8	4634.8
8.86	4596.0	4644.8	-48.8	4644.8
8.88	4567.0	4654.9	-87.9	4654.9
8.9	4473.0	4665.3	-192.3	4665.3
8.92	4639.0	4675.8	-36.8	4675.8
8.94	4502.0	4686.5	-184.5	4686.5
8.96	4559.0	4697.4	-138.4	4697.4
8.98	4653.0	4708.4	-55.4	4708.4
9.0	4710.0	4719.7	-9.7	4719.7
9.02	4660.0	4731.2	-71.2	4731.2
9.04	4751.0	4742.9	8.1	4742.9
9.06	4561.0	4754.8	-193.8	4754.8
9.08	4747.0	4766.8	-19.8	4766.8
9.1	4583.0	4779.1	-196.1	4779.1
9.12	4725.0	4791.6	-66.6	4791.6
9.14	4710.0	4804.4	-94.4	4804.4
9.16	4782.0	4817.3	-35.3	4817.3
9.18	4680.0	4830.5	-150.5	4830.5
9.2	4662.0	4843.9	-181.9	4843.9
9.22	4827.0	4857.5	-30.5	4857.5
9.24	4841.0	4871.3	-30.3	4871.3
9.26	4844.0	4885.4	-41.4	4885.4
9.28	4739.0	4899.7	-160.7	4899.7
9.3	4708.0	4914.3	-206.3	4914.3
9.32	4881.0	4929.1	-48.1	4929.1
9.34	4847.0	4944.1	-97.1	4944.1
9.36	5031.0	4959.4	71.6	4959.4
9.38	4909.0	4975.0	-66.0	4975.0
9.4	4888.0	4990.8	-102.7	4990.8
9.42	4903.0	5006.8	-103.8	5006.8
9.44	5047.0	5023.1	23.9	5023.1
9.46	4938.0	5039.7	-101.7	5039.7
9.48	4992.0	5056.5	-64.5	5056.5
9.5	4980.0	5073.6	-93.6	5073.6
9.52	4972.0	5091.0	-119.0	5091.0
9.54	5095.0	5108.7	-13.7	5108.7
9.56	5098.0	5126.6	-28.6	5126.6
9.58	5031.0	5144.8	-113.8	5144.8
9.6	5202.0	5163.3	38.7	5163.3
9.62	5034.0	5182.1	-148.1	5182.1
9.64	5065.0	5201.2	-136.2	5201.2
9.66	5107.0	5220.6	-113.6	5220.6
9.68	5075.0	5240.2	-165.2	5240.2
9.7	5101.0	5260.2	-159.2	5260.2
9.72	5229.0	5280.4	-51.4	5280.4
9.74	5156.0	5301.0	-145.0	5301.0
9.76	5159.0	5321.9	-162.9	5321.9
9.78	5328.0	5343.1	-15.1	5343.1
9.8	5297.0	5364.6	-67.6	5364.6
9.82	5401.0	5386.4	14.6	5386.4
9.84	5446.0	5408.5	37.5	5408.5
9.86	5418.0	5431.0	-13.0	5431.0
9.88	5273.0	5453.8	-180.8	5453.8
9.9	5514.0	5476.9	37.1	5476.9
9.92	5556.0	5500.3	55.7	5500.3
9.94	5537.0	5524.1	12.9	5524.1
9.96	5556.0	5548.2	7.8	5548.2
9.98	5681.0	5572.6	108.4	5572.6
10.0	5572.0	5597.4	-25.4	5597.4
10.02	5607.0	5622.6	-15.6	5622.6
10.04	5661.0	5648.1	12.9	5648.1
10.06	5714.0	5673.9	40.1	5673.9
10.08	5704.0	5700.1	3.9	5700.1
10.1	5608.0	5726.6	-118.6	5726.6
10.12	5535.0	5753.5	-218.5	5753.5
10.14	5740.0	5780.8	-40.8	5780.8
10.16	5800.0	5808.5	-8.5	5808.5
10.18	5762.0	5836.5	-74.5	5836.5
10.2	5746.0	5864.9	-118.9	5864.9
10.22	5776.0	5893.6	-117.6	5893.6
10.24	5972.0	5922.8	49.2	5922.8
10.26	5698.0	5952.3	-254.3	5952.3
10.28	6059.0	5982.2	76.8	5982.2
10.3	5983.0	6012.5	-29.5	6012.5
10.32	6101.0	6043.1	57.9	6043.1
10.34	5927.0	6074.2	-147.2	6074.2
10.36	6001.0	6105.7	-104.7	6105.7
10.38	6021.0	6137.6	-116.6	6137.6
10.4	6264.0	6169.8	94.2	6169.8
10.42	6241.0	6202.5	38.5	6202.5
10.44	6233.0	6235.6	-2.6	6235.6
10.46	6347.0	6269.1	77.9	6269.1
10.48	6381.0	6303.0	78.0	6303.0
10.5	6489.0	6337.3	151.7	6337.3
10.52	6436.0	6372.0	64.0	6372.0
10.54	6472.0	6407.2	64.8	6407.2
10.56	6501.0	6442.8	58.2	6442.8
10.58	6455.0	6478.8	-23.8	6478.8
10.6	6503.0	6515.3	-12.3	6515.3
10.62	6741.0	6552.2	188.8	6552.2
10.64	6597.0	6589.5	7.5	6589.5
10.66	6748.0	6627.2	120.8	6627.2
10.68	6837.0	6665.4	171.6	6665.4
10.7	6812.0	6703.9	108.1	6703.9
10.72	6683.0	6742.8	-59.8	6742.8
10.74	6812.0	6781.9	30.1	6781.9
10.76	6930.0	6821.3	108.7	6821.3
10.78	7016.0	6861.0	155.0	6861.0
10.8	6945.0	6900.8	44.2	6900.8
10.82	7057.0	6940.7	116.3	6940.7
10.84	7107.0	6980.8	126.2	6980.8
10.86	7129.0	7021.0	108.0	7021.0
10.88	7155.0	7061.2	93.8	7061.2
10.9	7270.0	7101.4	168.6	7101.4
10.92	7327.0	7141.5	185.5	7141.5
10.94	7277.0	7181.6	95.4	7181.6
10.96	7248.0	7221.6	26.4	7221.6
10.98	7388.0	7261.5	126.5	7261.5
11.0	7281.0	7301.2	-20.2	7301.2
11.02	7311.0	7340.7	-29.7	7340.7
11.04	7536.0	7379.9	156.1	7379.9
11.06	7454.0	7418.8	35.2	7418.8
11.08	7623.0	7457.5	165.5	7457.5
11.1	7576.0	7495.7	80.3	7495.7
11.12	7797.0	7533.6	263.4	7533.6
11.14	7669.0	7571.1	97.9	7571.1
11.16	7623.0	7608.1	14.9	7608.1
11.18	7772.0	7644.6	127.4	7644.6
11.2	7726.0	7680.5	45.5	7680.5
11.22	7735.0	7715.9	19.1	7715.9
11.24	7810.0	7750.7	59.3	7750.7
11.26	7949.0	7784.8	164.2	7784.8
11.28	7932.0	7818.3	113.7	7818.3
11.3	8010.0	7851.0	159.0	7851.0
11.32	8127.0	7883.0	244.0	7883.0
11.34	8136.0	7914.2	221.8	7914.2
11.36	7958.0	7944.6	13.4	7944.6
11.38	8170.0	7974.1	195.9	7974.1
11.4	8137.0	8002.7	134.3	8002.7
11.42	8266.0	8030.4	235.6	8030.4
11.44	8168.0	8057.1	110.9	8057.1
11.46	8203.0	8082.8	120.2	8082.8
11.48	8393.0	8107.5	285.5	8107.5
11.5	8132.0	8131.1	0.9	8131.1
11.52	8317.0	8153.6	163.4	8153.6
11.54	8284.0	8174.9	109.1	8174.9
11.56	8187.0	8195.1	-8.1	8195.1
11.58	8367.0	8214.0	153.0	8214.0
11.6	8257.0	8231.7	25.3	8231.7
11.62	8378.0	8248.0	130.0	8248.0
11.64	8268.0	8263.1	4.9	8263.1
11.66	8425.0	8276.8	148.2	8276.8
11.68	8225.0	8289.1	-64.1	8289.1
11.7	8380.0	8299.9	80.1	8299.9
11.72	8372.0	8309.3	62.7	8309.3
11.74	8399.0	8317.2	81.8	8317.2
11.76	8445.0	8323.5	121.5	8323.5
11.78	8498.0	8328.3	169.7	8328.3
11.8	8259.0	8331.5	-72.5	8331.5
11.82	8405.0	8333.3	71.7	8333.3
11.84	8452.0	8333.5	118.5	8333.5
11.86	8468.0	8332.4	135.6	8332.4
11.88	8096.0	8329.8	-233.8	8329.8
11.9	8146.0	8325.8	-179.8	8325.8
11.92	8461.0	8320.4	140.6	8320.4
11.94	8310.0	8313.7	-3.7	8313.7
11.96	8299.0	8305.7	-6.7	8305.7
11.98	8311.0	8296.3	14.7	8296.3
12.0	8486.0	8285.7	200.3	8285.7
12.02	8182.0	8273.9	-91.9	8273.9
12.04	8449.0	8260.9	188.1	8260.9
12.06	8252.0	8246.6	5.4	8246.6
12.08	8309.0	8231.2	77.8	8231.2
12.1	8178.0	8214.7	-36.7	8214.7
12.12	8246.0	8197.0	49.0	8197.0
12.14	8149.0	8178.3	-29.3	8178.3
12.16	8245.0	8158.5	86.5	8158.5
12.18	8147.0	8137.7	9.3	8137.7
12.2	7967.0	8115.8	-148.8	8115.8
12.22	8095.0	8093.0	2.0	8093.0
12.24	8045.0	8069.2	-24.2	8069.2
12.26	7951.0	8044.5	-93.5	8044.5
12.28	7847.0	8018.9	-171.9	8018.9
12.3	8021.0	7992.4	28.6	7992.4
12.32	7862.0	7965.1	-103.1	7965.1
12.34	7872.0	7936.9	-64.9	7936.9
12.36	7837.0	7907.9	-70.9	7907.9
12.38	7740.0	7878.2	-138.2	7878.2
12.4	7847.0	7847.7	-0.7	7847.7
12.42	7734.0	7816.4	-82.4	7816.4
12.44	7698.0	7784.5	-86.5	7784.5
12.46	7657.0	7751.9	-94.9	7751.9
12.48	7665.0	7718.7	-53.7	7718.7
12.5	7620.0	7684.8	-64.8	7684.8
12.52	7771.0	7650.4	120.6	7650.4
12.54	7646.0	7615.3	30.7	7615.3
12.56	7350.0	7579.8	-229.8	7579.8
12.58	7403.0	7543.7	-140.7	7543.7
12.6	7555.0	7507.5	47.5	7507.1
12.62	7402.0	7470.5	-68.5	7470.1
12.64	7404.0	7433.0	-29.0	7432.6
12.66	7380.0	7395.1	-15.1	7394.7
12.68	7357.0	7356.8	0.2	7356.5
12.7	7276.0	7318.2	-42.2	7317.8
12.72	7265.0	7279.2	-14.2	7278.9
12.74	7288.0	7240.3	47.7	7239.6
12.76	7212.0	7200.8	11.2	7200.0
12.78	7166.0	7161.0	5.0	7160.2
12.8	7187.0	7120.9	66.1	7120.2
12.82	7156.0	7080.7	75.3	7079.9
12.84	7111.0	7040.2	70.8	7039.5
12.86	7121.0	6999.6	121.4	6998.9
12.88	6997.0	6958.9	38.1	6958.2
12.9	6952.0	6918.1	33.9	6917.3
12.92	6788.0	6877.2	-89.2	6876.4
12.94	6885.0	6836.3	48.7	6835.5
12.96	6692.0	6795.3	-103.3	6794.5
12.98	6755.0	6754.3	0.7	6753.6
13.0	6573.0	6713.4	-140.4	6712.6
13.02	6779.0	6672.5	106.5	6671.7
13.04	6767.0	6631.7	135.3	6630.9
13.06	6617.0	6591.0	26.0	6590.2
13.08	6539.0	6550.5	-11.5	6549.7
13.1	6544.0	6510.1	33.9	6509.3
13.12	6526.0	6469.8	56.2	6469.0
13.14	6466.0	6429.8	36.2	6429.0
13.16	6481.0	6390.0	91.0	6389.2
13.18	6538.0	6350.5	187.5	6349.7
13.2	6499.0	6311.3	187.7	6310.4
13.22	6377.0	6272.3	104.7	6271.5
13.24	6411.0	6233.8	177.2	6232.9
13.26	6319.0	6195.5	123.5	6194.7
13.28	6141.0	6157.7	-16.7	6156.9
13.3	6320.0	6120.3	199.7	6119.4
13.32	6186.0	6083.2	102.8	6082.3
13.34	6171.0	6046.5	124.5	6045.7
13.36	6156.0	6010.2	145.8	6009.4
13.38	6179.0	5974.3	204.7	5973.4
13.4	6131.0	5938.7	192.3	5937.9
13.42	6031.0	5903.5	127.5	5902.7
13.44	6124.0	5868.7	255.3	5867.8
13.46	5932.0	5834.3	97.7	5833.4
13.48	5893.0	5800.2	92.8	5799.3
13.5	5947.0	5766.4	180.6	5765.6
13.52	6022.0	5733.1	288.9	5732.2
13.54	5787.0	5700.0	87.0	5699.1
13.56	5791.0	5667.4	123.6	5666.5
13.58	5769.0	5635.1	133.9	5634.1
13.6	5752.0	5603.1	148.9	5602.2
13.62	5789.0	5571.4	217.6	5570.5
13.64	5753.0	5540.1	212.9	5539.2
13.66	5633.0	5509.2	123.8	5508.3
13.68	5468.0	5478.6	-10.6	5477.6
13.7	5708.0	5448.3	259.7	5447.3
13.72	5610.0	5418.3	191.7	5417.4
13.74	5619.0	5388.7	230.3	5387.7
13.76	5608.0	5359.4	248.6	5358.4
13.78	5542.0	5330.4	211.6	5329.4
13.8	5366.0	5301.7	64.3	5300.7
13.82	5511.0	5273.3	237.7	5272.4
13.84	5515.0	5245.3	269.7	5244.3
13.86	5407.0	5217.5	189.5	5216.6
13.88	5364.0	5190.1	173.9	5189.1
13.9	5347.0	5163.0	184.0	5162.0
13.92	5310.0	5136.1	173.9	5135.1
13.94	5359.0	5109.6	249.4	5108.6
13.96	5242.0	5083.4	158.6	5082.4
13.98	5288.0	5057.4	230.6	5056.4
14.0	5220.0	5031.8	188.2	5030.8
14.02	5185.0	5006.4	178.6	5005.4
14.04	5104.0	4981.3	122.7	4980.3
14.06	5215.0	4956.5	258.5	4955.5
14.08	5139.0	4932.0	207.0	4931.0
14.1	5045.0	4907.8	137.2	4906.7
14.12	5050.0	4883.8	166.2	4882.7
14.14	5099.0	4860.1	238.9	4859.0
14.16	4993.0	4836.7	156.3	4835.6
14.18	4974.0	4813.5	160.5	4812.4
14.2	5067.0	4790.6	276.4	4789.5
14.22	4971.0	4768.0	203.0	4766.9
14.24	4983.0	4745.6	237.4	4744.5
14.26	4885.0	4723.4	161.6	4722.3
14.28	4880.0	4701.6	178.4	4700.4
14.3	4804.0	4679.9	124.1	4678.8
14.32	5006.0	4658.5	347.5	4657.4
14.34	4705.0	4637.4	67.6	4636.2
14.36	4829.0	4616.5	212.5	4615.3
14.38	4760.0	4595.8	164.2	4594.6
14.4	4770.0	4575.7	194.3	4574.2
14.42	4693.0	4555.5	137.5	4554.0
14.44	4647.0	4535.6	111.4	4534.0
14.46	4518.0	4515.8	2.2	4514.3
14.48	4761.0	4496.3	264.7	4494.7
14.5	4716.0	4477.0	239.0	4475.4
14.52	4679.0	4457.9	221.1	4456.3
14.54	4543.0	4439.1	103.9	4437.4
14.56	4627.0	4420.4	206.6	4418.8
14.58	4520.0	4402.0	118.0	4400.3
14.6	4402.0	4383.7	18.3	4382.1
14.62	4544.0	4365.7	178.3	4364.0
14.64	4491.0	4347.8	143.2	4346.2
14.66	4600.0	4330.2	269.8	4328.5
14.68	4482.0	4312.8	169.2	4311.1
14.7	4481.0	4295.5	185.5	4293.8
14.72	4499.0	4278.5	220.5	4276.7
14.74	4357.0	4261.6	95.4	4259.8
14.76	4294.0	4244.9	49.1	4243.2
14.78	4440.0	4228.4	211.6	4226.6
14.8	4330.0	4212.1	117.9	4210.3
14.82	4332.0	4196.0	136.0	4194.1
14.84	4272.0	4180.0	92.0	4178.1
14.86	4198.0	4164.2	33.8	4162.3
14.88	4336.0	4148.6	187.4	4146.7
14.9	4255.0	4133.1	121.9	4131.2
14.92	4218.0	4117.8	100.2	4115.9
14.94	4283.0	4102.6	180.4	4100.7
14.96	4267.0	4087.7	179.3	4085.7
14.98	4073.0	4072.8	0.2	4070.9
15.0	4015.0	4058.1	-43.1	4056.2
15.02	4324.0	4043.6	280.4	4041.6
15.04	4101.0	4029.2	71.8	4027.2
15.06	4125.0	4015.0	110.0	4012.9
15.08	4036.0	4000.9	35.1	3998.8
15.1	3980.0	3986.9	-6.9	3984.8
15.12	4205.0	3973.1	231.9	3971.0
15.14	4072.0	3959.4	112.6	3957.3
15.16	3982.0	3945.8	36.2	3943.7
15.18	3926.0	3932.4	-6.4	3930.2
15.2	4010.0	3919.1	90.9	3916.9
15.22	4034.0	3905.9	128.1	3903.7
15.24	3935.0	3892.8	42.2	3890.6
15.26	3890.0	3879.8	10.2	3877.6
15.28	3893.0	3867.0	26.0	3864.7
15.3	3820.0	3854.2	-34.2	3851.9
15.32	3798.0	3841.6	-43.6	3839.3
15.34	3864.0	3829.1	34.9	3826.7
15.36	3914.0	3816.7	97.3	3814.3
15.38	3823.0	3804.3	18.7	3801.9
15.4	3875.0	3792.1	82.9	3789.7
15.42	3827.0	3780.0	47.0	3777.5
15.44	3794.0	3767.9	26.1	3765.4
15.46	3853.0	3756.0	97.0	3753.4
15.48	3834.0	3744.1	89.9	3741.5
15.5	3824.0	3732.3	91.7	3729.7
15.52	3777.0	3720.6	56.4	3718.0
15.54	3730.0	3709.0	21.0	3706.3
15.56	3753.0	3697.4	55.6	3694.7
15.58	3661.0	3685.9	-24.9	3683.2
15.6	3749.0	3674.5	74.5	3671.8
15.62	3579.0	3663.2	-84.2	3660.4
15.64	3620.0	3651.9	-31.9	3649.1
15.66	3539.0	3640.7	-101.7	3637.8
15.68	3741.0	3629.6	111.4	3626.7
15.7	3622.0	3618.5	3.5	3615.6
15.72	3646.0	3607.5	38.5	3604.6
15.74	3771.0	3596.6	174.4	3593.6
15.76	3544.0	3585.7	-41.7	3582.7
15.78	3591.0	3575.0	16.0	3571.9
15.8	3639.0	3564.3	74.7	3561.2
15.82	3615.0	3553.6	61.4	3550.5
15.84	3549.0	3543.1	5.9	3539.9
15.86	3487.0	3532.6	-45.6	3529.3
15.88	3487.0	3522.2	-35.2	3518.9
15.9	3565.0	3511.8	53.2	3508.5
15.92	3625.0	3501.5	123.5	3498.2
15.94	3516.0	3491.3	24.7	3487.9
15.96	3496.0	3481.2	14.8	3477.7
15.98	3373.0	3471.2	-98.2	3467.6
16.0	3398.0	3461.2	-63.2	3457.6
16.02	3469.0	3451.2	17.8	3447.6
16.04	3453.0	3441.4	11.6	3437.7
16.06	3460.0	3431.6	28.4	3427.9
16.08	3399.0	3421.9	-22.9	3418.1
16.1	3388.0	3412.3	-24.3	3408.5
16.12	3312.0	3402.7	-90.7	3398.8
16.14	3265.0	3393.3	-128.3	3389.3
16.16	3263.0	3383.8	-120.8	3379.8
16.18	3289.0	3374.5	-85.5	3370.4
16.2	3357.0	3365.2	-8.2	3361.1
16.22	3288.0	3356.0	-68.0	3351.8
16.24	3321.0	3346.9	-25.9	3342.6
16.26	3267.0	3337.9	-70.9	3333.5
16.28	3367.0	3328.9	38.1	3324.4
16.3	3317.0	3320.0	-3.0	3315.5
16.32	3124.0	3311.1	-187.1	3306.5
16.34	3340.0	3302.4	37.6	3297.7
16.36	3187.0	3293.7	-106.7	3288.9
16.38	3323.0	3285.0	38.0	3280.2
16.4	3288.0	3276.5	11.5	3271.6
16.42	3164.0	3268.0	-104.0	3263.0
16.44	3244.0	3259.6	-15.6	3254.6
16.46	3095.0	3251.3	-156.3	3246.1
16.48	3184.0	3243.0	-59.0	3237.8
16.5	3178.0	3234.9	-56.9	3229.5
16.52	3099.0	3226.8	-127.8	3221.3
16.54	3194.0	3218.7	-24.7	3213.2
16.56	3183.0	3210.8	-27.8	3205.1
16.58	3081.0	3202.9	-121.9	3197.1
16.6	3053.0	3195.0	-142.0	3189.2
16.62	3157.0	3187.3	-30.3	3181.3
16.64	3022.0	3179.6	-157.6	3173.5
16.66	3053.0	3172.0	-119.0	3165.8
16.68	3152.0	3164.5	-12.5	3158.2
16.7	3103.0	3157.1	-54.1	3150.6
16.72	2986.0	3149.7	-163.7	3143.1
16.74	3028.0	3142.4	-114.4	3135.7
16.76	3042.0	3135.2	-93.2	3128.3
16.78	3062.0	3128.0	-66.0	3121.0
16.8	2988.0	3121.0	-133.0	3113.8
16.82	3048.0	3114.0	-66.0	3106.6
16.84	3051.0	3107.0	-56.0	3099.6
16.86	2982.0	3100.2	-118.2	3092.5
16.88	2950.0	3093.4	-143.4	3085.6
16.9	3044.0	3086.7	-42.7	3078.7
16.92	2971.0	3080.1	-109.1	3071.9
16.94	3026.0	3073.5	-47.5	3065.2
16.96	3016.0	3067.1	-51.1	3058.5
16.98	3084.0	3060.7	23.3	3052.0
17.0	2957.0	3054.4	-97.4	3045.4
17.02	2990.0	3048.1	-58.1	3039.0
17.04	2959.0	3042.0	-83.0	3032.6
17.06	2939.0	3035.9	-96.9	3026.3
17.08	2998.0	3029.9	-31.9	3020.1
17.1	2959.0	3023.9	-64.9	3013.9
17.12	2875.0	3018.1	-143.1	3007.8
17.14	3027.0	3012.3	14.7	3001.8
17.16	2927.0	3006.6	-79.6	2995.8
17.18	2911.0	3001.0	-90.0	2990.0
17.2	2963.0	2995.5	-32.5	2984.1
17.22	2950.0	2990.0	-40.0	2978.4
17.24	2930.0	2984.6	-54.6	2972.7
17.26	2849.0	2979.3	-130.3	2967.1
17.28	2878.0	2974.1	-96.1	2961.6
17.3	2989.0	2969.0	20.0	2956.1
17.32	2920.0	2963.9	-43.9	2950.7
17.34	2894.0	2960.4	-66.4	2945.4
17.36	2835.0	2955.5	-120.5	2940.2
17.38	2888.0	2950.7	-62.7	2935.0
17.4	2750.0	2946.0	-196.0	2929.9
17.42	2850.0	2941.4	-91.4	2924.8
17.44	2888.0	2936.8	-48.8	2919.9
17.46	2912.0	2932.3	-20.3	2915.0
17.48	2794.0	2927.9	-133.9	2910.1
17.5	2888.0	2923.6	-35.6	2905.4
17.52	2843.0	2919.4	-76.4	2900.7
17.54	2786.0	2915.2	-129.2	2896.1
17.56	2748.0	2911.2	-163.2	2891.5
17.58	2942.0	2907.2	34.8	2887.1
17.6	2911.0	2903.3	7.7	2882.6
17.62	2808.0	2899.4	-91.4	2878.3
17.64	2854.0	2895.7	-41.7	2874.0
17.66	2852.0	2892.0	-40.0	2869.8
17.68	2849.0	2888.4	-39.4	2865.7
17.7	2872.0	2884.9	-12.9	2861.6
17.72	2863.0	2881.4	-18.4	2857.6
17.74	2819.0	2878.1	-59.1	2853.7
17.76	2774.0	2874.7	-100.7	2849.8
17.78	2861.0	2871.5	-10.5	2846.0
17.8	2813.0	2868.3	-55.3	2842.3
17.82	2910.0	2865.2	44.8	2838.6
17.84	2793.0	2862.1	-69.1	2835.0
17.86	2810.0	2859.1	-49.1	2831.4
17.88	2889.0	2856.2	32.8	2828.0
17.9	2862.0	2853.2	8.8	2824.5
17.92	2831.0	2850.4	-19.4	2821.2
17.94	3007.0	2847.6	159.4	2817.9
17.96	2871.0	2844.8	26.2	2814.6
17.98	2861.0	2842.1	18.9	2811.4
18.0	2742.0	2839.4	-97.4	2808.3
18.02	2819.0	2836.7	-17.7	2805.2
18.04	2827.0	2834.0	-7.0	2802.2
18.06	2863.0	2831.4	31.6	2799.3
18.08	2917.0	2828.8	88.2	2796.4
18.1	2906.0	2826.2	79.8	2793.6
18.12	2816.0	2823.6	-7.6	2790.8
18.14	2840.0	2821.1	18.9	2788.0
18.16	2799.0	2818.5	-19.5	2785.4
18.18	2906.0	2816.0	90.0	2782.8
18.2	2809.0	2813.5	-4.5	2780.2
18.22	2780.0	2810.9	-30.9	2777.7
18.24	2917.0	2808.4	108.6	2775.2
18.26	2830.0	2805.8	24.2	2772.8
18.28	2837.0	2803.2	33.8	2770.5
18.3	2840.0	2800.7	39.3	2768.2
18.32	2907.0	2798.1	108.9	2765.9
18.34	2746.0	2795.5	-49.5	2763.7
18.36	2803.0	2792.9	10.1	2761.6
18.38	2867.0	2790.3	76.7	2759.5
18.4	2882.0	2787.7	94.3	2757.4
18.42	2741.0	2785.1	-44.1	2755.4
18.44	2727.0	2782.6	-55.6	2753.5
18.46	2808.0	2780.1	27.9	2751.6
18.48	2771.0	2777.6	-6.6	2749.7
18.5	2797.0	2775.1	21.9	2747.9
18.52	2792.0	2772.7	19.3	2746.1
18.54	2729.0	2770.3	-41.3	2744.4
18.56	2745.0	2768.0	-23.0	2742.7
18.58	2724.0	2765.7	-41.7	2741.1
18.6	2852.0	2763.4	88.6	2739.5
18.62	2720.0	2761.2	-41.2	2737.9
18.64	2730.0	2759.1	-29.1	2736.4
18.66	2783.0	2757.0	26.0	2734.9
18.68	2747.0	2755.0	-8.0	2733.5
18.7	2770.0	2753.0	17.0	2732.1
18.72	2731.0	2751.1	-20.1	2730.8
18.74	2719.0	2749.2	-30.2	2729.5
18.76	2733.0	2747.4	-14.4	2728.2
18.78	2651.0	2745.7	-94.7	2727.0
18.8	2753.0	2744.0	9.0	2725.8
18.82	2819.0	2742.4	76.6	2724.7
18.84	2717.0	2740.8	-23.8	2723.6
18.86	2844.0	2739.2	104.8	2722.5
18.88	2754.0	2737.8	16.2	2721.4
18.9	2866.0	2736.4	129.7	2720.4
18.92	2796.0	2735.0	61.0	2719.5
18.94	2857.0	2733.7	123.3	2718.5
18.96	2831.0	2732.4	98.6	2717.6
18.98	2748.0	2731.2	16.8	2716.8
19.0	2906.0	2730.0	176.0	2715.9
19.02	2836.0	2728.9	107.1	2715.1
19.04	2787.0	2727.8	59.2	2714.4
19.06	2800.0	2726.8	73.2	2713.6
19.08	2780.0	2725.8	54.2	2712.9
19.1	2859.0	2724.8	134.2	2712.3
19.12	2723.0	2723.9	-0.9	2711.6
19.14	2711.0	2723.0	-12.0	2711.0
19.16	2768.0	2722.2	45.8	2710.4
19.18	2768.0	2721.4	46.6	2709.9
19.2	2710.0	2720.7	-10.7	2709.3
19.22	2843.0	2720.0	123.0	2708.8
19.24	2823.0	2719.3	103.7	2708.4
19.26	2656.0	2718.6	-62.6	2707.9
19.28	2804.0	2718.0	86.0	2707.5
19.3	2763.0	2717.5	45.5	2707.1
19.32	2809.0	2716.9	92.1	2706.7
19.34	2732.0	2716.4	15.6	2706.4
19.36	2856.0	2715.9	140.1	2706.0
19.38	2771.0	2715.5	55.5	2705.7
19.4	2649.0	2715.0	-66.0	2705.5
19.42	2779.0	2715.4	63.6	2705.2
19.44	2847.0	2715.0	132.0	2705.0
19.46	2793.0	2714.7	78.3	2704.7
19.48	2791.0	2714.4	76.6	2704.6
19.5	2771.0	2714.1	56.9	2704.4
19.52	2704.0	2713.9	-9.9	2704.2
19.54	2805.0	2713.6	91.4	2704.1
19.56	2709.0	2713.4	-4.4	2704.0
19.58	2829.0	2713.2	115.8	2703.9
19.6	2705.0	2713.1	-8.1	2703.8
19.62	2880.0	2712.9	167.1	2703.7
19.64	2844.0	2713.5	130.5	2703.7
19.66	2837.0	2713.4	123.6	2703.6
19.68	2765.0	2713.4	51.6	2703.6
19.7	2862.0	2713.3	148.7	2703.6
19.72	2840.0	2713.3	126.7	2703.6
19.74	2772.0	2713.2	58.8	2703.7
19.76	2898.0	2713.2	184.8	2703.7
19.78	2737.0	2713.2	23.8	2703.8
19.8	2780.0	2713.3	66.7	2703.8
19.82	2829.0	2713.3	115.7	2703.9
19.84	2761.0	2713.4	47.6	2704.0
19.86	2931.0	2713.4	217.6	2704.1
19.88	2791.0	2713.5	77.5	2704.2
19.9	2792.0	2713.6	78.4	2704.3
19.92	2862.0	2713.7	148.3	2704.4
19.94	2846.0	2713.8	132.2	2704.6
19.96	2826.0	2713.9	112.1	2704.7
19.98	2905.0	2714.1	190.9	2704.9
20.0	2805.0	2714.2	90.8	2705.0
20.02	2912.0	2714.4	197.6	2705.2
20.04	2971.0	2714.5	256.5	2705.4
20.06	2905.0	2714.7	190.3	2705.6
20.08	2882.0	2714.9	167.1	2705.7
20.1	2840.0	2715.1	124.9	2705.9
20.12	2934.0	2715.3	218.7	2706.1
20.14	2886.0	2715.5	170.5	2706.3
20.16	2902.0	2715.7	186.3	2706.5
20.18	3000.0	2715.9	284.1	2706.7
20.2	2979.0	2716.1	262.9	2706.9
20.22	2870.0	2716.3	153.7	2707.1
20.24	2933.0	2716.5	216.5	2707.3
20.26	3050.0	2716.7	333.3	2707.5
20.28	3032.0	2717.7	314.3	2707.7
20.3	3113.0	2717.9	395.1	2707.9
20.32	3060.0	2718.5	341.5	2708.1
20.34	3034.0	2718.7	315.3	2708.3
20.36	3107.0	2719.0	388.0	2708.5
20.38	3282.0	2719.2	562.8	2708.7
20.4	3246.0	2719.4	526.6	2708.9
20.42	3292.0	2719.6	572.4	2709.1
20.44	3335.0	2719.9	615.1	2709.3
20.46	3426.0	2720.1	705.9	2709.4
20.48	3320.0	2720.3	599.7	2709.6
20.5	3343.0	2720.5	622.5	2709.8
20.52	3338.0	2720.7	617.3	2709.9
20.54	3281.0	2720.9	560.1	2710.1
20.56	3325.0	2721.1	603.9	2710.2
20.58	3212.0	2721.3	490.7	2710.4
20.6	3157.0	2721.5	435.5	2710.5
20.62	3331.0	2721.6	609.4	2710.6
20.64	3147.0	2721.8	425.2	2710.7
20.66	3103.0	2722.0	381.0	2710.8
20.68	3125.0	2722.1	402.9	2710.9
20.7	3133.0	2722.2	410.8	2711.0
20.72	3106.0	2722.4	383.6	2711.1
20.74	3091.0	2722.5	368.5	2711.1
20.76	2937.0	2722.6	214.4	2711.2
20.78	2953.0	2722.7	230.3	2711.2
20.8	2952.0	2722.8	229.2	2711.2
20.82	2912.0	2722.9	189.1	2711.2
20.84	2890.0	2722.9	167.1	2711.2
20.86	2954.0	2723.0	231.0	2711.2
20.88	2825.0	2723.0	102.0	2711.1
20.9	2951.0	2723.0	228.0	2711.1
20.92	2827.0	2723.0	104.0	2711.0
20.94	2823.0	2723.0	100.0	2710.9
20.96	2867.0	2723.0	144.0	2710.8
20.98	2846.0	2722.9	123.1	2710.6
21.0	2778.0	2722.9	55.1	2710.5
21.02	2783.0	2722.8	60.2	2710.3
21.04	2838.0	2722.7	115.3	2710.1
21.06	2774.0	2722.6	51.4	2709.9
21.08	2826.0	2722.4	103.6	2709.7
21.1	2825.0	2722.3	102.7	2709.4
21.12	2770.0	2722.1	47.9	2709.2
21.14	2859.0	2721.9	137.1	2708.9
21.16	2826.0	2721.7	104.3	2708.5
21.18	2811.0	2721.5	89.5	2708.2
21.2	2826.0	2721.2	104.8	2707.8
21.22	2804.0	2720.9	83.1	2707.4
21.24	2835.0	2720.6	114.4	2707.0
21.26	2863.0	2720.3	142.7	2706.6
21.28	2767.0	2720.0	47.0	2706.1
21.3	2819.0	2719.6	99.4	2705.6
21.32	2793.0	2719.2	73.8	2705.1
21.34	2791.0	2718.4	72.6	2704.5
21.36	2851.0	2718.0	133.0	2703.9
21.38	2715.0	2717.5	-2.5	2703.3
21.4	2802.0	2717.0	85.0	2702.7
21.42	2717.0	2716.5	0.5	2702.0
21.44	2866.0	2715.9	150.1	2701.3
21.46	2796.0	2715.3	80.7	2700.6
21.48	2828.0	2714.7	113.3	2699.8
21.5	2783.0	2714.1	68.9	2699.0
21.52	2815.0	2713.4	101.6	2698.2
21.54	2851.0	2712.7	138.3	2697.3
21.56	2746.0	2712.0	34.0	2696.4
21.58	2716.0	2711.3	4.7	2695.5
21.6	2797.0	2710.5	86.5	2694.5
21.62	2715.0	2709.7	5.3	2693.6
21.64	2893.0	2708.8	184.2	2692.5
21.66	2776.0	2708.0	68.0	2691.5
21.68	2689.0	2707.1	-18.1	2690.4
21.7	2820.0	2706.1	113.9	2689.3
21.72	2688.0	2705.2	-17.2	2688.1
21.74	2794.0	2704.2	89.8	2686.9
21.76	2809.0	2703.2	105.8	2685.7
21.78	2839.0	2702.2	136.8	2684.5
21.8	2827.0	2701.1	125.9	2683.2
21.82	2724.0	2700.0	24.0	2681.9
21.84	2751.0	2698.9	52.1	2680.6
21.86	2821.0	2697.8	123.2	2679.2
21.88	2840.0	2697.4	142.6	2677.8
21.9	2863.0	2696.2	166.8	2676.4
21.92	2901.0	2695.0	206.0	2674.9
21.94	2807.0	2693.8	113.2	2673.4
21.96	2896.0	2692.5	203.5	2671.9
21.98	2826.0	2691.2	134.8	2670.4
22.0	2904.0	2689.9	214.1	2668.8
22.02	2883.0	2688.6	194.4	2667.2
22.04	2839.0	2687.3	151.7	2665.6
22.06	2874.0	2685.9	188.1	2663.9
22.08	2882.0	2684.5	197.5	2662.2
22.1	2988.0	2683.1	304.9	2660.5
22.12	2968.0	2681.7	286.3	2658.8
22.14	2986.0	2680.2	305.8	2657.0
22.16	2963.0	2678.7	284.3	2655.2
22.18	3027.0	2678.0	349.0	2653.4
22.2	3100.0	2676.5	423.5	2651.5
22.22	3078.0	2674.9	403.1	2649.6
22.24	3103.0	2674.9	428.1	2647.7
22.26	3137.0	2673.3	463.7	2645.8
22.28	2940.0	2671.7	268.3	2643.8
22.3	3047.0	2670.2	376.8	2641.8
22.32	3072.0	2668.5	403.5	2639.8
22.34	3107.0	2666.9	440.1	2637.8
22.36	3056.0	2665.3	390.7	2635.7
22.38	2953.0	2663.6	289.4	2633.6
22.4	3037.0	2662.0	375.0	2631.5
22.42	2866.0	2660.3	205.7	2629.3
22.44	3000.0	2658.6	341.4	2627.2
22.46	2924.0	2656.9	267.1	2625.0
22.48	2867.0	2655.2	211.8	2622.8
22.5	2735.0	2653.4	81.6	2620.5
22.52	2838.0	2651.7	186.3	2618.2
22.54	2816.0	2650.3	165.7	2615.9
22.56	2766.0	2648.6	117.4	2613.6
22.58	2847.0	2646.8	200.2	2611.3
22.6	2810.0	2645.0	165.0	2608.9
22.62	2773.0	2642.9	130.1	2606.5
22.64	2721.0	2641.1	79.9	2604.1
22.66	2828.0	2639.3	188.7	2601.7
22.68	2711.0	2638.2	72.8	2599.2
22.7	2642.0	2636.4	5.6	2596.7
22.72	2727.0	2634.6	92.4	2594.2
22.74	2655.0	2632.8	22.2	2591.7
22.76	2697.0	2631.0	66.0	2589.1
22.78	2728.0	2629.2	98.8	2586.5
22.8	2705.0	2627.4	77.6	2583.9
22.82	2717.0	2625.6	91.4	2581.3
22.84	2672.0	2623.8	48.2	2578.7
22.86	2682.0	2622.0	60.0	2576.0
22.88	2587.0	2620.2	-33.2	2573.3
22.9	2711.0	2618.4	92.6	2570.6
22.92	2602.0	2616.6	-14.6	2567.9
22.94	2536.0	2614.9	-78.9	2565.1
22.96	2554.0	2613.1	-59.1	2562.3
22.98	2532.0	2611.4	-79.4	2559.6
23.0	2638.0	2609.6	28.4	2556.7
23.02	2617.0	2607.9	9.1	2553.9
23.04	2609.0	2606.2	2.8	2551.0
23.06	2528.0	2604.5	-76.5	2548.2
23.08	2630.0	2602.9	27.1	2545.3
23.1	2643.0	2601.2	41.8	2542.4
23.12	2600.0	2599.6	0.4	2539.4
23.14	2502.0	2598.0	-96.0	2536.5
23.16	2603.0	2596.4	6.6	2533.5
23.18	2608.0	2594.9	13.1	2530.5
23.2	2591.0	2593.4	-2.4	2527.5
23.22	2587.0	2591.9	-4.9	2524.5
23.24	2549.0	2590.4	-41.4	2521.4
23.26	2631.0	2589.0	42.0	2518.3
23.28	2609.0	2587.7	21.3	2515.3
23.3	2481.0	2586.3	-105.3	2512.1
23.32	2520.0	2585.0	-65.0	2509.0
23.34	2495.0	2583.8	-88.8	2505.9
23.36	2554.0	2582.6	-28.6	2502.7
23.38	2599.0	2581.5	17.5	2499.5
23.4	2590.0	2580.4	9.6	2496.4
23.42	2561.0	2579.3	-18.3	2493.1
23.44	2513.0	2578.3	-65.3	2489.9
23.46	2477.0	2577.4	-100.4	2486.7
23.48	2489.0	2576.5	-87.5	2483.4
23.5	2490.0	2575.7	-85.7	2480.1
23.52	2509.0	2575.0	-66.0	2476.8
23.54	2493.0	2574.3	-81.3	2473.5
23.56	2416.0	2573.6	-157.6	2470.2
23.58	2493.0	2573.1	-80.1	2466.9
23.6	2537.0	2572.6	-35.6	2463.5
23.62	2475.0	2572.1	-97.1	2460.1
23.64	2516.0	2571.8	-55.8	2456.7
23.66	2395.0	2571.4	-176.4	2453.3
23.68	2502.0	2571.2	-69.2	2449.9
23.7	2452.0	2571.0	-119.0	2446.5
23.72	2475.0	2570.8	-95.8	2443.0
23.74	2501.0	2570.7	-69.7	2439.6
23.76	2426.0	2570.6	-144.6	2436.1
23.78	2368.0	2570.6	-202.6	2432.6
23.8	2399.0	2570.6	-171.6	2429.1
23.82	2298.0	2570.6	-272.6	2425.6
23.84	2361.0	2570.6	-209.6	2422.1
23.86	2442.0	2570.6	-128.6	2418.5
23.88	2484.0	2570.6	-86.6	2415.0
23.9	2350.0	2570.5	-220.5	2411.4
23.92	2402.0	2570.4	-168.4	2407.8
23.94	2512.0	2570.3	-58.3	2404.2
23.96	2452.0	2570.1	-118.1	2400.6
23.98	2436.0	2569.9	-133.9	2397.0
24.0	2374.0	2569.5	-195.5	2393.3
24.02	2391.0	2569.0	-178.0	2389.7
24.04	2484.0	2568.4	-84.4	2386.0
24.06	2439.0	2567.7	-128.7	2382.4
24.08	2419.0	2566.9	-147.9	2378.7
24.1	2444.0	2565.8	-121.8	2375.0
24.12	2462.0	2564.7	-102.7	2371.3
24.14	2323.0	2563.4	-240.4	2367.6
24.16	2419.0	2561.9	-142.9	2363.8
24.18	2272.0	2560.2	-288.2	2360.1
24.2	2343.0	2558.2	-215.2	2356.4
24.22	2380.0	2556.1	-176.1	2352.6
24.24	2432.0	2553.8	-121.8	2348.8
24.26	2397.0	2551.2	-154.2	2345.0
24.28	2398.0	2548.5	-150.5	2341.3
24.3	2272.0	2545.6	-273.6	2337.5
24.32	2348.0	2542.6	-194.6	2333.7
24.34	2348.0	2539.4	-191.4	2329.8
24.36	2333.0	2536.1	-203.1	2326.0
24.38	2375.0	2532.8	-157.8	2322.2
24.4	2297.0	2529.4	-232.4	2318.3
24.42	2340.0	2526.0	-186.0	2314.5
24.44	2385.0	2522.5	-137.5	2310.6
24.46	2314.0	2519.0	-205.0	2306.7
24.48	2381.0	2515.6	-134.6	2302.9
24.5	2350.0	2512.1	-162.1	2299.0
24.52	2263.0	2508.7	-245.7	2295.1
24.54	2324.0	2505.3	-181.3	2291.2
24.56	2434.0	2501.9	-67.9	2287.3
24.58	2288.0	2498.5	-210.5	2283.4
24.6	2346.0	2495.2	-149.2	2279.4
24.62	2328.0	2491.8	-163.8	2275.5
24.64	2309.0	2488.4	-179.4	2271.6
24.66	2337.0	2485.0	-148.0	2267.6
24.68	2319.0	2481.5	-162.5	2263.7
24.7	2393.0	2478.0	-85.0	2259.7
24.72	2308.0	2474.4	-166.4	2255.7
24.74	2274.0	2470.6	-196.6	2251.8
24.76	2283.0	2466.8	-183.8	2247.8
24.78	2381.0	2462.8	-81.8	2243.8
24.8	2319.0	2458.7	-139.7	2239.8
24.82	2301.0	2454.4	-153.4	2235.8
24.84	2352.0	2449.9	-97.9	2231.8
24.86	2314.0	2445.2	-131.2	2227.8
24.88	2295.0	2440.2	-145.2	2223.8
24.9	2315.0	2435.1	-120.1	2219.8
24.92	2161.0	2429.6	-268.6	2215.8
24.94	2264.0	2423.9	-159.9	2211.8
24.96	2355.0	2417.9	-62.9	2207.7
24.98	2277.0	2411.6	-134.6	2203.7
25.0	2201.0	2405.0	-204.0	2199.6
25.02	2359.0	2398.1	-39.1	2195.6
25.04	2292.0	2391.1	-99.1	2191.6
25.06	2205.0	2383.8	-178.8	2187.5
25.08	2275.0	2376.4	-101.4	2183.4
25.1	2272.0	2368.9	-96.9	2179.4
25.12	2185.0	2361.2	-176.2	2175.3
25.14	2156.0	2353.5	-197.5	2171.3
25.16	2207.0	2345.7	-138.7	2167.2
25.18	2149.0	2337.9	-188.8	2163.1
25.2	2251.0	2330.0	-79.0	2159.0
25.22	2213.0	2322.3	-109.3	2155.0
25.24	2138.0	2314.5	-176.5	2150.9
25.26	2217.0	2306.8	-89.8	2146.8
25.28	2157.0	2299.3	-142.3	2142.7
25.3	2064.0	2291.8	-227.8	2138.6
25.32	2104.0	2284.4	-180.4	2134.5
25.34	2138.0	2277.1	-139.1	2130.4
25.36	2222.0	2270.0	-48.0	2126.3
25.38	2228.0	2262.9	-34.9	2122.2
25.4	2135.0	2256.1	-121.1	2118.1
25.42	2174.0	2249.3	-75.3	2114.0
25.44	2128.0	2242.7	-114.7	2109.9
25.46	2148.0	2236.3	-88.3	2105.8
25.48	2118.0	2230.0	-112.0	2101.7
25.5	2158.0	2223.8	-65.8	2097.6
25.52	2105.0	2217.8	-112.8	2093.5
25.54	2133.0	2211.9	-78.9	2089.4
25.56	2150.0	2206.2	-56.2	2085.3
25.58	2155.0	2200.6	-45.6	2081.1
25.6	2166.0	2195.1	-29.1	2077.0
25.62	2074.0	2189.8	-115.8	2072.9
25.64	2215.0	2184.7	30.3	2068.8
25.66	2158.0	2179.6	-21.6	2064.7
25.68	2102.0	2174.7	-72.7	2060.6
25.7	2114.0	2169.9	-55.9	2056.5
25.72	2114.0	2165.3	-51.3	2052.3
25.74	2095.0	2160.8	-65.8	2048.2
25.76	2099.0	2156.4	-57.4	2044.1
25.78	2132.0	2152.1	-20.1	2040.0
25.8	2143.0	2148.0	-5.0	2035.9
25.82	2137.0	2143.9	-6.9	2031.8
25.84	2192.0	2140.0	52.0	2027.7
25.86	2187.0	2136.2	50.8	2023.6
25.88	2105.0	2132.5	-27.5	2019.5
25.9	2124.0	2129.0	-5.0	2015.4
25.92	2124.0	2125.5	-1.5	2011.3
25.94	2159.0	2122.1	36.9	2007.2
25.96	2157.0	2118.8	38.2	2003.1
25.98	2208.0	2115.7	92.3	1999.0
26.0	2211.0	2112.6	98.4	1994.9
26.02	2195.0	2109.5	85.5	1990.8
26.04	2305.0	2106.6	198.4	1986.7
26.06	2206.0	2103.7	102.3	1982.6
26.08	2280.0	2100.9	179.1	1978.5
26.1	2289.0	2098.1	190.9	1974.4
26.12	2298.0	2095.3	202.7	1970.3
26.14	2349.0	2092.6	256.4	1966.3
26.16	2332.0	2089.9	242.1	1962.2
26.18	2346.0	2087.1	258.9	1958.1
26.2	2381.0	2084.4	296.6	1954.0
26.22	2387.0	2081.6	305.4	1950.0
26.24	2529.0	2078.7	450.3	1945.9
26.26	2505.0	2075.8	429.2	1941.9
26.28	2515.0	2072.8	442.2	1937.8
26.3	2653.0	2069.8	583.2	1933.8
26.32	2564.0	2066.5	497.5	1929.7
26.34	2570.0	2063.2	506.8	1925.7
26.36	2654.0	2059.7	594.3	1921.6
26.38	2600.0	2056.1	543.9	1917.6
26.4	2706.0	2052.3	653.7	1913.6
26.42	2730.0	2048.3	681.7	1909.6
26.44	2694.0	2044.1	649.9	1905.5
26.46	2642.0	2039.7	602.3	1901.5
26.48	2639.0	2035.0	604.0	1897.5
26.5	2655.0	2030.2	624.8	1893.5
26.52	2571.0	2025.1	545.9	1889.5
26.54	2556.0	2019.8	536.2	1885.5
26.56	2480.0	2014.2	465.8	1881.6
26.58	2424.0	2008.4	415.6	1877.6
26.6	2397.0	2002.5	394.5	1873.6
26.62	2274.0	1996.3	277.7	1869.6
26.64	2291.0	1990.1	300.9	1865.7
26.66	2247.0	1984.0	263.0	1861.7
26.68	2259.0	1977.5	281.5	1857.8
26.7	2184.0	1971.0	213.0	1853.9
26.72	2175.0	1964.3	210.7	1849.9
26.74	2183.0	1957.7	225.3	1846.0
26.76	2041.0	1951.0	90.0	1842.1
26.78	2064.0	1944.6	119.4	1838.2
26.8	2100.0	1938.0	162.0	1834.3
26.82	2082.0	1931.3	150.7	1830.4
26.84	2023.0	1924.7	98.3	1826.5
26.86	2026.0	1918.2	107.8	1822.6
26.88	1976.0	1911.7	64.3	1818.7
26.9	2048.0	1905.2	142.8	1814.9
26.92	1912.0	1898.9	13.1	1811.0
26.94	1956.0	1893.3	62.7	1807.2
26.96	1899.0	1887.1	11.9	1803.3
26.98	1935.0	1881.0	54.0	1799.5
27.0	2008.0	1875.0	133.0	1795.7
27.02	1941.0	1869.0	72.0	1791.8
27.04	1939.0	1863.1	75.9	1788.0
27.06	1911.0	1857.4	53.6	1784.2
27.08	1932.0	1851.7	80.3	1780.5
27.1	1887.0	1846.1	40.9	1776.7
27.12	1944.0	1840.5	103.5	1772.9
27.14	1875.0	1835.1	39.9	1769.2
27.16	1894.0	1829.7	64.3	1765.4
27.18	1840.0	1824.4	15.6	1761.7
27.2	1845.0	1819.1	25.9	1757.9
27.22	1860.0	1814.0	46.0	1754.2
27.24	1872.0	1808.9	63.1	1750.5
27.26	1849.0	1803.9	45.1	1746.8
27.28	1900.0	1798.9	101.1	1743.1
27.3	1767.0	1794.0	-27.0	1739.5
27.32	1844.0	1789.2	54.8	1735.8
27.34	1893.0	1784.4	108.6	1732.1
27.36	1799.0	1779.7	19.3	1728.5
27.38	1815.0	1775.0	40.0	1724.9
27.4	1778.0	1770.4	7.6	1721.2
27.42	1772.0	1765.8	6.2	1717.6
27.44	1821.0	1761.3	59.7	1714.0
27.46	1796.0	1756.8	39.2	1710.5
27.48	1765.0	1752.4	12.6	1706.9
27.5	1737.0	1748.0	-11.0	1703.3
27.52	1796.0	1743.7	52.3	1699.8
27.54	1705.0	1739.4	-34.4	1696.2
27.56	1802.0	1735.2	66.8	1692.7
27.58	1747.0	1731.0	16.0	1689.2
27.6	1745.0	1726.8	18.2	1685.7
27.62	1763.0	1722.7	40.3	1682.2
27.64	1805.0	1718.6	86.4	1678.7
27.66	1828.0	1714.5	113.5	1675.3
27.68	1780.0	1710.5	69.5	1671.8
27.7	1686.0	1706.5	-20.5	1668.4
27.72	1698.0	1702.6	-4.6	1665.0
27.74	1680.0	1698.7	-18.7	1661.6
27.76	1730.0	1695.5	34.5	1658.2
27.78	1696.0	1691.7	4.3	1654.8
27.8	1742.0	1687.9	54.1	1651.4
27.82	1684.0	1684.1	-0.1	1648.1
27.84	1734.0	1680.3	53.7	1644.7
27.86	1683.0	1676.6	6.4	1641.4
27.88	1762.0	1672.9	89.1	1638.1
27.9	1709.0	1669.2	39.8	1634.8
27.92	1689.0	1665.6	23.4	1631.5
27.94	1727.0	1661.9	65.1	1628.3
27.96	1684.0	1658.4	25.6	1625.0
27.98	1706.0	1654.8	51.2	1621.8
28.0	1722.0	1652.4	69.7	1618.6
28.02	1615.0	1649.2	-34.2	1615.4
28.04	1646.0	1645.8	0.2	1612.2
28.06	1667.0	1642.3	24.7	1609.0
28.08	1644.0	1640.4	3.6	1605.8
28.1	1571.0	1637.0	-66.0	1602.7
28.12	1660.0	1633.7	26.3	1599.6
28.14	1676.0	1630.3	45.7	1596.5
28.16	1654.0	1627.0	27.0	1593.4
28.18	1640.0	1623.7	16.3	1590.3
28.2	1649.0	1620.5	28.5	1587.2
28.22	1633.0	1617.3	15.7	1584.2
28.24	1652.0	1614.1	37.9	1581.2
28.26	1618.0	1610.9	7.1	1578.2
28.28	1616.0	1608.1	7.9	1575.2
28.3	1639.0	1605.0	34.0	1572.2
28.32	1679.0	1601.2	77.8	1569.2
28.34	1646.0	1598.1	47.9	1566.3
28.36	1570.0	1595.0	-25.0	1563.4
28.38	1582.0	1592.0	-10.0	1560.5
28.4	1502.0	1589.0	-87.0	1557.6
28.42	1575.0	1586.1	-11.1	1554.7
28.44	1559.0	1583.1	-24.1	1551.9
28.46	1675.0	1580.2	94.8	1549.1
28.48	1632.0	1577.3	54.7	1546.2
28.5	1659.0	1574.4	84.6	1543.4
28.52	1619.0	1571.6	47.4	1540.7
28.54	1636.0	1568.7	67.3	1537.9
28.56	1613.0	1565.9	47.1	1535.2
28.58	1584.0	1563.2	20.8	1532.4
28.6	1554.0	1560.4	-6.4	1529.7
28.62	1647.0	1557.7	89.3	1527.0
28.64	1577.0	1555.0	22.0	1524.4
28.66	1504.0	1552.3	-48.3	1521.7
28.68	1521.0	1549.6	-28.6	1519.1
28.7	1575.0	1546.9	28.1	1516.5
28.72	1608.0	1544.3	63.7	1513.9
28.74	1582.0	1541.7	40.3	1511.3
28.76	1551.0	1539.1	11.9	1508.7
28.78	1504.0	1536.6	-32.6	1506.1
28.8	1556.0	1534.0	22.0	1503.6
28.82	1532.0	1531.5	0.5	1501.1
28.84	1530.0	1529.0	1.0	1498.6
28.86	1519.0	1526.5	-7.5	1496.1
28.88	1524.0	1524.1	-0.1	1493.6
28.9	1571.0	1521.7	49.3	1491.2
28.92	1522.0	1519.3	2.7	1488.7
28.94	1500.0	1516.9	-16.9	1486.3
28.96	1540.0	1514.5	25.5	1483.9
28.98	1561.0	1513.6	47.4	1481.5
29.0	1550.0	1511.3	38.7	1479.2
29.02	1544.0	1509.0	35.0	1476.8
29.04	1569.0	1506.8	62.2	1474.5
29.06	1559.0	1504.5	54.5	1472.1
29.08	1522.0	1502.3	19.7	1469.8
29.1	1533.0	1500.1	32.9	1467.5
29.12	1543.0	1498.0	45.0	1465.3
29.14	1491.0	1495.8	-4.8	1463.0
29.16	1525.0	1493.7	31.3	1460.8
29.18	1501.0	1491.6	9.4	1458.5
29.2	1523.0	1489.5	33.5	1456.3
29.22	1599.0	1487.4	111.6	1454.1
29.24	1537.0	1485.4	51.6	1451.9
29.26	1465.0	1483.4	-18.4	1449.8
29.28	1559.0	1481.4	77.6	1447.6
29.3	1539.0	1479.4	59.6	1445.5
29.32	1518.0	1477.4	40.6	1443.4
29.34	1527.0	1475.5	51.5	1441.2
29.36	1489.0	1473.6	15.4	1439.2
29.38	1482.0	1471.7	10.3	1437.1
29.4	1497.0	1469.8	27.2	1435.0
29.42	1435.0	1468.0	-33.0	1433.0
29.44	1504.0	1466.2	37.8	1430.9
29.46	1441.0	1464.4	-23.4	1428.9
29.48	1476.0	1462.6	13.4	1426.9
29.5	1495.0	1460.8	34.2	1424.9
29.52	1436.0	1459.1	-23.1	1422.9
29.54	1461.0	1456.7	4.3	1421.0
29.56	1426.0	1455.0	-29.0	1419.0
29.58	1529.0	1453.4	75.6	1417.1
29.6	1552.0	1451.7	100.3	1415.2
