Repository: jhamlin-ufl/synthesizability

# synthesizability

Data, fits and code for

> G. D. Di Gianluca *et al.*, *Experimental Evaluation of High-Throughput Structure Predictions*,
> [arXiv:2611.09671](https://arxiv.org/abs/2611.09671) (2026).

We arc-melted 34 ternary compounds predicted to be stable or nearly stable and identified the
phases that formed by powder X-ray diffraction and Rietveld refinement.

## Contents

| Path | What it holds |
|---|---|
| `Supplement.pdf` | the Supplementary Information |
| `samples/` | one folder per target, named by its formula in Table 1: synthesis records, X-ray scans and GSAS-II fits |
| `tables/` | the targets, buttons, scans and fits as CSV tables; the candidate lists |
| `computed/` | P_disorder and the dynamical-stability (phonon) results |
| `databases/` | OQMD, Materials Project and Alexandria entries for each chemical system, and the search-match structures |
| `instruments/` | GSAS-II instrument profiles of the two diffractometers |
| `results/` | the generated tables and figures |
| `workflow/` | the pipeline (`Snakefile`), its scripts and library code |

## Finding a sample

Open `samples/<formula>/README.md`, for example `samples/ZrPt5Si/README.md`. It gives the Table 1
row and outcome, the buttons and scans, the fit of record and the contrast fits, and where the
database entries for the chemical system are. `samples/README.md` explains the file formats and
how to rerun a fit.

## Not included

ICDD PDF-5+ cards and MDI JADE work files are licensed and not redistributed. No deposited fit
uses an ICDD card. `samples/EXCLUDED.md` lists the files left out.

File: data/raw/0479_HM_MnAl2Au6/0479_XRD_fit.txt (part 1 of 5)
HardwareIndicator=65519
Wavelength = 1.54059Å, !5.0°/120.0°/0.02°/1(s), I(p)=8968.0/618.0, Cu(45kV,40mA), Thursday, April 09, 2026, 9:34 AM
Angle	I(o)	I(c)	I(d)	I(b)
5.0	3452.0	3343.1	108.9	3338.4
5.02	3281.0	3350.8	-69.8	3346.2
5.04	3367.0	3358.6	8.4	3353.9
5.06	3359.0	3366.4	-7.4	3361.7
5.08	3233.0	3374.1	-141.1	3369.4
5.1	3409.0	3381.9	27.1	3377.2
5.12	3407.0	3389.6	17.4	3384.9
5.14	3383.0	3397.4	-14.4	3392.6
5.16	3346.0	3405.1	-59.1	3400.4
5.18	3526.0	3412.8	113.2	3408.1
5.2	3393.0	3420.5	-27.5	3415.8
5.22	3300.0	3428.2	-128.2	3423.4
5.24	3349.0	3435.9	-86.9	3431.1
5.26	3255.0	3443.5	-188.5	3438.8
5.28	3412.0	3451.2	-39.2	3446.4
5.3	3361.0	3458.8	-97.8	3454.0
5.32	3237.0	3466.4	-229.4	3461.6
5.34	3341.0	3474.0	-133.0	3469.1
5.36	3313.0	3481.5	-168.5	3476.7
5.38	3382.0	3489.0	-107.0	3484.2
5.4	3538.0	3496.5	41.5	3491.7
5.42	3362.0	3504.0	-142.0	3499.1
5.44	3300.0	3511.4	-211.4	3506.6
5.46	3532.0	3518.8	13.2	3514.0
5.48	3507.0	3526.2	-19.2	3521.3
5.5	3555.0	3533.6	21.4	3528.7
5.52	3399.0	3540.9	-141.9	3536.0
5.54	3467.0	3548.1	-81.1	3543.2
5.56	3429.0	3555.3	-126.3	3550.4
5.58	3478.0	3562.5	-84.5	3557.6
5.6	3495.0	3569.7	-74.7	3564.7
5.62	3377.0	3576.8	-199.8	3571.8
5.64	3461.0	3583.8	-122.8	3578.9
5.66	3534.0	3590.9	-56.9	3585.9
5.68	3497.0	3597.8	-100.8	3592.8
5.7	3438.0	3604.7	-166.7	3599.8
5.72	3440.0	3611.6	-171.6	3606.6
5.74	3446.0	3618.4	-172.4	3613.4
5.76	3581.0	3625.2	-44.2	3620.2
5.78	3546.0	3631.9	-85.9	3626.9
5.8	3460.0	3638.5	-178.5	3633.5
5.82	3584.0	3645.1	-61.1	3640.1
5.84	3582.0	3651.7	-69.7	3646.6
5.86	3462.0	3658.1	-196.1	3653.1
5.88	3547.0	3664.6	-117.6	3659.5
5.9	3525.0	3670.9	-145.9	3665.8
5.92	3637.0	3677.2	-40.2	3672.1
5.94	3667.0	3683.4	-16.4	3678.3
5.96	3609.0	3689.6	-80.6	3684.5
5.98	3533.0	3695.7	-162.7	3690.5
6.0	3567.0	3701.7	-134.7	3696.5
6.02	3630.0	3707.6	-77.6	3702.5
6.04	3723.0	3713.5	9.5	3708.3
6.06	3573.0	3719.3	-146.3	3714.1
6.08	3540.0	3725.0	-185.0	3719.8
6.1	3639.0	3730.6	-91.6	3725.5
6.12	3684.0	3736.2	-52.2	3731.0
6.14	3635.0	3741.7	-106.7	3736.5
6.16	3673.0	3747.1	-74.1	3741.9
6.18	3575.0	3752.4	-177.4	3747.2
6.2	3619.0	3757.6	-138.6	3752.4
6.22	3729.0	3762.8	-33.8	3757.5
6.24	3673.0	3767.8	-94.8	3762.6
6.26	3604.0	3772.8	-168.8	3767.5
6.28	3610.0	3777.7	-167.7	3772.4
6.3	3782.0	3782.5	-0.5	3777.2
6.32	3725.0	3787.2	-62.2	3781.9
6.34	3673.0	3791.8	-118.8	3786.5
6.36	3658.0	3796.3	-138.3	3791.0
6.38	3677.0	3800.7	-123.7	3795.4
6.4	3748.0	3805.0	-57.0	3799.7
6.42	3570.0	3809.2	-239.2	3803.9
6.44	3669.0	3813.3	-144.3	3808.0
6.46	3684.0	3817.3	-133.3	3812.0
6.48	3773.0	3821.2	-48.2	3815.8
6.5	3833.0	3825.0	8.0	3819.6
6.52	3830.0	3828.7	1.3	3823.3
6.54	3818.0	3832.3	-14.3	3826.9
6.56	3809.0	3835.8	-26.8	3830.3
6.58	3750.0	3839.1	-89.1	3833.7
6.6	3829.0	3842.4	-13.4	3836.9
6.62	3639.0	3845.5	-206.5	3840.0
6.64	3780.0	3848.5	-68.5	3843.0
6.66	3820.0	3851.4	-31.4	3845.9
6.68	3744.0	3854.2	-110.2	3848.7
6.7	3823.0	3856.8	-33.8	3851.3
6.72	3727.0	3859.4	-132.4	3853.8
6.74	3774.0	3861.8	-87.8	3856.2
6.76	3762.0	3864.1	-102.1	3858.5
6.78	3836.0	3866.2	-30.2	3860.7
6.8	3738.0	3868.3	-130.3	3862.7
6.82	3807.0	3870.2	-63.2	3864.6
6.84	3820.0	3872.0	-52.0	3866.4
6.86	3912.0	3873.7	38.3	3868.1
6.88	3826.0	3875.4	-49.4	3869.7
6.9	3741.0	3876.9	-135.9	3871.3
6.92	3792.0	3878.3	-86.3	3872.7
6.94	3818.0	3879.7	-61.7	3874.0
6.96	3821.0	3880.9	-59.9	3875.3
6.98	3848.0	3882.1	-34.1	3876.4
7.0	3729.0	3883.2	-154.2	3877.5
7.02	3807.0	3884.3	-77.3	3878.6
7.04	3850.0	3885.3	-35.3	3879.6
7.06	3765.0	3886.2	-121.2	3880.5
7.08	3862.0	3887.1	-25.1	3881.3
7.1	3866.0	3887.9	-21.9	3882.1
7.12	3877.0	3888.7	-11.7	3882.9
7.14	3930.0	3889.4	40.6	3883.6
7.16	4000.0	3890.1	109.9	3884.3
7.18	3908.0	3890.8	17.2	3885.0
7.2	3822.0	3891.4	-69.4	3885.6
7.22	3937.0	3892.0	45.0	3886.2
7.24	3876.0	3892.6	-16.6	3886.8
7.26	3781.0	3893.2	-112.2	3887.3
7.28	3784.0	3893.7	-109.7	3887.9
7.3	3936.0	3894.3	41.7	3888.4
7.32	3838.0	3894.9	-56.9	3889.0
7.34	3866.0	3895.4	-29.4	3889.5
7.36	3880.0	3896.0	-16.0	3890.1
7.38	3897.0	3896.6	0.4	3890.7
7.4	3816.0	3897.2	-81.2	3891.3
7.42	3886.0	3897.8	-11.8	3891.9
7.44	3910.0	3898.5	11.5	3892.5
7.46	3889.0	3899.2	-10.2	3893.2
7.48	3804.0	3899.9	-95.9	3893.9
7.5	3863.0	3900.7	-37.7	3894.7
7.52	3917.0	3901.5	15.5	3895.5
7.54	3864.0	3902.3	-38.3	3896.3
7.56	3879.0	3903.2	-24.2	3897.2
7.58	3884.0	3904.2	-20.2	3898.1
7.6	3994.0	3905.2	88.8	3899.2
7.62	3804.0	3906.3	-102.3	3900.2
7.64	3814.0	3907.5	-93.5	3901.4
7.66	3991.0	3908.7	82.3	3902.6
7.68	4034.0	3910.1	123.9	3903.9
7.7	3905.0	3911.5	-6.5	3905.3
7.72	3816.0	3913.0	-97.0	3906.8
7.74	3953.0	3914.6	38.4	3908.4
7.76	3874.0	3916.2	-42.2	3910.1
7.78	3785.0	3918.0	-133.0	3911.8
7.8	3945.0	3919.9	25.1	3913.7
7.82	3928.0	3921.9	6.1	3915.7
7.84	3910.0	3924.1	-14.1	3917.8
7.86	3864.0	3926.3	-62.3	3920.1
7.88	3964.0	3928.7	35.3	3922.4
7.9	3923.0	3931.2	-8.2	3924.9
7.92	3891.0	3933.8	-42.8	3927.5
7.94	3860.0	3936.6	-76.6	3930.3
7.96	3950.0	3939.5	10.5	3933.2
7.98	3999.0	3942.6	56.4	3936.2
8.0	4039.0	3945.8	93.2	3939.5
8.02	4066.0	3949.2	116.8	3942.8
8.04	3969.0	3952.7	16.3	3946.3
8.06	3991.0	3956.4	34.6	3950.0
8.08	4054.0	3960.3	93.7	3953.9
8.1	3899.0	3964.3	-65.3	3957.9
8.12	4101.0	3968.5	132.5	3962.1
8.14	3991.0	3972.9	18.1	3966.4
8.16	3980.0	3977.5	2.5	3971.0
8.18	4072.0	3982.2	89.8	3975.7
8.2	4083.0	3987.1	95.9	3980.6
8.22	4153.0	3992.2	160.8	3985.6
8.24	4027.0	3997.4	29.6	3990.9
8.26	4125.0	4002.9	122.1	3996.3
8.28	4032.0	4008.5	23.5	4001.9
8.3	4035.0	4014.3	20.7	4007.8
8.32	4047.0	4020.4	26.6	4013.8
8.34	4013.0	4026.6	-13.6	4019.9
8.36	4050.0	4033.0	17.0	4026.3
8.38	4110.0	4039.6	70.4	4032.9
8.4	4180.0	4046.4	133.6	4039.7
8.42	4158.0	4053.4	104.6	4046.7
8.44	4133.0	4060.6	72.4	4053.9
8.46	4107.0	4068.0	39.0	4061.3
8.48	4122.0	4075.6	46.4	4068.9
8.5	4035.0	4083.4	-48.4	4076.7
8.52	4154.0	4091.5	62.5	4084.7
8.54	4078.0	4099.7	-21.7	4092.9
8.56	4182.0	4108.2	73.8	4101.4
8.58	4118.0	4116.9	1.1	4110.0
8.6	4219.0	4125.8	93.2	4118.9
8.62	4241.0	4134.9	106.1	4128.0
8.64	4193.0	4144.2	48.8	4137.4
8.66	4158.0	4153.8	4.2	4146.9
8.68	4261.0	4163.6	97.4	4156.7
8.7	4304.0	4173.7	130.3	4166.7
8.72	4272.0	4183.9	88.1	4177.0
8.74	4235.0	4194.4	40.6	4187.5
8.76	4242.0	4205.2	36.8	4198.2
8.78	4204.0	4216.1	-12.1	4209.2
8.8	4327.0	4227.4	99.6	4220.4
8.82	4263.0	4238.8	24.2	4231.8
8.84	4307.0	4250.5	56.5	4243.5
8.86	4295.0	4262.5	32.5	4255.4
8.88	4467.0	4274.7	192.3	4267.6
8.9	4344.0	4287.2	56.8	4280.1
8.92	4307.0	4299.9	7.1	4292.8
8.94	4424.0	4312.8	111.2	4305.7
8.96	4341.0	4326.1	14.9	4318.9
8.98	4341.0	4339.5	1.5	4332.4
9.0	4356.0	4353.3	2.7	4346.1
9.02	4567.0	4367.3	199.7	4360.1
9.04	4411.0	4381.6	29.4	4374.4
9.06	4415.0	4396.1	18.9	4388.9
9.08	4326.0	4410.9	-84.9	4403.7
9.1	4458.0	4426.0	32.0	4418.8
9.12	4444.0	4441.4	2.6	4434.1
9.14	4459.0	4457.0	2.0	4449.7
9.16	4581.0	4473.0	108.0	4465.6
9.18	4529.0	4489.2	39.8	4481.8
9.2	4507.0	4505.6	1.4	4498.3
9.22	4549.0	4522.4	26.6	4515.0
9.24	4600.0	4539.5	60.5	4532.1
9.26	4602.0	4556.8	45.2	4549.4
9.28	4665.0	4574.4	90.6	4567.0
9.3	4592.0	4592.4	-0.4	4584.9
9.32	4684.0	4610.6	73.4	4603.1
9.34	4674.0	4629.1	44.9	4621.6
9.36	4805.0	4647.9	157.1	4640.4
9.38	4721.0	4667.1	53.9	4659.5
9.4	4718.0	4686.5	31.5	4678.9
9.42	4895.0	4706.2	188.8	4698.7
9.44	4822.0	4726.3	95.7	4718.7
9.46	4911.0	4746.6	164.4	4739.0
9.48	4844.0	4767.3	76.7	4759.7
9.5	4908.0	4788.3	119.7	4780.6
9.52	4984.0	4809.6	174.4	4801.9
9.54	4975.0	4831.2	143.8	4823.5
9.56	4901.0	4853.1	47.9	4845.4
9.58	4911.0	4875.4	35.6	4867.7
9.6	4859.0	4898.0	-39.0	4890.2
9.62	4844.0	4920.9	-76.9	4913.1
9.64	4951.0	4944.2	6.8	4936.4
9.66	4833.0	4967.7	-134.7	4959.9
9.68	4936.0	4991.6	-55.6	4983.8
9.7	4916.0	5015.9	-99.9	5008.0
9.72	4934.0	5040.5	-106.5	5032.6
9.74	5017.0	5065.4	-48.4	5057.5
9.76	5106.0	5090.7	15.3	5082.7
9.78	5011.0	5116.3	-105.3	5108.3
9.8	5029.0	5142.2	-113.2	5134.2
9.82	5099.0	5168.5	-69.5	5160.5
9.84	5306.0	5195.2	110.8	5187.2
9.86	5203.0	5222.2	-19.2	5214.1
9.88	5165.0	5249.5	-84.5	5241.5
9.9	5127.0	5277.3	-150.3	5269.2
9.92	5377.0	5305.3	71.7	5297.2
9.94	5284.0	5333.8	-49.8	5325.6
9.96	5429.0	5362.6	66.4	5354.4
9.98	5423.0	5391.7	31.3	5383.6
10.0	5428.0	5421.3	6.7	5413.1
10.02	5430.0	5451.2	-21.2	5443.0
10.04	5431.0	5481.4	-50.4	5473.2
10.06	5546.0	5512.1	33.9	5503.8
10.08	5558.0	5543.1	14.9	5534.8
10.1	5548.0	5574.5	-26.5	5566.2
10.12	5619.0	5606.3	12.7	5598.0
10.14	5720.0	5638.5	81.5	5630.1
10.16	5639.0	5671.0	-32.0	5662.6
10.18	5766.0	5703.9	62.1	5695.5
10.2	5792.0	5737.3	54.7	5728.8
10.22	5864.0	5771.0	93.0	5762.5
10.24	5773.0	5805.1	-32.1	5796.6
10.26	5955.0	5839.6	115.4	5831.1
10.28	5954.0	5874.5	79.5	5865.9
10.3	5969.0	5909.8	59.2	5901.2
10.32	5906.0	5945.5	-39.5	5936.9
10.34	5996.0	5981.6	14.4	5972.9
10.36	6209.0	6018.1	190.9	6009.4
10.38	6176.0	6055.0	121.0	6046.3
10.4	6051.0	6092.3	-41.3	6083.6
10.42	6222.0	6130.0	92.0	6121.3
10.44	6205.0	6168.2	36.8	6159.4
10.46	6211.0	6206.7	4.3	6198.0
10.48	6305.0	6245.7	59.3	6236.9
10.5	6430.0	6285.1	144.9	6276.3
10.52	6435.0	6324.9	110.1	6316.1
10.54	6467.0	6365.2	101.8	6356.3
10.56	6701.0	6405.8	295.2	6396.9
10.58	6619.0	6446.9	172.1	6438.0
10.6	6543.0	6488.5	54.6	6479.5
10.62	6684.0	6530.4	153.6	6521.4
10.64	6718.0	6572.8	145.2	6563.8
10.66	6791.0	6615.6	175.4	6606.6
10.68	6963.0	6658.9	304.1	6649.8
10.7	6800.0	6702.5	97.5	6693.4
10.72	7035.0	6746.4	288.6	6737.3
10.74	6935.0	6790.6	144.4	6781.5
10.76	7075.0	6835.1	239.9	6826.0
10.78	7078.0	6879.9	198.1	6870.7
10.8	7094.0	6924.8	169.2	6915.6
10.82	7099.0	6970.0	129.0	6960.7
10.84	7254.0	7015.2	238.8	7006.0
10.86	7280.0	7060.6	219.4	7051.3
10.88	7459.0	7106.1	352.9	7096.8
10.9	7313.0	7151.6	161.4	7142.2
10.92	7428.0	7197.1	230.9	7187.7
10.94	7290.0	7242.6	47.4	7233.2
10.96	7437.0	7288.0	149.0	7278.6
10.98	7597.0	7333.4	263.6	7323.9
11.0	7450.0	7378.6	71.4	7369.1
11.02	7711.0	7423.7	287.3	7414.2
11.04	7621.0	7468.6	152.4	7459.1
11.06	7639.0	7513.3	125.7	7503.7
11.08	7935.0	7557.7	377.3	7548.1
11.1	7760.0	7601.9	158.1	7592.2
11.12	7868.0	7645.7	222.3	7636.1
11.14	7847.0	7689.2	157.8	7679.5
11.16	7919.0	7732.3	186.7	7722.6
11.18	8127.0	7775.1	351.9	7765.3
11.2	7887.0	7817.3	69.7	7807.5
11.22	8163.0	7859.1	303.9	7849.3
11.24	8216.0	7900.4	315.6	7890.5
11.26	8164.0	7941.1	222.9	7931.2
11.28	8234.0	7981.3	252.7	7971.3
11.3	8074.0	8020.8	53.2	8010.9
11.32	8286.0	8059.7	226.3	8049.8
11.34	8232.0	8098.0	134.0	8088.0
11.36	8421.0	8135.5	285.5	8125.5
11.38	8272.0	8172.3	99.7	8162.2
11.4	8330.0	8208.4	121.6	8198.2
11.42	8319.0	8243.6	75.4	8233.4
11.44	8454.0	8278.0	176.0	8267.8
11.46	8558.0	8311.5	246.5	8301.3
11.48	8636.0	8344.2	291.8	8333.9
11.5	8517.0	8375.9	141.1	8365.6
11.52	8605.0	8406.6	198.4	8396.3
11.54	8697.0	8436.4	260.6	8426.0
11.56	8718.0	8465.1	252.9	8454.7
11.58	8739.0	8492.7	246.3	8482.3
11.6	8640.0	8519.3	120.7	8508.8
11.62	8652.0	8544.7	107.3	8534.2
11.64	8926.0	8569.0	357.0	8558.4
11.66	8631.0	8592.1	38.9	8581.5
11.68	8551.0	8613.9	-62.9	8603.3
11.7	8748.0	8634.5	113.5	8623.9
11.72	8792.0	8653.8	138.2	8643.1
11.74	8761.0	8671.8	89.2	8661.1
11.76	8855.0	8688.4	166.6	8677.7
11.78	8968.0	8703.7	264.3	8692.9
11.8	8777.0	8717.5	59.5	8706.7
11.82	8796.0	8729.9	66.1	8719.0
11.84	8742.0	8740.7	1.3	8729.8
11.86	8580.0	8750.1	-170.1	8739.2
11.88	8858.0	8758.1	99.9	8747.1
11.9	8870.0	8764.5	105.5	8753.5
11.92	8872.0	8769.6	102.4	8758.5
11.94	8623.0	8773.2	-150.2	8762.1
11.96	8788.0	8775.5	12.5	8764.4
11.98	8798.0	8776.4	21.6	8765.2
12.0	8749.0	8775.9	-26.9	8764.7
12.02	8744.0	8774.1	-30.1	8762.9
12.04	8604.0	8771.0	-167.0	8759.7
12.06	8672.0	8766.7	-94.7	8755.3
12.08	8611.0	8761.0	-150.0	8749.6
12.1	8733.0	8754.1	-21.1	8742.7
12.12	8498.0	8746.0	-248.0	8734.6
12.14	8613.0	8736.7	-123.7	8725.2
12.16	8514.0	8726.2	-212.2	8714.7
12.18	8612.0	8714.6	-102.6	8703.0
12.2	8582.0	8701.8	-119.8	8690.2
12.22	8759.0	8687.9	71.1	8676.2
12.24	8392.0	8672.9	-280.9	8661.2
12.26	8509.0	8656.8	-147.8	8645.1
12.28	8483.0	8639.7	-156.7	8627.9
12.3	8456.0	8621.5	-165.5	8609.7
12.32	8438.0	8602.3	-164.3	8590.4
12.34	8410.0	8582.1	-172.1	8570.2
12.36	8417.0	8561.0	-144.0	8549.0
12.38	8291.0	8538.9	-247.9	8526.8
12.4	8377.0	8515.8	-138.8	8503.7
12.42	8344.0	8491.9	-147.9	8479.7
12.44	8138.0	8467.0	-329.0	8454.9
12.46	8142.0	8441.3	-299.3	8429.1
12.48	8274.0	8414.7	-140.7	8402.5
12.5	8053.0	8387.3	-334.3	8375.0
12.52	8277.0	8359.1	-82.1	8346.8
12.54	8199.0	8330.1	-131.1	8317.7
12.56	8167.0	8300.3	-133.3	8287.9
12.58	8172.0	8269.8	-97.8	8257.3
12.6	8041.0	8238.6	-197.6	8226.1
12.62	7973.0	8206.6	-233.6	8194.1
12.64	8133.0	8174.0	-41.0	8161.4
12.66	7921.0	8140.7	-219.7	8128.0
12.68	7893.0	8106.8	-213.8	8094.1
12.7	7803.0	8072.2	-269.2	8059.4
12.72	7974.0	8037.1	-63.1	8024.2
12.74	7907.0	8001.3	-94.3	7988.4
12.76	7688.0	7965.0	-277.0	7952.1
12.78	7594.0	7928.2	-334.2	7915.2
12.8	7677.0	7890.8	-213.8	7877.8
12.82	7536.0	7852.9	-316.9	7839.9
12.84	7642.0	7814.6	-172.6	7801.5
12.86	7521.0	7775.8	-254.8	7762.6
12.88	7514.0	7736.6	-222.6	7723.3
12.9	7512.0	7696.9	-184.9	7683.6
12.92	7538.0	7656.9	-118.9	7643.5
12.94	7405.0	7616.5	-211.5	7603.0
12.96	7370.0	7575.7	-205.7	7562.2
12.98	7225.0	7534.6	-309.6	7521.0
13.0	7369.0	7493.1	-124.1	7479.6
13.02	7352.0	7451.4	-99.4	7437.8
13.04	7124.0	7409.4	-285.4	7395.8
13.06	7200.0	7367.2	-167.2	7353.5
13.08	6991.0	7324.7	-333.7	7310.9
13.1	7155.0	7282.1	-127.1	7268.2
13.12	7054.0	7239.2	-185.2	7225.3
13.14	6987.0	7196.2	-209.2	7182.2
13.16	7122.0	7153.0	-31.0	7138.9
13.18	6918.0	7109.7	-191.7	7095.6
13.2	6937.0	7066.3	-129.3	7052.1
13.22	6794.0	7022.8	-228.8	7008.5
13.24	6815.0	6979.2	-164.2	6964.9
13.26	6790.0	6935.6	-145.6	6921.2
13.28	6829.0	6891.9	-62.9	6877.6
13.3	6810.0	6848.3	-38.3	6833.9
13.32	6786.0	6804.7	-18.7	6790.2
13.34	6659.0	6761.1	-102.1	6746.5
13.36	6633.0	6717.6	-84.6	6702.9
13.38	6662.0	6674.2	-12.2	6659.4
13.4	6660.0	6630.8	29.2	6616.0
13.42	6507.0	6587.6	-80.6	6572.8
13.44	6514.0	6544.5	-30.5	6529.6
13.46	6630.0	6501.6	128.4	6486.6
13.48	6486.0	6458.9	27.1	6443.8
13.5	6385.0	6416.3	-31.3	6401.2
13.52	6469.0	6374.0	95.0	6358.9
13.54	6387.0	6332.0	55.0	6316.8
13.56	6326.0	6290.2	35.8	6274.9
13.58	6334.0	6248.7	85.3	6233.3
13.6	6237.0	6207.5	29.5	6192.1
13.62	6130.0	6166.6	-36.6	6151.1
13.64	6036.0	6126.1	-90.1	6110.5
13.66	6108.0	6086.0	22.0	6070.3
13.68	6125.0	6046.2	78.8	6030.5
13.7	6122.0	6006.8	115.2	5991.0
13.72	5922.0	5967.9	-45.9	5952.0
13.74	5990.0	5929.5	60.5	5913.5
13.76	5992.0	5891.5	100.5	5875.4
13.78	5976.0	5853.9	122.1	5837.8
13.8	6055.0	5816.8	238.2	5800.7
13.82	6058.0	5780.2	277.8	5764.0
13.84	5842.0	5744.1	97.9	5727.7
13.86	5885.0	5708.3	176.7	5691.9
13.88	5805.0	5673.1	131.9	5656.6
13.9	5807.0	5638.2	168.8	5621.7
13.92	5672.0	5603.8	68.2	5587.2
13.94	5826.0	5569.9	256.1	5553.2
13.96	5746.0	5536.4	209.6	5519.6
13.98	5592.0	5503.3	88.7	5486.4
14.0	5814.0	5470.6	343.4	5453.6
14.02	5639.0	5438.3	200.7	5421.3
14.04	5468.0	5406.5	61.5	5389.4
14.06	5510.0	5375.1	134.9	5357.8
14.08	5548.0	5344.0	204.0	5326.7
14.1	5373.0	5313.4	59.6	5296.0
14.12	5417.0	5283.2	133.8	5265.7
14.14	5425.0	5253.4	171.6	5235.8
14.16	5531.0	5224.0	307.0	5206.3
14.18	5477.0	5194.9	282.1	5177.2
14.2	5329.0	5166.3	162.7	5148.5
14.22	5505.0	5138.0	367.0	5120.1
14.24	5521.0	5110.1	410.9	5092.1
14.26	5347.0	5082.6	264.4	5064.5
14.28	5306.0	5055.5	250.5	5037.3
14.3	5252.0	5028.7	223.3	5010.4
14.32	5423.0	5002.3	420.7	4983.9
14.34	5258.0	4976.3	281.7	4957.8
14.36	5238.0	4950.6	287.4	4932.0
14.38	5187.0	4925.2	261.8	4906.6
14.4	5185.0	4900.3	284.7	4881.5
14.42	5131.0	4875.6	255.4	4856.7
14.44	5248.0	4851.3	396.7	4832.3
14.46	5151.0	4827.3	323.7	4808.3
14.48	5176.0	4803.7	372.3	4784.5
14.5	5095.0	4780.4	314.6	4761.1
14.52	5059.0	4757.4	301.6	4738.0
14.54	5084.0	4734.8	349.2	4715.3
14.56	4963.0	4712.5	250.5	4692.9
14.58	4999.0	4690.4	308.6	4670.7
14.6	4948.0	4668.7	279.3	4648.9
14.62	4933.0	4647.3	285.7	4627.4
14.64	4964.0	4626.3	337.7	4606.2
14.66	4864.0	4605.5	258.5	4585.3
14.68	4815.0	4585.0	230.0	4564.7
14.7	4847.0	4564.8	282.2	4544.4
14.72	4894.0	4544.9	349.1	4524.4
14.74	4902.0	4525.2	376.8	4504.6
14.76	4748.0	4505.9	242.1	4485.2
14.78	4816.0	4486.8	329.2	4466.0
14.8	4653.0	4468.1	184.9	4447.1
14.82	4705.0	4449.5	255.5	4428.5
14.84	4707.0	4431.3	275.7	4410.1
14.86	4654.0	4413.3	240.7	4392.0
14.88	4709.0	4395.6	313.4	4374.1
14.9	4582.0	4378.1	203.9	4356.5
14.92	4654.0	4360.9	293.1	4339.2
14.94	4627.0	4343.9	283.1	4322.1
14.96	4495.0	4327.2	167.8	4305.2
14.98	4544.0	4310.7	233.3	4288.6
15.0	4480.0	4294.5	185.5	4272.3
15.02	4619.0	4278.5	340.5	4256.1
15.04	4450.0	4262.7	187.3	4240.2
15.06	4491.0	4247.1	243.9	4224.5
15.08	4520.0	4231.8	288.2	4209.1
15.1	4416.0	4216.7	199.3	4193.8
15.12	4412.0	4201.8	210.2	4178.8
15.14	4417.0	4187.1	229.9	4163.9
15.16	4480.0	4172.6	307.4	4149.3
15.18	4395.0	4158.4	236.6	4134.9
15.2	4333.0	4144.3	188.7	4120.7
15.22	4253.0	4130.4	122.6	4106.7
15.24	4450.0	4116.8	333.2	4092.8
15.26	4344.0	4103.3	240.7	4079.2
15.28	4235.0	4090.0	145.0	4065.7
15.3	4311.0	4076.8	234.2	4052.5
15.32	4251.0	4063.9	187.1	4039.4
15.34	4220.0	4051.1	168.9	4026.4
15.36	4308.0	4038.5	269.5	4013.7
15.38	4303.0	4026.1	276.9	4001.1
15.4	4142.0	4013.8	128.2	3988.7
15.42	4184.0	4001.7	182.3	3976.4
15.44	4095.0	3989.8	105.2	3964.3
15.46	4162.0	3978.0	184.0	3952.3
15.48	4182.0	3966.3	215.7	3940.5
15.5	4098.0	3954.8	143.2	3928.8
15.52	4031.0	3943.5	87.5	3917.3
15.54	4171.0	3932.2	238.8	3905.9
15.56	4111.0	3921.2	189.8	3894.6
15.58	3981.0	3910.2	70.8	3883.5
15.6	4065.0	3899.4	165.6	3872.5
15.62	3986.0	3888.7	97.3	3861.6
15.64	3937.0	3878.1	58.9	3850.8
15.66	4020.0	3867.6	152.4	3840.1
15.68	3984.0	3857.2	126.8	3829.6
15.7	3878.0	3847.0	31.0	3819.1
15.72	3922.0	3836.8	85.2	3808.8
15.74	4019.0	3826.8	192.2	3798.5
15.76	3908.0	3816.8	91.2	3788.4
15.78	3946.0	3807.0	139.0	3778.3
15.8	3795.0	3797.2	-2.2	3768.3
15.82	3901.0	3787.5	113.5	3758.4
15.84	3817.0	3777.9	39.1	3748.6
15.86	3857.0	3768.4	88.6	3738.9
15.88	3798.0	3759.0	39.0	3729.2
15.9	3752.0	3749.6	2.4	3719.6
15.92	3751.0	3740.3	10.7	3710.1
15.94	3797.0	3731.1	65.9	3700.7
15.96	3738.0	3721.9	16.1	3691.3
15.98	3713.0	3712.8	0.2	3681.9
16.0	3844.0	3703.8	140.2	3672.7
16.02	3701.0	3694.9	6.1	3663.5
16.04	3710.0	3686.0	24.0	3654.4
16.06	3646.0	3677.2	-31.2	3645.3
16.08	3627.0	3668.4	-41.4	3636.4
16.1	3734.0	3659.8	74.2	3627.4
16.12	3562.0	3651.2	-89.2	3618.6
16.14	3533.0	3642.6	-109.6	3609.8
16.16	3616.0	3634.2	-18.2	3601.1
16.18	3654.0	3625.8	28.2	3592.4
16.2	3695.0	3617.5	77.5	3583.8
16.22	3521.0	3609.2	-88.2	3575.3
16.24	3609.0	3601.0	8.0	3566.8
16.26	3470.0	3592.9	-122.9	3558.4
16.28	3544.0	3584.9	-40.9	3550.1
16.3	3613.0	3576.9	36.1	3541.8
16.32	3516.0	3569.0	-53.0	3533.6
16.34	3472.0	3561.2	-89.2	3525.5
16.36	3479.0	3553.4	-74.4	3517.4
16.38	3409.0	3545.7	-136.7	3509.4
16.4	3386.0	3538.1	-152.1	3501.5
16.42	3444.0	3530.5	-86.5	3493.6
16.44	3472.0	3523.0	-51.0	3485.8
16.46	3425.0	3515.6	-90.6	3478.0
16.48	3429.0	3508.2	-79.2	3470.3
16.5	3420.0	3500.9	-80.9	3462.7
16.52	3349.0	3493.7	-144.7	3455.1
16.54	3435.0	3486.5	-51.5	3447.6
16.56	3393.0	3479.4	-86.4	3440.1
16.58	3373.0	3472.4	-99.4	3432.7
16.6	3395.0	3465.5	-70.5	3425.4
16.62	3447.0	3458.6	-11.6	3418.1
16.64	3425.0	3451.7	-26.7	3410.9
16.66	3339.0	3445.0	-106.0	3403.8
16.68	3480.0	3438.3	41.7	3396.7
16.7	3450.0	3431.7	18.3	3389.6
16.72	3260.0	3425.1	-165.1	3382.7
16.74	3332.0	3418.7	-86.7	3375.8
16.76	3340.0	3412.2	-72.2	3368.9
16.78	3353.0	3405.9	-52.9	3362.1
16.8	3207.0	3399.6	-192.6	3355.4
16.82	3269.0	3393.4	-124.4	3348.7
16.84	3326.0	3387.3	-61.3	3342.1
16.86	3274.0	3381.2	-107.2	3335.5
16.88	3176.0	3375.2	-199.2	3329.0
16.9	3204.0	3369.3	-165.3	3322.6
16.92	3279.0	3363.4	-84.4	3316.2
16.94	3281.0	3357.6	-76.6	3309.9
16.96	3201.0	3351.9	-150.9	3303.6
16.98	3170.0	3346.2	-176.2	3297.4
17.0	3224.0	3340.6	-116.6	3291.2
17.02	3199.0	3335.1	-136.1	3285.1
17.04	3181.0	3329.7	-148.7	3279.0
17.06	3285.0	3324.3	-39.3	3273.0
17.08	3118.0	3319.0	-201.0	3267.1
17.1	3209.0	3313.8	-104.8	3261.2
17.12	3162.0	3308.6	-146.6	3255.4
17.14	3120.0	3303.6	-183.6	3249.6
17.16	3179.0	3298.6	-119.6	3243.9
17.18	3220.0	3293.6	-73.6	3238.2
17.2	3160.0	3288.8	-128.8	3232.6
17.22	3161.0	3284.0	-123.0	3227.1
17.24	3113.0	3279.3	-166.3	3221.6
17.26	3116.0	3274.7	-158.7	3216.1
17.28	3125.0	3270.1	-145.1	3210.7
17.3	3136.0	3265.7	-129.7	3205.4
17.32	3098.0	3261.3	-163.3	3200.1
17.34	3174.0	3257.0	-83.0	3194.9
17.36	3104.0	3252.8	-148.8	3189.7
17.38	3048.0	3248.6	-200.6	3184.5
17.4	3035.0	3244.6	-209.6	3179.5
17.42	3070.0	3240.6	-170.6	3174.4
17.44	3076.0	3236.7	-160.7	3169.4
17.46	3062.0	3232.9	-170.9	3164.5
17.48	3066.0	3229.2	-163.2	3159.6
17.5	3005.0	3225.6	-220.6	3154.8
17.52	3125.0	3222.1	-97.1	3150.0
17.54	3076.0	3218.6	-142.6	3145.3
17.56	3028.0	3215.3	-187.3	3140.6
17.58	3047.0	3212.1	-165.1	3136.0
17.6	3044.0	3208.9	-164.9	3131.4
17.62	3027.0	3205.9	-178.9	3126.9
17.64	3185.0	3202.9	-17.9	3122.4
17.66	3065.0	3200.1	-135.1	3118.0
17.68	3048.0	3197.3	-149.3	3113.6
17.7	3014.0	3194.7	-180.7	3109.3
17.72	3066.0	3192.2	-126.2	3105.0
17.74	3075.0	3189.7	-114.7	3100.8
17.76	3047.0	3187.4	-140.4	3096.6
17.78	3004.0	3185.2	-181.2	3092.5
17.8	3101.0	3183.2	-82.2	3088.4
17.82	3029.0	3181.2	-152.2	3084.3
17.84	3120.0	3179.4	-59.4	3080.3
17.86	3089.0	3177.6	-88.6	3076.4
17.88	2976.0	3176.0	-200.0	3072.5
17.9	3023.0	3174.5	-151.5	3068.6
17.92	2987.0	3173.2	-186.2	3064.8
17.94	3038.0	3172.0	-134.0	3061.1
17.96	2991.0	3170.9	-179.9	3057.3
17.98	3126.0	3169.9	-43.9	3053.7
18.0	3119.0	3169.1	-50.1	3050.0
18.02	3047.0	3168.4	-121.4	3046.4
18.04	2931.0	3167.9	-236.9	3042.9
18.06	2939.0	3167.5	-228.5	3039.4
18.08	3039.0	3167.2	-128.2	3036.0
18.1	2988.0	3167.1	-179.1	3032.5
18.12	2967.0	3167.2	-200.2	3029.2
18.14	3067.0	3167.4	-100.4	3025.9
18.16	3043.0	3167.7	-124.7	3022.6
18.18	2955.0	3168.2	-213.2	3019.3
18.2	3068.0	3168.9	-100.9	3016.1
18.22	3037.0	3169.7	-132.7	3013.0
18.24	3118.0	3170.7	-52.7	3009.9
18.26	2941.0	3171.8	-230.8	3006.8
18.28	3039.0	3173.1	-134.1	3003.7
18.3	3002.0	3174.6	-172.6	3000.7
18.32	3066.0	3176.2	-110.2	2997.8
18.34	3080.0	3178.0	-98.0	2994.9
18.36	3054.0	3180.0	-126.0	2992.0
18.38	2974.0	3182.2	-208.2	2989.1
18.4	2982.0	3184.5	-202.5	2986.3
18.42	3032.0	3187.0	-155.0	2983.6
18.44	3030.0	3189.7	-159.7	2980.8
18.46	3027.0	3192.6	-165.6	2978.2
18.48	3035.0	3195.6	-160.6	2975.5
18.5	3040.0	3198.8	-158.8	2972.9
18.52	3029.0	3202.3	-173.3	2970.3
18.54	3010.0	3205.8	-195.8	2967.7
18.56	2929.0	3209.6	-280.6	2965.2
18.58	3028.0	3213.6	-185.6	2962.7
18.6	3002.0	3217.7	-215.7	2960.3
18.62	3146.0	3222.0	-76.0	2957.9
18.64	2921.0	3226.5	-305.5	2955.5
18.66	3013.0	3231.2	-218.2	2953.2
18.68	2943.0	3236.1	-293.1	2950.9
18.7	3067.0	3241.1	-174.1	2948.6
18.72	2926.0	3246.4	-320.4	2946.3
18.74	2933.0	3251.8	-318.8	2944.1
18.76	3030.0	3257.4	-227.4	2941.9
18.78	3031.0	3263.1	-232.1	2939.8
18.8	3019.0	3269.1	-250.1	2937.7
18.82	2990.0	3275.2	-285.2	2935.6
18.84	3038.0	3281.5	-243.5	2933.5
18.86	3075.0	3287.9	-212.9	2931.5
18.88	3009.0	3294.5	-285.5	2929.5
18.9	2988.0	3301.3	-313.3	2927.5
18.92	3110.0	3308.2	-198.2	2925.6
18.94	2960.0	3315.3	-355.3	2923.7
18.96	3058.0	3322.5	-264.5	2921.8
18.98	2881.0	3329.9	-448.9	2919.9
19.0	2995.0	3337.4	-342.4	2918.1
19.02	3018.0	3345.1	-327.1	2916.3
19.04	3019.0	3352.9	-333.9	2914.5
19.06	3053.0	3360.8	-307.8	2912.7
19.08	3147.0	3368.8	-221.8	2911.0
19.1	3026.0	3377.0	-351.0	2909.3
19.12	3121.0	3385.2	-264.2	2907.6
19.14	3054.0	3393.5	-339.5	2906.0
19.16	3059.0	3402.0	-343.0	2904.4
19.18	2918.0	3410.5	-492.5	2902.8
19.2	3163.0	3419.1	-256.1	2901.2
19.22	3016.0	3427.8	-411.8	2899.6
19.24	3178.0	3436.5	-258.5	2898.1
19.26	3098.0	3445.2	-347.2	2896.6
19.28	3208.0	3454.0	-246.0	2895.1
19.3	3137.0	3462.9	-325.9	2893.6
19.32	3156.0	3471.7	-315.7	2892.2
19.34	3092.0	3480.5	-388.5	2890.8
19.36	3140.0	3489.4	-349.4	2889.4
19.38	3096.0	3498.2	-402.2	2888.0
19.4	3096.0	3507.0	-411.0	2886.6
19.42	3101.0	3515.7	-414.7	2885.3
19.44	3146.0	3524.3	-378.3	2884.0
19.46	3127.0	3532.9	-405.9	2882.6
19.48	3078.0	3541.4	-463.4	2881.4
19.5	3056.0	3549.8	-493.8	2880.1
19.52	3178.0	3558.1	-380.1	2878.9
19.54	3201.0	3566.2	-365.2	2877.6
19.56	3108.0	3574.2	-466.2	2876.4
19.58	3129.0	3581.9	-452.9	2875.2
19.6	3079.0	3589.5	-510.5	2874.0
19.62	3254.0	3596.9	-342.9	2872.9
19.64	3243.0	3604.1	-361.1	2871.7
19.66	3059.0	3611.0	-552.0	2870.6
19.68	3158.0	3617.7	-459.7	2869.5
19.7	3177.0	3624.1	-447.1	2868.4
19.72	3268.0	3630.2	-362.2	2867.3
19.74	3143.0	3635.9	-492.9	2866.2
19.76	3244.0	3641.4	-397.4	2865.2
19.78	3233.0	3646.5	-413.5	2864.1
19.8	3188.0	3651.2	-463.2	2863.1
19.82	3207.0	3655.6	-448.6	2862.1
19.84	3261.0	3659.6	-398.6	2861.1
19.86	3284.0	3663.1	-379.1	2860.1
19.88	3313.0	3666.3	-353.3	2859.1
19.9	3280.0	3669.0	-389.0	2858.1
19.92	3153.0	3671.2	-518.2	2857.2
19.94	3168.0	3673.0	-505.0	2856.2
19.96	3179.0	3674.4	-495.4	2855.3
19.98	3211.0	3675.3	-464.3	2854.4
20.0	3208.0	3675.7	-467.7	2853.4
20.02	3240.0	3675.6	-435.6	2852.5
20.04	3333.0	3674.9	-341.9	2851.6
20.06	3264.0	3673.1	-409.1	2850.7
20.08	3261.0	3670.1	-409.1	2849.8
20.1	3234.0	3665.7	-431.7	2849.0
20.12	3216.0	3660.0	-444.0	2848.1
20.14	3141.0	3652.9	-511.9	2847.2
20.16	3206.0	3644.4	-438.4	2846.4
20.18	3098.0	3634.7	-536.7	2845.5
20.2	3282.0	3623.8	-341.8	2844.7
20.22	3224.0	3611.8	-387.8	2843.9
20.24	3203.0	3598.8	-395.8	2843.0
20.26	3231.0	3584.9	-353.9	2842.2
20.28	3182.0	3570.1	-388.1	2841.4
20.3	3060.0	3554.6	-494.6	2840.6
20.32	3160.0	3538.4	-378.4	2839.8
20.34	3235.0	3521.6	-286.6	2838.9
20.36	3236.0	3504.4	-268.4	2838.1
20.38	3144.0	3486.7	-342.7	2837.3
20.4	3140.0	3468.7	-328.7	2836.5
20.42	3225.0	3450.5	-225.5	2835.7
20.44	3284.0	3432.1	-148.1	2834.9
20.46	3170.0	3413.6	-243.6	2834.1
20.48	3205.0	3395.0	-190.0	2833.3
20.5	3083.0	3376.5	-293.5	2832.6
20.52	3232.0	3358.0	-126.0	2831.8
20.54	3189.0	3339.8	-150.8	2831.0
20.56	3152.0	3321.6	-169.6	2830.2
20.58	3125.0	3303.5	-178.5	2829.4
20.6	3189.0	3285.8	-96.8	2828.6
20.62	3177.0	3268.2	-91.2	2827.8
20.64	3211.0	3251.0	-40.0	2827.0
20.66	3184.0	3234.1	-50.1	2826.2
20.68	3101.0	3217.6	-116.6	2825.4
20.7	3085.0	3201.4	-116.4	2824.6
20.72	3129.0	3185.6	-56.6	2823.8
20.74	3136.0	3170.2	-34.2	2823.0
20.76	3147.0	3155.3	-8.3	2822.1
20.78	3043.0	3140.7	-97.7	2821.3
20.8	3174.0	3126.6	47.4	2820.5
20.82	3135.0	3113.0	22.0	2819.7
20.84	2964.0	3099.7	-135.7	2818.8
20.86	3086.0	3087.0	-1.0	2818.0
20.88	3136.0	3074.6	61.4	2817.1
20.9	3005.0	3062.8	-57.8	2816.3
20.92	3040.0	3051.3	-11.3	2815.4
20.94	3033.0	3040.3	-7.3	2814.6
20.96	3100.0	3029.7	70.3	2813.7
20.98	3089.0	3019.6	69.4	2812.8
21.0	3071.0	3009.8	61.2	2811.9
21.02	2978.0	3000.5	-22.5	2811.0
21.04	3033.0	2991.6	41.4	2810.1
21.06	3174.0	2983.0	191.0	2809.2
21.08	3062.0	2974.9	87.1	2808.3
21.1	3096.0	2967.0	129.0	2807.3
21.12	3067.0	2959.6	107.4	2806.4
21.14	3019.0	2952.4	66.6	2805.4
21.16	3126.0	2945.6	180.4	2804.5
21.18	3028.0	2939.1	88.9	2803.5
21.2	3051.0	2932.9	118.1	2802.5
21.22	3045.0	2927.0	118.0	2801.5
21.24	3128.0	2921.3	206.7	2800.5
21.26	3022.0	2915.9	106.1	2799.5
21.28	3077.0	2910.7	166.3	2798.4
21.3	3047.0	2905.8	141.2	2797.4
21.32	3045.0	2901.1	143.9	2796.3
21.34	3111.0	2896.6	214.4	2795.2
21.36	3140.0	2892.2	247.8	2794.1
21.38	3034.0	2888.1	145.9	2793.0
21.4	3041.0	2884.1	156.9	2791.9
21.42	3018.0	2880.3	137.7	2790.8
21.44	3089.0	2876.6	212.4	2789.6
21.46	3058.0	2873.1	184.9	2788.4
21.48	2926.0	2869.7	56.3	2787.3
21.5	3050.0	2866.4	183.6	2786.0
21.52	2975.0	2863.2	111.8	2784.8
21.54	3033.0	2860.1	172.9	2783.6
21.56	3100.0	2857.1	242.9	2782.3
21.58	2984.0	2854.2	129.8	2781.1
21.6	3012.0	2851.4	160.6	2779.8
21.62	2938.0	2848.6	89.4	2778.5
21.64	2967.0	2845.9	121.1	2777.2
21.66	3077.0	2843.3	233.7	2775.8
21.68	3109.0	2840.7	268.3	2774.5
21.7	3084.0	2838.2	245.8	2773.1
21.72	3019.0	2835.7	183.3	2771.8
21.74	3077.0	2833.3	243.7	2770.4
21.76	2980.0	2830.9	149.1	2769.0
21.78	3023.0	2828.5	194.5	2767.5
21.8	3059.0	2826.2	232.8	2766.1
21.82	3021.0	2823.9	197.1	2764.7
21.84	3133.0	2821.7	311.3	2763.2
21.86	2913.0	2819.4	93.6	2761.7
21.88	2991.0	2817.2	173.8	2760.2
21.9	2969.0	2815.0	154.0	2758.7
21.92	2944.0	2812.8	131.2	2757.2
21.94	2978.0	2810.6	167.4	2755.7
21.96	2979.0	2808.5	170.5	2754.1
21.98	2891.0	2806.3	84.7	2752.5
22.0	3084.0	2804.2	279.8	2751.0
22.02	2947.0	2802.1	144.9	2749.4
22.04	2882.0	2799.9	82.1	2747.8
22.06	2969.0	2797.8	171.2	2746.1
22.08	3091.0	2795.7	295.3	2744.5
22.1	3075.0	2793.6	281.4	2742.9
22.12	2885.0	2791.5	93.5	2741.2
22.14	3001.0	2789.4	211.6	2739.5
22.16	2909.0	2787.3	121.7	2737.8
22.18	2954.0	2785.2	168.8	2736.1
22.2	3028.0	2783.2	244.8	2734.4
22.22	3019.0	2781.1	237.9	2732.7
22.24	2957.0	2779.0	178.0	2731.0
22.26	2978.0	2776.9	201.1	2729.2
22.28	2972.0	2774.8	197.2	2727.4
22.3	2938.0	2772.7	165.3	2725.7
22.32	2882.0	2770.6	111.4	2723.9
22.34	2967.0	2768.5	198.5	2722.1
22.36	3002.0	2766.4	235.6	2720.2
22.38	2937.0	2764.3	172.7	2718.4
22.4	2970.0	2762.2	207.8	2716.6
22.42	2939.0	2760.1	178.9	2714.7
22.44	2946.0	2758.0	188.0	2712.9
22.46	2925.0	2755.9	169.1	2711.0
22.48	3012.0	2753.8	258.2	2709.1
22.5	3028.0	2751.7	276.3	2707.2
22.52	2918.0	2749.6	168.4	2705.3
22.54	2841.0	2747.5	93.5	2703.3
22.56	2962.0	2745.4	216.6	2701.4
22.58	2869.0	2743.2	125.8	2699.5
22.6	3029.0	2741.1	287.9	2697.5
22.62	2860.0	2739.0	121.0	2695.5
22.64	2997.0	2736.8	260.2	2693.5
22.66	3052.0	2734.7	317.3	2691.5
22.68	2888.0	2732.5	155.5	2689.5
22.7	2922.0	2730.4	191.6	2687.5
22.72	2908.0	2728.2	179.8	2685.5
22.74	2896.0	2726.1	169.9	2683.5
22.76	2937.0	2723.9	213.1	2681.4
22.78	2907.0	2721.7	185.3	2679.3
22.8	2965.0	2719.6	245.4	2677.3
22.82	2966.0	2717.4	248.6	2675.2
22.84	2899.0	2715.2	183.8	2673.1
22.86	2848.0	2713.0	135.0	2671.0
22.88	2914.0	2710.8	203.2	2668.9
22.9	2889.0	2708.6	180.4	2666.8
22.92	2896.0	2706.4	189.6	2664.6
22.94	2906.0	2704.2	201.8	2662.5
22.96	2920.0	2702.0	218.0	2660.3
22.98	2882.0	2699.8	182.2	2658.1
23.0	2896.0	2697.6	198.4	2656.0
23.02	2869.0	2695.3	173.7	2653.8
23.04	2866.0	2693.1	172.9	2651.6
23.06	2821.0	2690.9	130.1	2649.4
23.08	2804.0	2688.6	115.4	2647.2
23.1	2875.0	2686.4	188.6	2645.0
23.12	2862.0	2684.1	177.9	2642.7
23.14	2757.0	2681.9	75.1	2640.5
23.16	2839.0	2679.6	159.4	2638.2
23.18	2885.0	2677.4	207.6	2636.0
23.2	2865.0	2675.1	189.9	2633.7
23.22	2805.0	2672.8	132.2	2631.4
23.24	2748.0	2670.5	77.5	2629.1
23.26	2668.0	2668.2	-0.2	2626.8
23.28	2773.0	2666.0	107.0	2624.5
23.3	2785.0	2663.7	121.3	2622.2
23.32	2757.0	2661.4	95.6	2619.9
23.34	2821.0	2659.1	161.9	2617.6
23.36	2683.0	2656.8	26.2	2615.2
23.38	2739.0	2654.5	84.5	2612.9
23.4	2799.0	2652.1	146.9	2610.5
23.42	2837.0	2649.8	187.2	2608.1
23.44	2778.0	2647.5	130.5	2605.8
23.46	2800.0	2645.2	154.8	2603.4
23.48	2792.0	2642.8	149.2	2601.0
23.5	2737.0	2640.5	96.5	2598.6
23.52	2740.0	2638.2	101.8	2596.2
23.54	2734.0	2635.8	98.2	2593.8
23.56	2702.0	2633.5	68.5	2591.4
23.58	2768.0	2631.1	136.9	2588.9
23.6	2763.0	2628.8	134.2	2586.5
23.62	2665.0	2626.4	38.6	2584.1
23.64	2735.0	2624.1	110.9	2581.6
23.66	2786.0	2621.7	164.3	2579.1
23.68	2853.0	2619.3	233.7	2576.7
23.7	2765.0	2617.0	148.0	2574.2
23.72	2777.0	2614.6	162.4	2571.7
23.74	2783.0	2612.2	170.8	2569.2
23.76	2772.0	2609.8	162.2	2566.7
23.78	2749.0	2607.5	141.5	2564.2
23.8	2741.0	2605.1	135.9	2561.7
23.82	2723.0	2602.7	120.3	2559.2
23.84	2813.0	2600.3	212.7	2556.7
23.86	2791.0	2597.9	193.1	2554.2
23.88	2826.0	2595.5	230.5	2551.7
23.9	2731.0	2593.1	137.9	2549.1
23.92	2753.0	2590.7	162.3	2546.6
23.94	2731.0	2588.3	142.7	2544.0
23.96	2769.0	2585.9	183.1	2541.5
23.98	2729.0	2583.5	145.5	2538.9
24.0	2757.0	2581.1	175.9	2536.3
24.02	2636.0	2578.7	57.3	2533.8
24.04	2702.0	2576.3	125.7	2531.2
24.06	2702.0	2573.9	128.1	2528.6
24.08	2686.0	2571.4	114.6	2526.0
24.1	2645.0	2569.0	76.0	2523.4
24.12	2658.0	2566.6	91.4	2520.8
24.14	2749.0	2564.2	184.8	2518.2
24.16	2701.0	2561.8	139.2	2515.6
24.18	2647.0	2559.3	87.7	2513.0
24.2	2629.0	2556.9	72.1	2510.3
24.22	2587.0	2554.5	32.5	2507.7
24.24	2661.0	2552.1	108.9	2505.1
24.26	2578.0	2549.7	28.3	2502.4
24.28	2580.0	2547.2	32.8	2499.8
24.3	2628.0	2544.8	83.2	2497.1
24.32	2645.0	2542.4	102.6	2494.5
24.34	2701.0	2540.0	161.0	2491.8
24.36	2515.0	2537.5	-22.5	2489.2
24.38	2494.0	2535.1	-41.1	2486.5
24.4	2561.0	2532.7	28.3	2483.8
24.42	2454.0	2530.3	-76.3	2481.2
24.44	2625.0	2527.8	97.2	2478.5
24.46	2575.0	2525.4	49.6	2475.8
24.48	2540.0	2523.0	17.0	2473.1
24.5	2565.0	2520.6	44.4	2470.4
24.52	2525.0	2518.2	6.8	2467.7
24.54	2555.0	2515.7	39.3	2465.0
24.56	2518.0	2513.3	4.7	2462.3
24.58	2550.0	2510.9	39.1	2459.6
24.6	2587.0	2508.5	78.5	2456.9
24.62	2429.0	2506.1	-77.1	2454.2
24.64	2489.0	2503.7	-14.7	2451.5
24.66	2604.0	2501.3	102.7	2448.8
24.68	2594.0	2498.9	95.1	2446.1
24.7	2391.0	2496.5	-105.5	2443.3
24.72	2450.0	2494.1	-44.1	2440.6
24.74	2501.0	2491.7	9.3	2437.9
24.76	2450.0	2489.3	-39.3	2435.1
24.78	2418.0	2486.9	-68.9	2432.4
24.8	2438.0	2484.5	-46.5	2429.7
24.82	2445.0	2482.1	-37.1	2426.9
24.84	2467.0	2479.7	-12.7	2424.2
24.86	2505.0	2477.3	27.7	2421.4
24.88	2361.0	2475.0	-114.0	2418.7
24.9	2510.0	2472.6	37.4	2416.0
24.92	2500.0	2470.2	29.8	2413.2
24.94	2400.0	2467.9	-67.9	2410.4
24.96	2526.0	2465.5	60.5	2407.7
24.98	2428.0	2463.2	-35.2	2404.9
25.0	2440.0	2460.8	-20.8	2402.2
25.02	2468.0	2458.5	9.5	2399.4
25.04	2494.0	2456.2	37.8	2396.6
25.06	2454.0	2453.8	0.2	2393.9
25.08	2419.0	2451.5	-32.5	2391.1
25.1	2451.0	2449.2	1.8	2388.3
25.12	2407.0	2446.9	-39.9	2385.6
25.14	2360.0	2444.6	-84.6	2382.8
25.16	2350.0	2442.3	-92.3	2380.0
25.18	2369.0	2440.0	-71.0	2377.3
25.2	2506.0	2437.7	68.3	2374.5
25.22	2376.0	2435.4	-59.4	2371.7
25.24	2494.0	2433.3	60.7	2368.9
25.26	2483.0	2431.1	51.9	2366.2
25.28	2342.0	2428.8	-86.8	2363.4
25.3	2431.0	2426.6	4.4	2360.6
25.32	2371.0	2424.4	-53.4	2357.8
25.34	2307.0	2422.2	-115.2	2355.1
25.36	2365.0	2419.9	-54.9	2352.3
25.38	2337.0	2417.7	-80.7	2349.5
25.4	2377.0	2415.6	-38.6	2346.7
25.42	2383.0	2413.4	-30.4	2343.9
25.44	2487.0	2411.2	75.8	2341.2
25.46	2413.0	2409.1	3.9	2338.4
25.48	2410.0	2406.9	3.1	2335.6
25.5	2429.0	2404.8	24.2	2332.8
25.52	2296.0	2402.7	-106.7	2330.0
25.54	2329.0	2400.6	-71.6	2327.3
25.56	2371.0	2398.5	-27.5	2324.5
25.58	2299.0	2396.4	-97.4	2321.7
25.6	2392.0	2394.3	-2.3	2318.9
25.62	2381.0	2392.3	-11.3	2316.2
25.64	2395.0	2390.2	4.8	2313.4
25.66	2316.0	2388.2	-72.2	2310.6
25.68	2346.0	2386.2	-40.2	2307.8
25.7	2340.0	2384.3	-44.3	2305.1
25.72	2286.0	2382.3	-96.3	2302.3
25.74	2440.0	2380.4	59.6	2299.5
25.76	2342.0	2378.4	-36.4	2296.7
25.78	2367.0	2376.5	-9.5	2294.0
25.8	2319.0	2374.6	-55.6	2291.2
25.82	2301.0	2372.8	-71.8	2288.4
25.84	2318.0	2370.9	-52.9	2285.6
25.86	2338.0	2369.1	-31.1	2282.9
25.88	2264.0	2367.3	-103.3	2280.1
25.9	2341.0	2365.6	-24.6	2277.3
25.92	2441.0	2363.8	77.2	2274.5
25.94	2409.0	2362.1	46.9	2271.8
25.96	2411.0	2360.4	50.6	2269.0
25.98	2465.0	2358.8	106.2	2266.2
26.0	2349.0	2357.2	-8.2	2263.5
26.02	2428.0	2355.6	72.4	2260.7
26.04	2407.0	2354.0	53.0	2257.9
26.06	2361.0	2352.5	8.5	2255.2
26.08	2381.0	2351.1	29.9	2252.4
26.1	2380.0	2349.6	30.4	2249.6
26.12	2415.0	2348.2	66.8	2246.9
26.14	2431.0	2346.9	84.1	2244.1
26.16	2330.0	2345.6	-15.6	2241.4
26.18	2431.0	2344.3	86.7	2238.6
26.2	2389.0	2343.1	45.9	2235.8
26.22	2509.0	2341.9	167.1	2233.1
26.24	2443.0	2340.8	102.2	2230.3
26.26	2482.0	2339.8	142.2	2227.5
26.28	2420.0	2338.8	81.2	2224.8
26.3	2436.0	2337.9	98.1	2222.0
26.32	2460.0	2337.0	123.0	2219.3
26.34	2443.0	2336.2	106.8	2216.5
26.36	2430.0	2335.5	94.5	2213.8
26.38	2471.0	2334.8	136.2	2211.0
26.4	2461.0	2334.2	126.8	2208.3
26.42	2358.0	2333.8	24.2	2205.5
26.44	2418.0	2333.3	84.7	2202.8
26.46	2378.0	2333.0	45.0	2200.0
26.48	2380.0	2332.8	47.2	2197.3
26.5	2332.0	2332.7	-0.7	2194.5
26.52	2362.0	2332.6	29.4	2191.8
26.54	2419.0	2332.7	86.3	2189.0
26.56	2368.0	2332.9	35.1	2186.3
26.58	2278.0	2333.2	-55.2	2183.5
26.6	2315.0	2333.6	-18.6	2180.8
26.62	2317.0	2334.1	-17.1	2178.0
26.64	2262.0	2334.8	-72.8	2175.3
26.66	2296.0	2335.6	-39.6	2172.6
26.68	2211.0	2336.6	-125.6	2169.8
26.7	2285.0	2337.6	-52.6	2167.1
26.72	2264.0	2338.9	-74.9	2164.4
26.74	2259.0	2340.3	-81.3	2161.6
26.76	2271.0	2341.8	-70.8	2158.9
26.78	2218.0	2343.6	-125.6	2156.2
26.8	2133.0	2345.5	-212.5	2153.4
26.82	2230.0	2347.6	-117.6	2150.7
26.84	2210.0	2349.8	-139.8	2148.0
26.86	2241.0	2352.3	-111.3	2145.2
26.88	2168.0	2355.0	-187.0	2142.5
26.9	2292.0	2357.8	-65.8	2139.8
26.92	2348.0	2360.9	-12.9	2137.1
26.94	2234.0	2364.2	-130.2	2134.3
26.96	2151.0	2367.9	-216.9	2131.6
26.98	2168.0	2371.7	-203.7	2128.9
27.0	2211.0	2375.7	-164.7	2126.2
27.02	2205.0	2380.0	-175.0	2123.5
27.04	2161.0	2384.5	-223.5	2120.7
27.06	2164.0	2389.3	-225.3	2118.0
27.08	2116.0	2394.3	-278.3	2115.3
27.1	2257.0	2399.7	-142.7	2112.6
27.12	2141.0	2405.3	-264.3	2109.9
27.14	2180.0	2411.2	-231.2	2107.2
27.16	2274.0	2417.4	-143.4	2104.5
27.18	2278.0	2423.9	-145.9	2101.8
27.2	2260.0	2430.7	-170.7	2099.1
27.22	2195.0	2437.8	-242.8	2096.4
27.24	2162.0	2445.3	-283.3	2093.7
27.26	2180.0	2453.1	-273.1	2091.0
27.28	2207.0	2461.2	-254.2	2088.3
27.3	2184.0	2469.6	-285.6	2085.6
27.32	2258.0	2478.4	-220.4	2082.9
27.34	2137.0	2487.6	-350.6	2080.2
27.36	2188.0	2497.1	-309.1	2077.5
27.38	2277.0	2506.9	-229.9	2074.8
27.4	2215.0	2517.3	-302.3	2072.1
27.42	2349.0	2527.9	-178.9	2069.4
27.44	2232.0	2538.8	-306.8	2066.8
27.46	2303.0	2550.1	-247.1	2064.1
27.48	2251.0	2561.8	-310.8	2061.4
27.5	2185.0	2573.9	-388.9	2058.7
27.52	2217.0	2586.3	-369.3	2056.0
27.54	2239.0	2599.1	-360.1	2053.4
27.56	2263.0	2612.3	-349.3	2050.7
27.58	2319.0	2625.9	-306.9	2048.0
27.6	2184.0	2639.8	-455.8	2045.3
27.62	2282.0	2654.1	-372.1	2042.7
27.64	2281.0	2668.8	-387.8	2040.0
27.66	2284.0	2683.8	-399.8	2037.3
27.68	2258.0	2699.2	-441.2	2034.7
27.7	2341.0	2714.9	-373.9	2032.0
27.72	2351.0	2731.0	-380.0	2029.4
27.74	2325.0	2747.4	-422.4	2026.7
27.76	2342.0	2764.2	-422.2	2024.0
27.78	2417.0	2781.3	-364.3	2021.4
27.8	2364.0	2798.7	-434.7	2018.7
27.82	2399.0	2816.4	-417.4	2016.1
27.84	2351.0	2834.4	-483.4	2013.4
27.86	2395.0	2852.7	-457.7	2010.8
27.88	2409.0	2871.3	-462.3	2008.2
27.9	2529.0	2890.1	-361.1	2005.5
27.92	2476.0	2909.2	-433.2	2002.9
27.94	2464.0	2928.5	-464.5	2000.2
27.96	2491.0	2947.9	-456.9	1997.6
27.98	2510.0	2967.6	-457.6	1995.0
28.0	2483.0	2987.5	-504.5	1992.3
28.02	2556.0	3007.4	-451.4	1989.7
28.04	2565.0	3027.6	-462.6	1987.1
28.06	2620.0	3047.8	-427.8	1984.5
28.08	2522.0	3068.0	-546.0	1981.8
28.1	2513.0	3088.4	-575.4	1979.2
28.12	2541.0	3108.7	-567.7	1976.6
28.14	2627.0	3129.0	-502.0	1974.0
28.16	2578.0	3149.3	-571.3	1971.4
28.18	2605.0	3169.5	-564.5	1968.8
28.2	2532.0	3189.6	-657.6	1966.1
28.22	2539.0	3209.5	-670.5	1963.5
28.24	2650.0	3229.3	-579.3	1960.9
28.26	2664.0	3248.8	-584.8	1958.3
28.28	2645.0	3268.0	-623.0	1955.7
28.3	2748.0	3287.0	-539.0	1953.1
28.32	2652.0	3305.6	-653.6	1950.5
28.34	2750.0	3323.8	-573.8	1947.9
28.36	2713.0	3341.5	-628.5	1945.4
28.38	2666.0	3358.8	-692.8	1942.8
28.4	2775.0	3375.5	-600.5	1940.2
28.42	2649.0	3391.7	-742.7	1937.6
28.44	2724.0	3407.2	-683.2	1935.0
28.46	2869.0	3422.0	-553.0	1932.4
28.48	2819.0	3436.1	-617.1	1929.9
28.5	2785.0	3449.4	-664.4	1927.3
28.52	2864.0	3461.9	-597.9	1924.7
28.54	2806.0	3473.5	-667.5	1922.2
28.56	2887.0	3484.2	-597.2	1919.6
28.58	2882.0	3494.0	-612.0	1917.0
28.6	2902.0	3502.7	-600.7	1914.5
28.62	2894.0	3510.4	-616.4	1911.9
28.64	2834.0	3517.0	-683.0	1909.4
28.66	2892.0	3522.5	-630.5	1906.8
28.68	2881.0	3526.9	-645.9	1904.2
28.7	2749.0	3530.1	-781.1	1901.7
28.72	2828.0	3532.2	-704.2	1899.2
28.74	2823.0	3533.0	-710.0	1896.6
28.76	2781.0	3532.6	-751.6	1894.1
28.78	2819.0	3530.6	-711.6	1891.5
28.8	2877.0	3526.3	-649.3	1889.0
28.82	2799.0	3519.9	-720.9	1886.5
28.84	2842.0	3511.4	-669.4	1883.9
28.86	2837.0	3500.3	-663.3	1881.4
28.88	2789.0	3486.8	-697.8	1878.9
28.9	2795.0	3470.9	-675.9	1876.4
28.92	2797.0	3452.7	-655.7	1873.9
28.94	2717.0	3432.3	-715.3	1871.3
28.96	2709.0	3409.8	-700.8	1868.8
28.98	2714.0	3385.5	-671.5	1866.3
29.0	2760.0	3359.3	-599.3	1863.8
29.02	2691.0	3331.6	-640.6	1861.3
29.04	2708.0	3302.3	-594.3	1858.8
29.06	2696.0	3271.8	-575.8	1856.3
29.08	2533.0	3240.1	-707.1	1853.8
29.1	2684.0	3207.4	-523.4	1851.3
29.12	2574.0	3173.8	-599.8	1848.8
29.14	2629.0	3139.5	-510.5	1846.4
29.16	2581.0	3104.6	-523.6	1843.9
29.18	2694.0	3069.3	-375.3	1841.4
29.2	2577.0	3033.6	-456.6	1838.9
29.22	2474.0	2997.7	-523.7	1836.4
29.24	2617.0	2961.6	-344.6	1834.0
29.26	2613.0	2925.6	-312.6	1831.5
29.28	2474.0	2889.6	-415.6	1829.0
29.3	2400.0	2853.8	-453.8	1826.6
29.32	2492.0	2818.2	-326.2	1824.1
29.34	2433.0	2783.0	-350.0	1821.7
