Repository: jhamlin-ufl/synthesizability

# synthesizability

Data, fits and code for

> G. D. Di Gianluca *et al.*, *Experimental Evaluation of High-Throughput Structure Predictions*,
> [arXiv:2611.09671](https://arxiv.org/abs/2611.09671) (2026).

We arc-melted 34 ternary compounds predicted to be stable or nearly stable and identified the
phases that formed by powder X-ray diffraction and Rietveld refinement.

## Contents

| Path | What it holds |
|---|---|
| `Supplement.pdf` | the Supplementary Information |
| `samples/` | one folder per target, named by its formula in Table 1: synthesis records, X-ray scans and GSAS-II fits |
| `tables/` | the targets, buttons, scans and fits as CSV tables; the candidate lists |
| `computed/` | P_disorder and the dynamical-stability (phonon) results |
| `databases/` | OQMD, Materials Project and Alexandria entries for each chemical system, and the search-match structures |
| `instruments/` | GSAS-II instrument profiles of the two diffractometers |
| `results/` | the generated tables and figures |
| `workflow/` | the pipeline (`Snakefile`), its scripts and library code |

## Finding a sample

Open `samples/<formula>/README.md`, for example `samples/ZrPt5Si/README.md`. It gives the Table 1
row and outcome, the buttons and scans, the fit of record and the contrast fits, and where the
database entries for the chemical system are. `samples/README.md` explains the file formats and
how to rerun a fit.

## Not included

ICDD PDF-5+ cards and MDI JADE work files are licensed and not redistributed. No deposited fit
uses an ICDD card. `samples/EXCLUDED.md` lists the files left out.

File: data/raw/0481_HM_NiGe2Pt/0481_XRD_fit.txt (part 1 of 4)
HardwareIndicator=65519
Wavelength = 1.54059Å, !5.0°/120.0°/0.02°/1(s), I(p)=16638/610, Cu(45kV,40mA), Tuesday, April 21, 2026, 8:16 AM
Angle	I(o)	I(c)	I(d)	I(b)
5.0	3526	3452	74	3452
5.02	3452	3459	-7	3459
5.04	3476	3467	9	3467
5.06	3408	3474	-66	3474
5.08	3399	3481	-82	3481
5.1	3547	3488	59	3488
5.12	3428	3495	-67	3495
5.14	3440	3502	-62	3502
5.16	3573	3510	63	3510
5.18	3527	3517	10	3517
5.2	3550	3524	26	3524
5.22	3586	3531	55	3531
5.24	3528	3538	-10	3538
5.26	3569	3545	24	3545
5.28	3489	3552	-63	3552
5.3	3450	3560	-110	3560
5.32	3499	3567	-68	3567
5.34	3627	3574	53	3574
5.36	3514	3581	-67	3581
5.38	3540	3588	-48	3588
5.4	3462	3595	-133	3595
5.42	3466	3602	-136	3602
5.44	3560	3609	-49	3609
5.46	3544	3616	-72	3616
5.48	3521	3623	-102	3623
5.5	3555	3630	-75	3630
5.52	3591	3637	-46	3637
5.54	3543	3644	-101	3644
5.56	3452	3651	-199	3651
5.58	3563	3658	-95	3658
5.6	3571	3665	-94	3665
5.62	3639	3672	-33	3672
5.64	3595	3678	-83	3678
5.66	3477	3685	-208	3685
5.68	3592	3692	-100	3692
5.7	3676	3699	-23	3699
5.72	3655	3706	-51	3706
5.74	3609	3712	-103	3712
5.76	3818	3719	99	3719
5.78	3558	3726	-168	3726
5.8	3552	3732	-180	3732
5.82	3639	3739	-100	3739
5.84	3660	3746	-86	3746
5.86	3689	3752	-63	3752
5.88	3620	3759	-139	3759
5.9	3663	3765	-102	3765
5.92	3627	3772	-145	3772
5.94	3607	3778	-171	3778
5.96	3625	3785	-160	3785
5.98	3628	3791	-163	3791
6.0	3743	3798	-55	3798
6.02	3725	3804	-79	3804
6.04	3690	3810	-120	3810
6.06	3852	3816	36	3816
6.08	3705	3823	-118	3823
6.1	3672	3829	-157	3829
6.12	3709	3835	-126	3835
6.14	3663	3841	-178	3841
6.16	3732	3847	-115	3847
6.18	3738	3853	-115	3853
6.2	3726	3859	-133	3859
6.22	3737	3865	-128	3865
6.24	3826	3871	-45	3871
6.26	3804	3877	-73	3877
6.28	3773	3883	-110	3883
6.3	3781	3889	-108	3889
6.32	4030	3895	135	3895
6.34	3973	3900	73	3900
6.36	3645	3906	-261	3906
6.38	3801	3912	-111	3912
6.4	3809	3917	-108	3917
6.42	3844	3923	-79	3923
6.44	3832	3928	-96	3928
6.46	3901	3934	-33	3934
6.48	3770	3939	-169	3939
6.5	3771	3944	-173	3944
6.52	3901	3950	-49	3950
6.54	3899	3955	-56	3955
6.56	3899	3960	-61	3960
6.58	3940	3965	-25	3965
6.6	3941	3971	-30	3971
6.62	3841	3976	-135	3976
6.64	3922	3981	-59	3981
6.66	3934	3985	-51	3985
6.68	3902	3990	-88	3990
6.7	3937	3995	-58	3995
6.72	3951	4000	-49	4000
6.74	3994	4005	-11	4005
6.76	3938	4009	-71	4009
6.78	3973	4014	-41	4014
6.8	3835	4019	-184	4019
6.82	3988	4023	-35	4023
6.84	4040	4027	13	4027
6.86	3983	4032	-49	4032
6.88	4026	4036	-10	4036
6.9	3937	4040	-103	4040
6.92	4022	4044	-22	4044
6.94	4023	4049	-26	4049
6.96	3996	4053	-57	4053
6.98	4014	4057	-43	4057
7.0	4063	4061	2	4061
7.02	3972	4064	-92	4064
7.04	3968	4068	-100	4068
7.06	4030	4072	-42	4072
7.08	4031	4076	-45	4076
7.1	3976	4079	-103	4079
7.12	3981	4083	-102	4083
7.14	4043	4086	-43	4086
7.16	4068	4090	-22	4090
7.18	4010	4093	-83	4093
7.2	4072	4096	-24	4096
7.22	4046	4099	-53	4099
7.24	4031	4102	-71	4102
7.26	4111	4105	6	4105
7.28	4084	4108	-24	4108
7.3	4109	4111	-2	4111
7.32	4023	4114	-91	4114
7.34	4027	4117	-90	4117
7.36	4089	4119	-30	4119
7.38	4096	4122	-26	4122
7.4	4051	4125	-74	4125
7.42	4173	4127	46	4127
7.44	4056	4130	-74	4130
7.46	4188	4132	56	4132
7.48	4065	4135	-70	4135
7.5	4117	4137	-20	4137
7.52	4163	4140	23	4140
7.54	4163	4142	21	4142
7.56	4125	4144	-19	4144
7.58	4151	4147	4	4147
7.6	3988	4149	-161	4149
7.62	4070	4151	-81	4151
7.64	4169	4154	15	4154
7.66	4104	4156	-52	4156
7.68	4218	4158	60	4158
7.7	4246	4161	85	4161
7.72	4218	4163	55	4163
7.74	4158	4165	-7	4165
7.76	4237	4168	69	4168
7.78	4192	4170	22	4170
7.8	4083	4172	-89	4172
7.82	4227	4175	52	4175
7.84	4243	4177	66	4177
7.86	4227	4180	47	4180
7.88	4257	4182	75	4182
7.9	4328	4185	143	4185
7.92	4218	4187	31	4187
7.94	4137	4190	-53	4190
7.96	4323	4193	130	4193
7.98	4188	4195	-7	4195
8.0	4278	4198	80	4198
8.02	4259	4201	58	4201
8.04	4282	4204	78	4204
8.06	4320	4207	113	4207
8.08	4243	4210	33	4210
8.1	4208	4213	-5	4213
8.12	4231	4216	15	4216
8.14	4336	4219	117	4219
8.16	4223	4222	1	4222
8.18	4232	4226	6	4226
8.2	4309	4229	80	4229
8.22	4267	4233	34	4233
8.24	4399	4237	162	4237
8.26	4407	4240	167	4240
8.28	4452	4244	208	4244
8.3	4364	4248	116	4248
8.32	4325	4252	73	4252
8.34	4410	4256	154	4256
8.36	4283	4261	22	4261
8.38	4260	4265	-5	4265
8.4	4391	4270	121	4270
8.42	4420	4274	146	4274
8.44	4424	4279	145	4279
8.46	4231	4284	-53	4284
8.48	4425	4289	136	4289
8.5	4473	4294	179	4294
8.52	4279	4300	-21	4300
8.54	4432	4305	127	4305
8.56	4375	4311	64	4311
8.58	4397	4317	80	4317
8.6	4344	4323	21	4323
8.62	4275	4329	-54	4329
8.64	4434	4335	99	4335
8.66	4395	4341	54	4341
8.68	4358	4348	10	4348
8.7	4473	4355	118	4355
8.72	4475	4362	113	4362
8.74	4467	4369	98	4369
8.76	4295	4376	-81	4376
8.78	4470	4383	87	4383
8.8	4544	4391	153	4391
8.82	4572	4399	173	4399
8.84	4484	4407	77	4407
8.86	4423	4415	8	4415
8.88	4615	4424	191	4424
8.9	4508	4432	76	4432
8.92	4496	4441	55	4441
8.94	4565	4450	115	4450
8.96	4637	4459	178	4459
8.98	4493	4469	24	4469
9.0	4512	4479	33	4479
9.02	4524	4489	35	4489
9.04	4652	4499	153	4499
9.06	4503	4509	-6	4509
9.08	4569	4520	49	4520
9.1	4463	4531	-68	4531
9.12	4674	4542	132	4542
9.14	4561	4553	8	4553
9.16	4619	4565	54	4565
9.18	4561	4577	-16	4577
9.2	4623	4589	34	4589
9.22	4661	4601	60	4601
9.24	4703	4614	89	4614
9.26	4556	4627	-71	4627
9.28	4632	4640	-8	4640
9.3	4602	4653	-51	4653
9.32	4784	4667	117	4667
9.34	4581	4681	-100	4681
9.36	4712	4695	17	4695
9.38	4742	4710	32	4710
9.4	4796	4725	71	4725
9.42	4830	4740	90	4740
9.44	4813	4755	58	4755
9.46	4895	4771	124	4771
9.48	4865	4787	78	4787
9.5	4794	4803	-9	4803
9.52	4643	4820	-177	4820
9.54	4923	4836	87	4836
9.56	4825	4853	-28	4853
9.58	4806	4871	-65	4871
9.6	4836	4888	-52	4888
9.62	4845	4906	-61	4906
9.64	4834	4924	-90	4924
9.66	4831	4943	-112	4943
9.68	4865	4961	-96	4961
9.7	4891	4980	-89	4980
9.72	4846	4999	-153	4999
9.74	4923	5019	-96	5019
9.76	4918	5038	-120	5038
9.78	4953	5058	-105	5058
9.8	5029	5078	-49	5078
9.82	4995	5099	-104	5099
9.84	5042	5119	-77	5119
9.86	5009	5140	-131	5140
9.88	5015	5161	-146	5161
9.9	5044	5182	-138	5182
9.92	5146	5204	-58	5204
9.94	5211	5226	-15	5226
9.96	5166	5248	-82	5248
9.98	5163	5270	-107	5270
10.0	5268	5293	-25	5293
10.02	5170	5315	-145	5315
10.04	5311	5338	-27	5338
10.06	5216	5361	-145	5361
10.08	5273	5385	-112	5385
10.1	5326	5408	-82	5408
10.12	5316	5432	-116	5432
10.14	5296	5456	-160	5456
10.16	5376	5480	-104	5480
10.18	5313	5505	-192	5505
10.2	5471	5529	-58	5529
10.22	5362	5554	-192	5554
10.24	5556	5579	-23	5579
10.26	5567	5604	-37	5604
10.28	5571	5630	-59	5630
10.3	5546	5655	-109	5655
10.32	5596	5681	-85	5681
10.34	5650	5707	-57	5707
10.36	5680	5733	-53	5733
10.38	5725	5759	-34	5759
10.4	5675	5786	-111	5786
10.42	5577	5813	-236	5813
10.44	5878	5840	38	5840
10.46	5853	5867	-14	5867
10.48	5793	5894	-101	5894
10.5	5875	5921	-46	5921
10.52	5846	5949	-103	5949
10.54	6013	5977	36	5977
10.56	5992	6005	-13	6005
10.58	5993	6033	-40	6033
10.6	6166	6061	105	6061
10.62	6231	6090	141	6090
10.64	6085	6118	-33	6118
10.66	6179	6147	32	6147
10.68	6129	6176	-47	6176
10.7	6137	6205	-68	6205
10.72	6220	6234	-14	6234
10.74	6366	6264	102	6264
10.76	6268	6293	-25	6293
10.78	6412	6323	89	6323
10.8	6285	6352	-67	6352
10.82	6523	6382	141	6382
10.84	6435	6412	23	6412
10.86	6432	6442	-10	6442
10.88	6608	6472	136	6472
10.9	6545	6501	44	6501
10.92	6428	6531	-103	6531
10.94	6620	6561	59	6561
10.96	6514	6590	-76	6590
10.98	6659	6619	40	6619
11.0	6649	6649	0	6649
11.02	6808	6678	130	6678
11.04	6731	6707	24	6707
11.06	6665	6735	-70	6735
11.08	7059	6764	295	6764
11.1	6883	6792	91	6792
11.12	6821	6820	1	6820
11.14	6868	6847	21	6847
11.16	6967	6874	93	6874
11.18	7052	6901	151	6901
11.2	6989	6928	61	6928
11.22	7039	6954	85	6954
11.24	7063	6979	84	6979
11.26	7132	7004	128	7004
11.28	7084	7029	55	7029
11.3	7164	7053	111	7053
11.32	7204	7077	127	7077
11.34	6914	7100	-186	7100
11.36	7317	7123	194	7123
11.38	7284	7145	139	7145
11.4	7208	7166	42	7166
11.42	7312	7187	125	7187
11.44	7294	7207	87	7207
11.46	7185	7226	-41	7226
11.48	7341	7245	96	7245
11.5	7400	7263	137	7263
11.52	7313	7280	33	7280
11.54	7351	7297	54	7297
11.56	7290	7312	-22	7312
11.58	7453	7327	126	7327
11.6	7441	7341	100	7341
11.62	7432	7354	78	7354
11.64	7509	7367	142	7367
11.66	7578	7378	200	7378
11.68	7448	7388	60	7388
11.7	7490	7398	92	7398
11.72	7794	7406	388	7406
11.74	7466	7414	52	7414
11.76	7346	7420	-74	7420
11.78	7663	7426	237	7426
11.8	7425	7430	-5	7430
11.82	7442	7433	9	7433
11.84	7374	7435	-61	7435
11.86	7407	7436	-29	7436
11.88	7414	7436	-22	7436
11.9	7455	7435	20	7435
11.92	7463	7433	30	7433
11.94	7352	7429	-77	7429
11.96	7380	7425	-45	7425
11.98	7349	7420	-71	7420
12.0	7553	7413	140	7413
12.02	7387	7406	-19	7406
12.04	7446	7397	49	7397
12.06	7331	7388	-57	7388
12.08	7309	7378	-69	7378
12.1	7280	7367	-87	7367
12.12	7364	7355	9	7355
12.14	7294	7342	-48	7342
12.16	7168	7328	-160	7328
12.18	7260	7314	-54	7314
12.2	7244	7298	-54	7298
12.22	7174	7282	-108	7282
12.24	7268	7265	3	7265
12.26	7240	7247	-7	7247
12.28	7109	7229	-120	7229
12.3	7191	7209	-18	7209
12.32	7080	7189	-109	7189
12.34	7157	7169	-12	7169
12.36	6958	7147	-189	7147
12.38	7009	7125	-116	7125
12.4	7001	7102	-101	7102
12.42	6925	7079	-154	7079
12.44	6957	7055	-98	7055
12.46	6884	7030	-146	7030
12.48	6962	7005	-43	7005
12.5	6819	6979	-160	6979
12.52	6885	6953	-68	6953
12.54	6786	6926	-140	6926
12.56	6855	6899	-44	6899
12.58	6754	6871	-117	6871
12.6	6627	6843	-216	6843
12.62	6678	6814	-136	6814
12.64	6693	6785	-92	6785
12.66	6747	6755	-8	6755
12.68	6714	6725	-11	6725
12.7	6608	6695	-87	6695
12.72	6502	6664	-162	6664
12.74	6488	6633	-145	6633
12.76	6481	6601	-120	6601
12.78	6425	6569	-144	6569
12.8	6578	6537	41	6537
12.82	6393	6505	-112	6505
12.84	6441	6472	-31	6472
12.86	6208	6439	-231	6439
12.88	6328	6406	-78	6406
12.9	6345	6372	-27	6372
12.92	6256	6339	-83	6339
12.94	6177	6305	-128	6305
12.96	6317	6271	46	6271
12.98	6071	6237	-166	6237
13.0	6190	6203	-13	6203
13.02	6019	6168	-149	6168
13.04	5991	6134	-143	6134
13.06	6063	6099	-36	6099
13.08	5983	6065	-82	6065
13.1	5932	6030	-98	6030
13.12	5983	5995	-12	5995
13.14	5875	5961	-86	5961
13.16	5947	5926	21	5926
13.18	5937	5891	46	5891
13.2	5751	5857	-106	5857
13.22	5752	5822	-70	5822
13.24	5788	5788	0	5788
13.26	5822	5753	69	5753
13.28	5735	5719	16	5719
13.3	5680	5685	-5	5685
13.32	5722	5651	71	5651
13.34	5579	5617	-38	5617
13.36	5686	5583	103	5583
13.38	5536	5550	-14	5550
13.4	5653	5516	137	5516
13.42	5530	5483	47	5483
13.44	5531	5450	81	5450
13.46	5442	5418	24	5418
13.48	5512	5386	126	5386
13.5	5361	5354	7	5354
13.52	5522	5322	200	5322
13.54	5331	5291	40	5291
13.56	5299	5260	39	5260
13.58	5279	5229	50	5229
13.6	5340	5199	141	5199
13.62	5300	5169	131	5169
13.64	5249	5139	110	5139
13.66	5219	5109	110	5109
13.68	5132	5080	52	5080
13.7	5080	5051	29	5051
13.72	5199	5023	176	5023
13.74	5218	4995	223	4995
13.76	5098	4967	131	4967
13.78	5183	4939	244	4939
13.8	5117	4911	206	4911
13.82	5016	4884	132	4884
13.84	4962	4857	105	4857
13.86	4888	4831	57	4831
13.88	4959	4805	154	4805
13.9	4965	4779	186	4779
13.92	4985	4753	232	4753
13.94	4851	4727	124	4727
13.96	4829	4702	127	4702
13.98	4798	4677	121	4677
14.0	4729	4653	76	4653
14.02	4842	4628	214	4628
14.04	4711	4604	107	4604
14.06	4801	4580	221	4580
14.08	4845	4557	288	4557
14.1	4788	4534	254	4534
14.12	4675	4511	164	4511
14.14	4679	4488	191	4488
14.16	4554	4465	89	4465
14.18	4702	4443	259	4443
14.2	4602	4421	181	4421
14.22	4636	4399	237	4399
14.24	4522	4377	145	4377
14.26	4580	4356	224	4356
14.28	4671	4335	336	4335
14.3	4570	4314	256	4314
14.32	4521	4294	227	4294
14.34	4520	4273	247	4273
14.36	4432	4253	179	4253
14.38	4437	4233	204	4233
14.4	4275	4214	61	4214
14.42	4479	4194	285	4194
14.44	4430	4175	255	4175
14.46	4346	4156	190	4156
14.48	4367	4137	230	4137
14.5	4441	4119	322	4119
14.52	4306	4100	206	4100
14.54	4328	4082	246	4082
14.56	4290	4064	226	4064
14.58	4219	4047	172	4047
14.6	4240	4029	211	4029
14.62	4080	4012	68	4012
14.64	4381	3995	386	3995
14.66	4223	3978	245	3978
14.68	4265	3961	304	3961
14.7	4236	3945	291	3945
14.72	4285	3929	356	3929
14.74	4086	3913	173	3913
14.76	4139	3897	242	3897
14.78	4169	3881	288	3881
14.8	4101	3866	235	3866
14.82	4117	3850	267	3850
14.84	4056	3835	221	3835
14.86	4046	3820	226	3820
14.88	4033	3806	227	3806
14.9	4053	3791	262	3791
14.92	4033	3777	256	3777
14.94	3906	3763	143	3763
14.96	4010	3749	261	3749
14.98	3925	3735	190	3735
15.0	3996	3721	275	3721
15.02	3932	3708	224	3708
15.04	3787	3694	93	3694
15.06	3878	3681	197	3681
15.08	3949	3668	281	3668
15.1	3871	3655	216	3655
15.12	3810	3643	167	3643
15.14	3824	3630	194	3630
15.16	3811	3618	193	3618
15.18	3752	3605	147	3605
15.2	3725	3593	132	3593
15.22	3722	3581	141	3581
15.24	3825	3570	255	3570
15.26	3713	3558	155	3558
15.28	3714	3547	167	3547
15.3	3657	3535	122	3535
15.32	3677	3524	153	3524
15.34	3570	3513	57	3513
15.36	3667	3502	165	3502
15.38	3597	3491	106	3491
15.4	3644	3481	163	3481
15.42	3567	3470	97	3470
15.44	3509	3460	49	3460
15.46	3553	3449	104	3449
15.48	3462	3439	23	3439
15.5	3567	3429	138	3429
15.52	3527	3419	108	3419
15.54	3542	3410	132	3410
15.56	3609	3400	209	3400
15.58	3547	3390	157	3390
15.6	3534	3381	153	3381
15.62	3511	3372	139	3372
15.64	3517	3362	155	3362
15.66	3383	3353	30	3353
15.68	3517	3344	173	3344
15.7	3414	3335	79	3335
15.72	3451	3326	125	3326
15.74	3380	3318	62	3318
15.76	3425	3309	116	3309
15.78	3396	3301	95	3301
15.8	3340	3292	48	3292
15.82	3329	3284	45	3284
15.84	3399	3276	123	3276
15.86	3385	3267	118	3267
15.88	3294	3259	35	3259
15.9	3306	3251	55	3251
15.92	3360	3243	117	3243
15.94	3267	3236	31	3236
15.96	3383	3228	155	3228
15.98	3225	3220	5	3220
16.0	3360	3213	147	3213
16.02	3383	3205	178	3205
16.04	3371	3198	173	3198
16.06	3261	3190	71	3190
16.08	3202	3183	19	3183
16.1	3084	3176	-92	3176
16.12	3315	3168	147	3168
16.14	3187	3161	26	3161
16.16	3206	3154	52	3154
16.18	3191	3147	44	3147
16.2	3187	3140	47	3140
16.22	3161	3133	28	3133
16.24	3188	3127	61	3127
16.26	3141	3120	21	3120
16.28	2996	3113	-117	3113
16.3	3102	3107	-5	3107
16.32	3125	3100	25	3100
16.34	3064	3094	-30	3094
16.36	3034	3087	-53	3087
16.38	3123	3081	42	3081
16.4	3062	3074	-12	3074
16.42	3063	3068	-5	3068
16.44	3029	3062	-33	3062
16.46	2940	3056	-116	3056
16.48	2995	3050	-55	3050
16.5	2996	3044	-48	3044
16.52	3006	3038	-32	3038
16.54	2909	3032	-123	3032
16.56	3029	3026	3	3026
16.58	3038	3021	17	3021
16.6	2970	3015	-45	3015
16.62	2918	3009	-91	3009
16.64	2930	3004	-74	3004
16.66	2898	2998	-100	2998
16.68	3067	2993	74	2993
16.7	2936	2987	-51	2987
16.72	2946	2982	-36	2982
16.74	2973	2977	-4	2977
16.76	2894	2971	-77	2971
16.78	3010	2966	44	2966
16.8	2875	2961	-86	2961
16.82	2954	2956	-2	2956
16.84	2976	2951	25	2951
16.86	2780	2946	-166	2946
16.88	2877	2941	-64	2941
16.9	2858	2936	-78	2936
16.92	2845	2931	-86	2931
16.94	2802	2927	-125	2927
16.96	2840	2922	-82	2922
16.98	2855	2917	-62	2917
17.0	2870	2913	-43	2913
17.02	2802	2908	-106	2908
17.04	2789	2904	-115	2904
17.06	2881	2899	-18	2899
17.08	2794	2895	-101	2895
17.1	2831	2891	-60	2891
17.12	2882	2886	-4	2886
17.14	2843	2882	-39	2882
17.16	2762	2878	-116	2878
17.18	2831	2874	-43	2874
17.2	2796	2870	-74	2870
17.22	2761	2866	-105	2866
17.24	2812	2862	-50	2862
17.26	2710	2858	-148	2858
17.28	2715	2854	-139	2854
17.3	2775	2850	-75	2850
17.32	2731	2847	-116	2846
17.34	2677	2843	-166	2843
17.36	2782	2839	-57	2839
17.38	2773	2836	-63	2835
17.4	2768	2832	-64	2832
17.42	2770	2828	-58	2828
17.44	2769	2825	-56	2824
17.46	2815	2821	-6	2821
17.48	2766	2818	-52	2818
17.5	2762	2815	-53	2814
17.52	2735	2811	-76	2811
17.54	2666	2808	-142	2808
17.56	2794	2805	-11	2804
17.58	2669	2801	-132	2801
17.6	2726	2798	-72	2798
17.62	2801	2795	6	2795
17.64	2758	2792	-34	2792
17.66	2788	2789	-1	2789
17.68	2650	2786	-136	2786
17.7	2723	2783	-60	2783
17.72	2747	2780	-33	2780
17.74	2719	2777	-58	2777
17.76	2715	2774	-59	2774
17.78	2742	2772	-30	2771
17.8	2666	2769	-103	2768
17.82	2721	2766	-45	2766
17.84	2706	2763	-57	2763
17.86	2663	2761	-98	2760
17.88	2632	2758	-126	2758
17.9	2681	2756	-75	2755
17.92	2685	2753	-68	2753
17.94	2728	2751	-23	2750
17.96	2696	2748	-52	2748
17.98	2760	2746	14	2745
18.0	2750	2743	7	2743
18.02	2666	2741	-75	2741
18.04	2569	2739	-170	2738
18.06	2641	2737	-96	2736
18.08	2706	2735	-29	2734
18.1	2661	2732	-71	2732
18.12	2679	2730	-51	2729
18.14	2748	2728	20	2727
18.16	2619	2726	-107	2725
18.18	2733	2724	9	2723
18.2	2673	2722	-49	2721
18.22	2573	2720	-147	2719
18.24	2686	2718	-32	2717
18.26	2595	2716	-121	2715
18.28	2634	2714	-80	2713
18.3	2610	2712	-102	2711
18.32	2561	2710	-149	2709
18.34	2698	2709	-11	2708
18.36	2649	2707	-58	2706
18.38	2570	2705	-135	2704
18.4	2568	2703	-135	2702
18.42	2713	2702	11	2701
18.44	2596	2700	-104	2699
18.46	2693	2698	-5	2697
18.48	2689	2697	-8	2696
18.5	2657	2695	-38	2694
18.52	2646	2694	-48	2692
18.54	2611	2692	-81	2691
18.56	2648	2691	-43	2689
18.58	2636	2689	-53	2688
18.6	2661	2688	-27	2686
18.62	2608	2687	-79	2685
18.64	2611	2685	-74	2684
18.66	2618	2684	-66	2682
18.68	2642	2682	-40	2681
18.7	2608	2681	-73	2680
18.72	2665	2680	-15	2678
18.74	2628	2679	-51	2677
18.76	2596	2677	-81	2676
18.78	2678	2676	2	2674
18.8	2550	2675	-125	2673
18.82	2753	2674	79	2672
18.84	2637	2673	-36	2671
18.86	2668	2671	-3	2670
18.88	2660	2670	-10	2669
18.9	2629	2669	-40	2668
18.92	2603	2668	-65	2666
18.94	2616	2667	-51	2665
18.96	2704	2666	38	2664
18.98	2642	2665	-23	2663
19.0	2590	2664	-74	2662
19.02	2656	2663	-7	2661
19.04	2637	2662	-25	2660
19.06	2654	2661	-7	2659
19.08	2684	2660	24	2659
19.1	2651	2660	-9	2658
19.12	2595	2659	-64	2657
19.14	2454	2658	-204	2656
19.16	2634	2657	-23	2655
19.18	2625	2656	-31	2654
19.2	2598	2655	-57	2653
19.22	2726	2655	71	2653
19.24	2531	2654	-123	2652
19.26	2623	2653	-30	2651
19.28	2589	2652	-63	2650
19.3	2542	2652	-110	2650
19.32	2642	2651	-9	2649
19.34	2572	2650	-78	2648
19.36	2591	2650	-59	2647
19.38	2646	2649	-3	2647
19.4	2588	2648	-60	2646
19.42	2597	2648	-51	2645
19.44	2607	2647	-40	2645
19.46	2612	2647	-35	2644
19.48	2655	2646	9	2643
19.5	2666	2645	21	2643
19.52	2655	2645	10	2642
19.54	2624	2644	-20	2642
19.56	2649	2644	5	2641
19.58	2704	2643	61	2641
19.6	2582	2643	-61	2640
19.62	2644	2642	2	2639
19.64	2745	2642	103	2639
19.66	2646	2641	5	2638
19.68	2683	2641	42	2638
19.7	2584	2640	-56	2637
19.72	2650	2640	10	2637
19.74	2674	2639	35	2636
19.76	2675	2639	36	2636
19.78	2601	2639	-38	2635
19.8	2659	2638	21	2635
19.82	2627	2638	-11	2634
19.84	2677	2637	40	2634
19.86	2629	2637	-8	2634
19.88	2645	2637	8	2633
19.9	2683	2636	47	2633
19.92	2673	2636	37	2632
19.94	2640	2635	5	2632
19.96	2658	2635	23	2631
19.98	2633	2635	-2	2631
20.0	2549	2634	-85	2630
20.02	2711	2634	77	2630
20.04	2647	2634	13	2630
20.06	2613	2633	-20	2629
20.08	2632	2633	-1	2629
20.1	2618	2633	-15	2628
20.12	2622	2633	-11	2628
20.14	2602	2632	-30	2628
20.16	2746	2632	114	2627
20.18	2591	2632	-41	2627
20.2	2666	2631	35	2626
20.22	2639	2631	8	2626
20.24	2702	2631	71	2626
20.26	2619	2631	-12	2625
20.28	2632	2630	2	2625
20.3	2615	2630	-15	2624
20.32	2680	2630	50	2624
20.34	2675	2629	46	2624
20.36	2700	2629	71	2623
20.38	2681	2629	52	2623
20.4	2612	2629	-17	2622
20.42	2569	2628	-59	2622
20.44	2666	2628	38	2621
20.46	2660	2628	32	2621
20.48	2610	2628	-18	2621
20.5	2648	2627	21	2620
20.52	2583	2627	-44	2620
20.54	2587	2627	-40	2619
20.56	2656	2627	29	2619
20.58	2721	2626	95	2618
20.6	2600	2626	-26	2618
20.62	2675	2626	49	2617
20.64	2608	2626	-18	2617
20.66	2578	2626	-48	2616
20.68	2612	2625	-13	2616
20.7	2520	2625	-105	2615
20.72	2597	2625	-28	2615
20.74	2656	2625	31	2614
20.76	2608	2625	-17	2614
20.78	2635	2625	10	2613
20.8	2721	2625	96	2613
20.82	2703	2626	77	2612
20.84	2819	2626	193	2612
20.86	2766	2627	139	2611
20.88	2676	2627	49	2610
20.9	2591	2628	-37	2610
20.92	2652	2629	23	2609
20.94	2638	2631	7	2609
20.96	2753	2633	120	2608
20.98	2541	2635	-94	2607
21.0	2617	2638	-21	2607
21.02	2646	2641	5	2606
21.04	2636	2646	-10	2605
21.06	2604	2651	-47	2605
21.08	2692	2657	35	2604
21.1	2617	2664	-47	2603
21.12	2636	2672	-36	2602
21.14	2631	2682	-51	2602
21.16	2640	2692	-52	2601
21.18	2670	2705	-35	2600
21.2	2652	2719	-67	2599
21.22	2632	2735	-103	2599
21.24	2796	2753	43	2598
21.26	2632	2773	-141	2597
21.28	2754	2796	-42	2596
21.3	2663	2820	-157	2595
21.32	2684	2846	-162	2594
21.34	2824	2874	-50	2593
21.36	2833	2905	-72	2592
21.38	2774	2937	-163	2591
21.4	2701	2971	-270	2590
21.42	2812	3006	-194	2589
21.44	2831	3042	-211	2588
21.46	2902	3079	-177	2587
21.48	2844	3117	-273	2586
21.5	2946	3155	-209	2585
21.52	2923	3192	-269	2584
21.54	3097	3228	-131	2583
21.56	3047	3263	-216	2582
21.58	3223	3296	-73	2581
21.6	3301	3327	-26	2579
21.62	3510	3354	156	2578
21.64	3603	3378	225	2577
21.66	3774	3398	376	2576
21.68	3886	3413	473	2574
21.7	4244	3423	821	2573
21.72	4272	3429	843	2572
21.74	4152	3430	722	2570
21.76	4404	3430	974	2569
21.78	4226	3427	799	2568
21.8	3991	3422	569	2566
21.82	4091	3416	675	2565
21.84	4047	3409	638	2563
21.86	3746	3401	345	2562
21.88	3655	3392	263	2560
21.9	3510	3382	128	2559
21.92	3427	3371	56	2557
21.94	3453	3359	94	2555
21.96	3287	3346	-59	2554
21.98	3225	3332	-107	2552
22.0	3267	3317	-50	2551
22.02	3038	3301	-263	2549
22.04	2998	3285	-287	2547
22.06	2935	3268	-333	2545
22.08	2931	3251	-320	2544
22.1	2809	3233	-424	2542
22.12	2800	3215	-415	2540
22.14	2713	3196	-483	2538
22.16	2689	3177	-488	2536
22.18	2735	3157	-422	2534
22.2	2770	3137	-367	2533
22.22	2737	3117	-380	2531
22.24	2682	3097	-415	2529
22.26	2731	3077	-346	2527
22.28	2662	3056	-394	2525
22.3	2628	3036	-408	2523
22.32	2614	3016	-402	2521
22.34	2580	2996	-416	2519
22.36	2597	2976	-379	2517
22.38	2579	2956	-377	2515
22.4	2593	2936	-343	2513
22.42	2537	2917	-380	2510
22.44	2516	2898	-382	2508
22.46	2566	2879	-313	2506
22.48	2639	2860	-221	2504
22.5	2606	2842	-236	2502
22.52	2504	2824	-320	2500
22.54	2617	2807	-190	2497
22.56	2498	2790	-292	2495
22.58	2525	2773	-248	2493
22.6	2522	2757	-235	2491
22.62	2517	2741	-224	2488
22.64	2621	2726	-105	2486
22.66	2490	2711	-221	2484
22.68	2559	2696	-137	2481
22.7	2506	2682	-176	2479
22.72	2577	2669	-92	2477
22.74	2485	2656	-171	2474
22.76	2456	2643	-187	2472
22.78	2445	2631	-186	2470
22.8	2464	2619	-155	2467
22.82	2543	2608	-65	2465
22.84	2560	2597	-37	2462
22.86	2519	2587	-68	2460
22.88	2495	2577	-82	2457
22.9	2529	2567	-38	2455
22.92	2519	2558	-39	2452
22.94	2573	2549	24	2450
22.96	2485	2540	-55	2447
22.98	2498	2532	-34	2445
23.0	2449	2524	-75	2442
23.02	2398	2517	-119	2440
23.04	2517	2509	8	2437
23.06	2543	2502	41	2434
23.08	2453	2496	-43	2432
23.1	2401	2489	-88	2429
23.12	2424	2483	-59	2426
23.14	2346	2477	-131	2424
23.16	2445	2471	-26	2421
23.18	2515	2466	49	2418
23.2	2450	2460	-10	2416
23.22	2453	2455	-2	2413
23.24	2366	2450	-84	2410
23.26	2420	2445	-25	2408
23.28	2379	2441	-62	2405
23.3	2445	2436	9	2402
23.32	2363	2432	-69	2399
23.34	2457	2427	30	2397
23.36	2486	2423	63	2394
23.38	2435	2419	16	2391
23.4	2437	2415	22	2388
23.42	2400	2411	-11	2386
23.44	2393	2407	-14	2383
23.46	2520	2403	117	2380
23.48	2382	2400	-18	2377
23.5	2377	2396	-19	2374
23.52	2399	2392	7	2372
23.54	2407	2389	18	2369
23.56	2396	2385	11	2366
23.58	2401	2382	19	2363
23.6	2454	2379	75	2360
23.62	2368	2375	-7	2357
23.64	2370	2372	-2	2354
23.66	2407	2369	38	2352
23.68	2321	2366	-45	2349
23.7	2392	2363	29	2346
23.72	2322	2359	-37	2343
23.74	2366	2356	10	2340
23.76	2381	2353	28	2337
23.78	2406	2350	56	2334
23.8	2331	2347	-16	2331
23.82	2282	2344	-62	2328
23.84	2351	2341	10	2325
23.86	2346	2337	9	2323
23.88	2452	2334	118	2320
23.9	2319	2331	-12	2317
23.92	2361	2328	33	2314
23.94	2292	2325	-33	2311
23.96	2249	2322	-73	2308
23.98	2235	2319	-84	2305
24.0	2278	2316	-38	2302
24.02	2354	2313	41	2299
24.04	2403	2310	93	2296
24.06	2257	2307	-50	2293
24.08	2272	2304	-32	2290
24.1	2231	2301	-70	2287
24.12	2321	2298	23	2284
24.14	2334	2295	39	2281
24.16	2260	2293	-33	2278
24.18	2275	2290	-15	2275
24.2	2315	2287	28	2272
24.22	2306	2284	22	2269
24.24	2287	2282	5	2266
24.26	2261	2279	-18	2263
24.28	2299	2276	23	2260
24.3	2233	2274	-41	2258
24.32	2309	2272	37	2255
24.34	2272	2269	3	2252
24.36	2232	2267	-35	2249
24.38	2250	2265	-15	2246
24.4	2258	2264	-6	2243
24.42	2307	2262	45	2240
24.44	2240	2261	-21	2237
24.46	2227	2260	-33	2234
24.48	2308	2259	49	2231
24.5	2214	2259	-45	2228
24.52	2276	2258	18	2225
24.54	2202	2259	-57	2222
24.56	2214	2259	-45	2219
24.58	2252	2260	-8	2216
24.6	2234	2261	-27	2213
24.62	2222	2263	-41	2210
24.64	2240	2265	-25	2207
24.66	2222	2267	-45	2204
24.68	2282	2270	12	2202
24.7	2160	2273	-113	2199
24.72	2213	2276	-63	2196
24.74	2309	2280	29	2193
24.76	2201	2283	-82	2190
24.78	2166	2287	-121	2187
24.8	2230	2291	-61	2184
24.82	2176	2294	-118	2181
24.84	2125	2297	-172	2178
24.86	2175	2300	-125	2175
24.88	2124	2303	-179	2173
24.9	2178	2305	-127	2170
24.92	2261	2306	-45	2167
24.94	2221	2307	-86	2164
24.96	2232	2307	-75	2161
24.98	2130	2306	-176	2158
25.0	2095	2305	-210	2156
25.02	2199	2302	-103	2153
25.04	2121	2300	-179	2150
25.06	2123	2296	-173	2147
25.08	2116	2293	-177	2144
25.1	2198	2289	-91	2141
25.12	2050	2285	-235	2139
25.14	2169	2281	-112	2136
25.16	2134	2277	-143	2133
25.18	2131	2272	-141	2130
25.2	2176	2267	-91	2128
25.22	2161	2262	-101	2125
25.24	2184	2257	-73	2122
25.26	2129	2252	-123	2119
25.28	2114	2247	-133	2117
25.3	2165	2241	-76	2114
25.32	2020	2236	-216	2111
25.34	2112	2230	-118	2108
25.36	2079	2224	-145	2106
25.38	2184	2219	-35	2103
25.4	2111	2213	-102	2100
25.42	2132	2207	-75	2098
25.44	2130	2201	-71	2095
25.46	2085	2195	-110	2092
25.48	2156	2189	-33	2090
25.5	2030	2183	-153	2087
25.52	2055	2177	-122	2084
25.54	2023	2171	-148	2082
25.56	2141	2165	-24	2079
25.58	2010	2160	-150	2076
25.6	2066	2154	-88	2074
25.62	2086	2148	-62	2071
25.64	2067	2143	-76	2068
25.66	2064	2137	-73	2066
25.68	2050	2131	-81	2063
25.7	2051	2126	-75	2060
25.72	2030	2121	-91	2058
25.74	2031	2116	-85	2055
25.76	2109	2111	-2	2053
25.78	2055	2106	-51	2050
25.8	2016	2101	-85	2048
25.82	2094	2096	-2	2045
25.84	1979	2091	-112	2042
25.86	2065	2087	-22	2040
25.88	2048	2082	-34	2037
25.9	2095	2078	17	2035
25.92	2019	2074	-55	2032
25.94	2026	2070	-44	2030
25.96	2088	2065	23	2027
25.98	2118	2061	57	2025
26.0	2003	2058	-55	2022
26.02	2076	2054	22	2019
26.04	2007	2050	-43	2017
26.06	2051	2047	5	2014
26.08	2015	2043	-28	2012
26.1	2077	2040	37	2009
26.12	2046	2036	10	2007
26.14	1947	2033	-86	2004
26.16	1939	2030	-91	2002
26.18	2043	2027	16	2000
26.2	1932	2023	-91	1997
26.22	2071	2020	51	1995
26.24	1993	2017	-24	1992
26.26	1945	2015	-70	1990
26.28	1928	2012	-84	1987
26.3	1978	2009	-31	1985
26.32	1967	2006	-39	1982
26.34	1960	2004	-44	1980
26.36	1988	2001	-13	1977
26.38	1936	1998	-62	1975
26.4	1987	1996	-9	1973
26.42	1975	1993	-18	1970
26.44	1972	1991	-19	1968
26.46	2059	1988	71	1965
26.48	1964	1986	-22	1963
26.5	1966	1984	-18	1961
26.52	1899	1981	-82	1958
26.54	1985	1979	6	1956
26.56	2022	1977	45	1954
26.58	1939	1974	-35	1951
26.6	1948	1972	-24	1949
26.62	1970	1970	0	1946
26.64	2010	1968	42	1944
26.66	1912	1965	-53	1942
26.68	1967	1963	4	1939
26.7	1949	1961	-12	1937
26.72	1954	1959	-5	1935
26.74	1943	1957	-14	1932
26.76	1937	1955	-18	1930
26.78	1975	1953	22	1928
26.8	2043	1951	92	1925
26.82	1947	1949	-2	1923
26.84	2037	1947	90	1921
26.86	1913	1945	-32	1919
26.88	1931	1943	-12	1916
26.9	1944	1941	3	1914
26.92	1990	1939	51	1912
26.94	1865	1937	-72	1909
26.96	1927	1935	-8	1907
26.98	1957	1933	24	1905
27.0	1906	1932	-26	1903
27.02	1989	1930	59	1900
27.04	1951	1928	23	1898
27.06	1921	1926	-5	1896
27.08	1871	1925	-54	1894
27.1	1852	1923	-71	1891
27.12	1885	1921	-36	1889
27.14	1943	1919	24	1887
27.16	1810	1918	-108	1885
27.18	1878	1916	-38	1883
27.2	1908	1915	-7	1880
27.22	1859	1913	-54	1878
27.24	1994	1912	82	1876
27.26	1838	1910	-72	1874
27.28	1908	1909	-1	1872
27.3	1811	1907	-96	1869
27.32	1932	1906	26	1867
27.34	1801	1904	-103	1865
27.36	1864	1903	-39	1863
27.38	1956	1902	54	1861
27.4	1852	1900	-48	1859
27.42	1832	1899	-67	1856
27.44	1874	1898	-24	1854
27.46	1896	1897	-1	1852
27.48	1845	1896	-51	1850
27.5	1853	1895	-42	1848
27.52	1853	1894	-41	1846
27.54	1903	1893	10	1844
27.56	1832	1892	-60	1841
27.58	1865	1891	-26	1839
27.6	1811	1890	-79	1837
27.62	1881	1890	-9	1835
27.64	1871	1889	-18	1833
27.66	1902	1888	14	1831
27.68	1851	1888	-37	1829
27.7	1906	1887	19	1827
27.72	1854	1887	-33	1825
27.74	1878	1887	-9	1823
27.76	1890	1887	3	1821
27.78	1915	1886	29	1818
27.8	1881	1887	-6	1816
27.82	1856	1887	-31	1814
27.84	1880	1887	-7	1812
27.86	1893	1888	5	1810
27.88	1840	1889	-49	1808
27.9	1915	1890	25	1806
27.92	1900	1891	9	1804
27.94	1956	1892	64	1802
27.96	1825	1894	-69	1800
27.98	1885	1897	-12	1798
28.0	1860	1900	-40	1796
28.02	1827	1903	-76	1794
28.04	1942	1907	35	1792
28.06	1866	1912	-46	1790
28.08	1948	1919	29	1788
28.1	1970	1926	44	1786
28.12	1963	1935	28	1784
28.14	1925	1946	-21	1782
28.16	1863	1959	-96	1780
28.18	1982	1974	8	1778
28.2	2005	1993	12	1776
28.22	2009	2014	-5	1774
28.24	1968	2040	-72	1772
28.26	1964	2070	-106	1770
28.28	2017	2106	-89	1768
28.3	2043	2147	-104	1766
28.32	2030	2195	-165	1764
28.34	2112	2250	-138	1762
28.36	2012	2313	-301	1760
28.38	2156	2384	-228	1759
28.4	2213	2465	-252	1757
28.42	2147	2555	-408	1755
28.44	2218	2656	-438	1753
28.46	2335	2768	-433	1751
28.48	2283	2890	-607	1749
28.5	2308	3024	-716	1747
28.52	2463	3168	-705	1745
28.54	2446	3323	-877	1743
28.56	2672	3487	-815	1741
28.58	2708	3661	-953	1740
28.6	2857	3842	-985	1738
28.62	2985	4030	-1045	1736
28.64	3166	4222	-1056	1734
28.66	3488	4417	-929	1732
28.68	3770	4612	-842	1730
28.7	4100	4804	-704	1728
28.72	4323	4991	-668	1726
28.74	4776	5169	-393	1725
28.76	5010	5336	-326	1723
28.78	5190	5488	-298	1721
28.8	5244	5621	-377	1719
28.82	5391	5734	-343	1717
28.84	5476	5822	-346	1715
28.86	5429	5884	-455	1714
28.88	5491	5920	-429	1712
28.9	5372	5939	-567	1710
28.92	5359	5944	-585	1708
28.94	5209	5932	-723	1706
28.96	5187	5906	-719	1705
28.98	5062	5871	-809	1703
29.0	4881	5828	-947	1701
29.02	4604	5778	-1174	1699
29.04	4685	5720	-1035	1697
29.06	4586	5654	-1068	1696
29.08	4389	5582	-1193	1694
29.1	4018	5503	-1485	1692
29.12	4090	5419	-1329	1690
29.14	4098	5331	-1233	1689
29.16	3898	5238	-1340	1687
29.18	3749	5141	-1392	1685
29.2	3666	5041	-1375	1683
29.22	3581	4939	-1358	1682
29.24	3492	4835	-1343	1680
29.26	3430	4729	-1299	1678
29.28	3239	4623	-1384	1676
29.3	3180	4517	-1337	1675
29.32	3184	4411	-1227	1673
29.34	3057	4306	-1249	1671
29.36	3085	4203	-1118	1669
29.38	2977	4102	-1125	1668
29.4	2835	4004	-1169	1666
29.42	2856	3909	-1053	1664
29.44	2907	3817	-910	1663
29.46	2848	3730	-882	1661
29.48	2821	3647	-826	1659
29.5	2727	3570	-843	1658
29.52	2772	3498	-726	1656
29.54	2808	3432	-624	1654
29.56	2783	3372	-589	1653
29.58	2802	3318	-516	1651
29.6	2956	3271	-315	1649
29.62	2816	3231	-415	1648
29.64	3033	3197	-164	1646
29.66	2982	3171	-189	1644
29.68	3090	3151	-61	1643
29.7	3072	3137	-65	1641
29.72	2984	3130	-146	1639
29.74	2973	3128	-155	1638
29.76	2840	3131	-291	1636
29.78	2725	3139	-414	1634
29.8	2658	3151	-493	1633
29.82	2641	3165	-524	1631
29.84	2664	3182	-518	1630
29.86	2483	3199	-716	1628
29.88	2524	3216	-692	1626
29.9	2360	3232	-872	1625
29.92	2371	3246	-875	1623
29.94	2246	3256	-1010	1622
29.96	2282	3261	-979	1620
29.98	2203	3260	-1057	1618
30.0	2175	3253	-1078	1617
30.02	2035	3240	-1205	1615
30.04	2086	3224	-1138	1614
30.06	2112	3205	-1093	1612
30.08	2000	3182	-1182	1611
30.1	1937	3156	-1219	1609
30.12	1937	3129	-1192	1607
30.14	1931	3100	-1169	1606
30.16	1898	3069	-1171	1604
30.18	1818	3037	-1219	1603
30.2	1862	3004	-1142	1601
30.22	1852	2969	-1117	1600
30.24	1772	2934	-1162	1598
30.26	1769	2898	-1129	1597
30.28	1770	2860	-1090	1595
30.3	1747	2822	-1075	1594
30.32	1747	2783	-1036	1592
30.34	1781	2743	-962	1591
30.36	1713	2703	-990	1589
30.38	1705	2663	-958	1588
30.4	1738	2623	-885	1586
30.42	1694	2583	-889	1585
30.44	1802	2544	-742	1583
30.46	1686	2504	-818	1582
30.48	1702	2465	-763	1580
30.5	1651	2427	-776	1579
30.52	1664	2389	-725	1577
30.54	1637	2352	-715	1576
30.56	1611	2316	-705	1574
30.58	1684	2281	-597	1573
30.6	1606	2246	-640	1571
30.62	1669	2213	-544	1570
30.64	1585	2181	-596	1568
30.66	1641	2149	-508	1567
30.68	1625	2119	-494	1566
30.7	1696	2090	-394	1564
30.72	1646	2063	-417	1563
30.74	1717	2036	-319	1561
30.76	1706	2011	-305	1560
30.78	1620	1987	-367	1558
30.8	1676	1964	-288	1557
30.82	1693	1943	-250	1556
30.84	1677	1922	-245	1554
30.86	1696	1903	-207	1553
30.88	1679	1885	-206	1551
30.9	1644	1868	-224	1550
30.92	1645	1853	-208	1549
30.94	1632	1838	-206	1547
30.96	1610	1824	-214	1546
30.98	1622	1812	-190	1544
31.0	1641	1801	-160	1543
31.02	1611	1790	-179	1542
31.04	1645	1781	-136	1540
31.06	1690	1773	-83	1539
31.08	1682	1766	-84	1538
31.1	1663	1760	-97	1536
31.12	1727	1756	-29	1535
31.14	1687	1752	-65	1533
31.16	1728	1750	-22	1532
31.18	1658	1750	-92	1531
31.2	1631	1751	-120	1529
31.22	1671	1754	-83	1528
31.24	1735	1759	-24	1527
31.26	1635	1766	-131	1525
31.28	1668	1776	-108	1524
31.3	1679	1788	-109	1523
31.32	1700	1803	-103	1521
31.34	1748	1821	-73	1520
31.36	1737	1843	-106	1519
31.38	1746	1868	-122	1517
31.4	1653	1898	-245	1516
31.42	1752	1932	-180	1515
31.44	1730	1970	-240	1514
31.46	1735	2012	-277	1512
31.48	1819	2060	-241	1511
31.5	1807	2112	-305	1510
31.52	1778	2169	-391	1508
31.54	1812	2230	-418	1507
31.56	1845	2295	-450	1506
31.58	1819	2365	-546	1505
31.6	1858	2438	-580	1503
31.62	1957	2514	-557	1502
31.64	1972	2592	-620	1501
31.66	1943	2671	-728	1499
31.68	1948	2751	-803	1498
31.7	2082	2830	-748	1497
31.72	2066	2906	-840	1496
31.74	2080	2979	-899	1494
31.76	2171	3048	-877	1493
31.78	2191	3110	-919	1492
31.8	2392	3164	-772	1491
31.82	2411	3209	-798	1490
31.84	2500	3244	-744	1488
31.86	2720	3267	-547	1487
31.88	2804	3280	-476	1486
31.9	3038	3287	-249	1485
31.92	3372	3286	86	1483
31.94	3729	3278	451	1482
31.96	4256	3263	993	1481
31.98	4817	3244	1573	1480
32.0	5573	3221	2352	1479
32.02	6621	3195	3426	1477
32.04	7614	3164	4450	1476
32.06	8719	3131	5588	1475
32.08	9602	3094	6508	1474
32.1	10513	3055	7458	1473
32.12	11246	3014	8232	1471
32.14	11435	2970	8465	1470
32.16	11603	2925	8678	1469
32.18	11383	2878	8505	1468
32.2	11049	2830	8219	1467
32.22	10956	2781	8175	1466
32.24	10356	2731	7625	1464
32.26	9953	2681	7272	1463
32.28	9600	2631	6969	1462
32.3	9075	2581	6494	1461
32.32	8665	2531	6134	1460
32.34	8231	2482	5749	1459
32.36	7951	2433	5518	1458
32.38	7650	2386	5264	1456
32.4	7192	2339	4853	1455
32.42	6878	2294	4584	1454
32.44	6598	2250	4348	1453
32.46	6369	2207	4162	1452
32.48	6033	2165	3868	1451
32.5	5882	2126	3756	1450
32.52	5554	2088	3466	1449
32.54	5297	2051	3246	1448
32.56	5146	2017	3129	1446
32.58	4934	1984	2950	1445
32.6	4698	1953	2745	1444
32.62	4304	1924	2380	1443
32.64	4194	1896	2298	1442
32.66	3857	1871	1986	1441
32.68	3778	1847	1931	1440
32.7	3474	1825	1649	1439
32.72	3308	1805	1503	1438
32.74	3120	1787	1333	1437
32.76	3077	1770	1307	1436
32.78	2987	1755	1232	1434
32.8	2950	1741	1209	1433
32.82	2993	1728	1265	1432
32.84	2821	1717	1104	1431
32.86	2907	1708	1199	1430
32.88	2990	1699	1291	1429
32.9	3063	1691	1372	1428
32.92	3180	1684	1496	1427
32.94	3387	1678	1709	1426
32.96	3497	1673	1824	1425
32.98	3672	1668	2004	1424
33.0	4019	1663	2356	1423
33.02	4301	1658	2643	1422
33.04	4570	1653	2917	1421
33.06	4817	1649	3168	1420
33.08	4967	1644	3323	1419
33.1	5175	1639	3536	1418
33.12	5400	1634	3766	1417
33.14	5324	1629	3695	1416
33.16	5492	1624	3868	1415
33.18	5406	1619	3787	1414
33.2	5340	1614	3726	1413
33.22	5346	1609	3737	1412
33.24	5422	1604	3818	1411
33.26	5215	1599	3616	1410
33.28	5120	1593	3527	1409
33.3	5065	1588	3477	1408
33.32	4944	1583	3361	1407
33.34	4869	1578	3291	1406
33.36	4810	1573	3237	1405
33.38	4795	1568	3227	1404
33.4	4777	1563	3214	1403
33.42	4554	1559	2995	1402
33.44	4585	1554	3031	1401
33.46	4498	1550	2948	1400
33.48	4531	1545	2986	1399
33.5	4339	1541	2798	1398
33.52	4339	1537	2802	1397
33.54	4406	1534	2872	1396
33.56	4188	1531	2657	1395
33.58	4277	1528	2749	1394
33.6	4237	1525	2712	1393
33.62	4263	1523	2740	1393
33.64	4123	1521	2602	1392
33.66	4113	1520	2593	1391
33.68	4177	1519	2658	1390
33.7	4193	1519	2674	1389
33.72	4127	1519	2608	1388
33.74	4314	1519	2795	1387
33.76	4260	1520	2740	1386
33.78	4340	1522	2818	1385
33.8	4267	1523	2744	1384
33.82	4404	1525	2879	1383
33.84	4363	1528	2835	1382
33.86	4179	1531	2648	1382
33.88	4204	1534	2670	1381
33.9	4289	1537	2752	1380
33.92	4134	1540	2594	1379
33.94	4211	1543	2668	1378
33.96	3968	1547	2421	1377
33.98	3942	1549	2393	1376
34.0	3743	1552	2191	1375
34.02	3842	1554	2288	1374
34.04	3613	1556	2057	1374
34.06	3451	1557	1894	1373
34.08	3361	1557	1804	1372
34.1	3320	1556	1764	1371
34.12	3278	1555	1723	1370
34.14	3148	1554	1594	1369
34.16	3104	1551	1553	1368
34.18	2931	1549	1382	1368
34.2	2908	1546	1362	1367
34.22	2832	1543	1289	1366
34.24	2750	1539	1211	1365
34.26	2647	1535	1112	1364
34.28	2554	1531	1023	1363
34.3	2467	1527	940	1363
34.32	2333	1523	810	1362
34.34	2286	1518	768	1361
34.36	2149	1514	635	1360
34.38	2250	1509	741	1359
34.4	2119	1504	615	1358
34.42	2071	1499	572	1358
34.44	1946	1494	452	1357
34.46	1972	1489	483	1356
34.48	1896	1484	412	1355
34.5	1790	1480	310	1354
34.52	1748	1475	273	1354
34.54	1679	1470	209	1353
34.56	1725	1465	260	1352
34.58	1719	1461	258	1351
34.6	1637	1456	181	1350
34.62	1701	1452	249	1350
34.64	1640	1448	192	1349
34.66	1682	1443	239	1348
34.68	1628	1439	189	1347
34.7	1584	1436	148	1346
34.72	1557	1432	125	1346
34.74	1594	1428	166	1345
34.76	1570	1425	145	1344
34.78	1587	1422	165	1343
34.8	1541	1419	122	1343
34.82	1523	1416	107	1342
34.84	1503	1413	90	1341
34.86	1558	1411	147	1340
34.88	1543	1409	134	1340
34.9	1547	1407	140	1339
34.92	1579	1405	174	1338
34.94	1553	1403	150	1337
34.96	1452	1401	51	1337
34.98	1473	1400	73	1336
35.0	1538	1399	139	1335
35.02	1541	1398	143	1334
35.04	1500	1397	103	1334
35.06	1558	1397	161	1333
35.08	1560	1397	163	1332
35.1	1515	1397	118	1331
35.12	1474	1397	77	1331
35.14	1575	1397	178	1330
35.16	1591	1398	193	1329
35.18	1607	1399	208	1329
35.2	1637	1400	237	1328
35.22	1524	1401	123	1327
35.24	1569	1403	166	1326
35.26	1605	1405	200	1326
35.28	1589	1407	182	1325
35.3	1685	1409	276	1324
35.32	1693	1412	281	1324
35.34	1783	1414	369	1323
35.36	1762	1417	345	1322
35.38	1867	1420	447	1322
35.4	1883	1423	460	1321
35.42	2097	1426	671	1320
35.44	2171	1430	741	1319
35.46	2146	1433	713	1319
35.48	2332	1436	896	1318
35.5	2292	1440	852	1317
35.52	2276	1443	833	1317
35.54	2282	1446	836	1316
35.56	2344	1449	895	1315
35.58	2369	1452	917	1315
35.6	2428	1454	974	1314
35.62	2271	1456	815	1313
35.64	2343	1457	886	1313
35.66	2235	1458	777	1312
35.68	2285	1458	827	1312
35.7	2141	1457	684	1311
35.72	2214	1456	758	1310
35.74	2196	1455	741	1310
35.76	2219	1453	766	1309
35.78	2056	1451	605	1308
35.8	2124	1449	675	1308
35.82	2118	1447	671	1307
35.84	2029	1444	585	1306
35.86	2030	1441	589	1306
35.88	2018	1438	580	1305
35.9	1982	1435	547	1304
35.92	2099	1431	668	1304
35.94	1986	1428	558	1303
35.96	1974	1424	550	1303
35.98	1822	1421	401	1302
36.0	1786	1417	369	1301
36.02	1742	1413	329	1301
36.04	1763	1409	354	1300
36.06	1728	1406	322	1300
36.08	1668	1402	266	1299
36.1	1627	1398	229	1298
36.12	1641	1394	247	1298
36.14	1576	1391	185	1297
36.16	1558	1387	171	1297
36.18	1547	1383	164	1296
36.2	1441	1380	61	1295
36.22	1519	1377	142	1295
36.24	1440	1373	67	1294
36.26	1441	1370	71	1294
36.28	1445	1367	78	1293
36.3	1359	1364	-5	1292
36.32	1359	1361	-2	1292
36.34	1370	1358	12	1291
36.36	1408	1355	53	1291
36.38	1416	1353	63	1290
36.4	1408	1350	58	1290
36.42	1401	1348	53	1289
36.44	1388	1346	42	1288
36.46	1302	1344	-42	1288
36.48	1311	1341	-30	1287
36.5	1400	1339	61	1287
36.52	1323	1337	-14	1286
36.54	1372	1336	36	1286
36.56	1332	1334	-2	1285
36.58	1365	1332	33	1285
36.6	1318	1331	-13	1284
36.62	1405	1329	76	1284
36.64	1361	1328	33	1283
36.66	1356	1327	29	1282
36.68	1315	1325	-10	1282
36.7	1362	1324	38	1281
36.72	1416	1323	93	1281
36.74	1366	1321	45	1280
36.76	1347	1320	27	1280
36.78	1347	1319	28	1279
36.8	1303	1318	-15	1279
36.82	1265	1317	-52	1278
36.84	1342	1316	26	1278
36.86	1375	1316	59	1277
36.88	1251	1315	-64	1277
36.9	1333	1314	19	1276
36.92	1259	1313	-54	1276
36.94	1325	1313	12	1275
36.96	1267	1312	-45	1275
36.98	1299	1312	-13	1274
37.0	1294	1311	-17	1274
37.02	1259	1310	-51	1273
37.04	1311	1310	1	1273
37.06	1318	1309	9	1272
37.08	1253	1308	-55	1272
37.1	1283	1308	-25	1271
37.12	1311	1307	4	1271
37.14	1295	1307	-12	1270
37.16	1220	1306	-86	1270
37.18	1206	1306	-100	1269
37.2	1285	1305	-20	1269
