Repository: jhamlin-ufl/synthesizability

# synthesizability

Data, fits and code for

> G. D. Di Gianluca *et al.*, *Experimental Evaluation of High-Throughput Structure Predictions*,
> [arXiv:2611.09671](https://arxiv.org/abs/2611.09671) (2026).

We arc-melted 34 ternary compounds predicted to be stable or nearly stable and identified the
phases that formed by powder X-ray diffraction and Rietveld refinement.

## Contents

| Path | What it holds |
|---|---|
| `Supplement.pdf` | the Supplementary Information |
| `samples/` | one folder per target, named by its formula in Table 1: synthesis records, X-ray scans and GSAS-II fits |
| `tables/` | the targets, buttons, scans and fits as CSV tables; the candidate lists |
| `computed/` | P_disorder and the dynamical-stability (phonon) results |
| `databases/` | OQMD, Materials Project and Alexandria entries for each chemical system, and the search-match structures |
| `instruments/` | GSAS-II instrument profiles of the two diffractometers |
| `results/` | the generated tables and figures |
| `workflow/` | the pipeline (`Snakefile`), its scripts and library code |

## Finding a sample

Open `samples/<formula>/README.md`, for example `samples/ZrPt5Si/README.md`. It gives the Table 1
row and outcome, the buttons and scans, the fit of record and the contrast fits, and where the
database entries for the chemical system are. `samples/README.md` explains the file formats and
how to rerun a fit.

## Not included

ICDD PDF-5+ cards and MDI JADE work files are licensed and not redistributed. No deposited fit
uses an ICDD card. `samples/EXCLUDED.md` lists the files left out.

File: data/raw/0483_HM_La5Al3Co2/0483_XRD_fit.txt (part 1 of 5)
HardwareIndicator=65519
Wavelength = 1.54059Å, !5.0°/120.0°/0.02°/1(s), I(p)=5054.0/406.0, Cu(45kV,40mA), Thursday, April 09, 2026, 9:35 AM
Angle	I(o)	I(c)	I(d)	I(b)
5.0	2963.0	2963.0	0.0	2963.0
5.02	2873.0	2873.0	0.0	2873.0
5.04	2848.0	2848.0	0.0	2848.0
5.06	2933.0	2933.0	0.0	2933.0
5.08	2971.0	2907.7	63.3	2907.7
5.1	2930.0	2894.7	35.3	2894.7
5.12	2937.0	2902.6	34.4	2902.6
5.14	2894.0	2915.1	-21.1	2915.1
5.16	2820.0	2922.6	-102.6	2922.6
5.18	2846.0	2919.4	-73.4	2919.4
5.2	2944.0	2915.7	28.3	2915.7
5.22	2961.0	2918.3	42.7	2918.3
5.24	3000.0	2927.4	72.6	2927.4
5.26	2943.0	2941.1	1.9	2941.1
5.28	2896.0	2942.6	-46.6	2942.6
5.3	2961.0	2934.1	26.9	2934.1
5.32	2976.0	2929.6	46.4	2929.6
5.34	2943.0	2915.7	27.3	2915.7
5.36	2859.0	2915.6	-56.6	2915.6
5.38	2868.0	2915.6	-47.6	2915.6
5.4	2920.0	2906.0	14.0	2906.0
5.42	2875.0	2896.9	-21.9	2896.9
5.44	2942.0	2913.0	29.0	2913.0
5.46	2896.0	2927.2	-31.2	2927.2
5.48	2875.0	2937.8	-62.8	2937.8
5.5	2894.0	2936.1	-42.1	2936.1
5.52	3088.0	2950.4	137.6	2950.4
5.54	2987.0	2940.8	46.2	2940.8
5.56	2963.0	2947.7	15.3	2947.7
5.58	2905.0	2960.9	-55.9	2960.9
5.6	3004.0	2959.9	44.1	2959.9
5.62	2855.0	2950.8	-95.8	2950.8
5.64	2958.0	2953.7	4.3	2953.7
5.66	2994.0	2947.8	46.2	2947.8
5.68	2885.0	2949.1	-64.1	2949.1
5.7	3006.0	2936.9	69.1	2936.9
5.72	3013.0	2946.4	66.6	2946.4
5.74	2910.0	2941.9	-31.9	2941.9
5.76	2917.0	2936.3	-19.3	2936.3
5.78	2894.0	2944.0	-50.0	2944.0
5.8	2941.0	2947.4	-6.4	2947.4
5.82	2917.0	2943.8	-26.8	2943.8
5.84	2944.0	2942.3	1.7	2942.3
5.86	2954.0	2948.9	5.1	2948.9
5.88	3037.0	2956.6	80.4	2956.6
5.9	2980.0	2964.1	15.9	2964.1
5.92	2897.0	2969.9	-72.9	2969.9
5.94	2976.0	2968.4	7.6	2968.4
5.96	2963.0	2963.8	-0.8	2963.8
5.98	3009.0	2953.3	55.7	2953.3
6.0	2969.0	2944.7	24.3	2944.7
6.02	2931.0	2955.7	-24.7	2955.7
6.04	2912.0	2958.9	-46.9	2958.9
6.06	2943.0	2962.1	-19.1	2962.1
6.08	2902.0	2966.1	-64.1	2966.1
6.1	2996.0	2970.6	25.4	2970.6
6.12	3005.0	2979.2	25.8	2979.2
6.14	2992.0	2994.4	-2.4	2994.4
6.16	3045.0	3004.1	40.9	3004.1
6.18	3009.0	3010.3	-1.3	3010.3
6.2	3009.0	3004.1	4.9	3004.1
6.22	3049.0	3004.2	44.8	3004.2
6.24	3030.0	3007.1	22.9	3007.1
6.26	2958.0	2989.3	-31.3	2989.3
6.28	2940.0	2980.0	-40.0	2980.0
6.3	3006.0	2978.0	28.0	2978.0
6.32	3018.0	2973.6	44.4	2973.6
6.34	2885.0	2978.8	-93.8	2978.8
6.36	2925.0	2981.9	-56.9	2981.9
6.38	2991.0	2994.1	-3.1	2994.1
6.4	3009.0	2991.3	17.7	2991.3
6.42	3077.0	2986.8	90.2	2986.8
6.44	2986.0	3005.3	-19.3	3005.3
6.46	3050.0	3016.4	33.6	3016.4
6.48	2981.0	3025.9	-44.9	3025.9
6.5	2977.0	3024.9	-47.9	3024.9
6.52	3052.0	3029.9	22.1	3029.9
6.54	3025.0	3041.8	-16.8	3041.8
6.56	3076.0	3034.3	41.7	3034.3
6.58	3000.0	3032.4	-32.4	3032.4
6.6	3122.0	3043.7	78.3	3043.6
6.62	3093.0	3028.5	64.5	3028.4
6.64	2983.0	3034.5	-51.5	3034.4
6.66	2964.0	3038.0	-74.0	3037.9
6.68	3077.0	3047.0	30.0	3046.9
6.7	2916.0	3040.1	-124.1	3040.0
6.72	3079.0	3035.3	43.7	3035.2
6.74	3107.0	3039.7	67.3	3039.6
6.76	3081.0	3063.6	17.4	3063.5
6.78	3060.0	3062.7	-2.7	3062.6
6.8	3050.0	3061.8	-11.8	3061.7
6.82	3022.0	3060.9	-38.9	3060.8
6.84	3070.0	3060.0	10.0	3059.9
6.86	3017.0	3059.1	-42.1	3059.0
6.88	3128.0	3058.2	69.8	3058.1
6.9	2989.0	3057.4	-68.4	3057.3
6.92	3115.0	3056.5	58.5	3056.4
6.94	2946.0	3055.6	-109.6	3055.5
6.96	3036.0	3054.7	-18.7	3054.6
6.98	2938.0	3053.8	-115.8	3053.7
7.0	2978.0	3052.9	-74.9	3052.8
7.02	3053.0	3052.0	1.0	3051.9
7.04	3087.0	3051.1	35.9	3051.0
7.06	3030.0	3050.2	-20.2	3050.1
7.08	2963.0	3049.4	-86.4	3049.2
7.1	3098.0	3048.5	49.5	3048.3
7.12	3073.0	3047.6	25.4	3047.5
7.14	3041.0	3046.7	-5.7	3046.6
7.16	3054.0	3045.8	8.2	3045.7
7.18	2979.0	3045.0	-66.0	3044.8
7.2	3101.0	3044.1	56.9	3043.8
7.22	3047.0	3043.2	3.8	3042.9
7.24	3063.0	3042.2	20.8	3042.0
7.26	2928.0	3041.3	-113.3	3041.1
7.28	3002.0	3040.4	-38.4	3040.2
7.3	3009.0	3039.5	-30.5	3039.3
7.32	3151.0	3038.6	112.4	3038.4
7.34	2979.0	3037.7	-58.7	3037.5
7.36	3069.0	3036.8	32.2	3036.6
7.38	3006.0	3035.9	-29.9	3035.6
7.4	3058.0	3034.9	23.1	3034.7
7.42	2959.0	3034.0	-75.0	3033.8
7.44	3053.0	3033.1	19.9	3032.9
7.46	3049.0	3032.1	16.9	3031.9
7.48	2971.0	3031.2	-60.2	3031.0
7.5	2955.0	3030.3	-75.3	3030.1
7.52	2951.0	3029.3	-78.3	3029.1
7.54	3081.0	3028.4	52.6	3028.2
7.56	2997.0	3027.4	-30.4	3027.2
7.58	2974.0	3026.5	-52.5	3026.3
7.6	3065.0	3025.5	39.5	3025.3
7.62	3035.0	3024.6	10.4	3024.4
7.64	3091.0	3023.6	67.4	3023.4
7.66	3130.0	3022.7	107.3	3022.4
7.68	3038.0	3021.7	16.3	3021.5
7.7	3118.0	3020.7	97.3	3020.5
7.72	3075.0	3019.8	55.2	3019.5
7.74	2924.0	3018.8	-94.8	3018.6
7.76	3018.0	3017.8	0.2	3017.6
7.78	2998.0	3016.8	-18.8	3016.6
7.8	3047.0	3015.8	31.2	3015.6
7.82	3010.0	3014.9	-4.9	3014.6
7.84	3010.0	3013.9	-3.9	3013.6
7.86	2989.0	3012.9	-23.9	3012.6
7.88	3014.0	3011.9	2.1	3011.6
7.9	3094.0	3010.8	83.2	3010.6
7.92	3056.0	3009.8	46.2	3009.6
7.94	3053.0	3008.8	44.2	3008.6
7.96	3021.0	3007.8	13.2	3007.6
7.98	3034.0	3006.8	27.2	3006.5
8.0	2989.0	3005.7	-16.7	3005.5
8.02	3022.0	3004.7	17.3	3004.5
8.04	2957.0	3003.7	-46.7	3003.4
8.06	3021.0	3002.6	18.4	3002.4
8.08	3110.0	3001.6	108.4	3001.3
8.1	2964.0	3000.5	-36.5	3000.3
8.12	2923.0	2999.5	-76.5	2999.2
8.14	3055.0	2998.4	56.6	2998.1
8.16	3106.0	2997.3	108.7	2997.1
8.18	2948.0	2996.2	-48.2	2996.0
8.2	3061.0	2995.2	65.8	2994.9
8.22	2974.0	2994.1	-20.1	2993.8
8.24	3002.0	2993.0	9.0	2992.7
8.26	2990.0	2991.9	-1.9	2991.6
8.28	2909.0	2990.8	-81.8	2990.5
8.3	2917.0	2989.7	-72.7	2989.4
8.32	3009.0	2988.6	20.4	2988.3
8.34	3022.0	2987.5	34.5	2987.2
8.36	2968.0	2986.4	-18.4	2986.2
8.38	2968.0	2985.4	-17.4	2985.1
8.4	2942.0	2984.3	-42.3	2984.1
8.42	3025.0	2983.4	41.6	2983.1
8.44	3076.0	2982.4	93.6	2982.1
8.46	3012.0	2981.5	30.5	2981.2
8.48	3028.0	2980.6	47.4	2980.4
8.5	2983.0	2979.8	3.2	2979.5
8.52	3006.0	2979.1	26.9	2978.8
8.54	2981.0	2978.5	2.5	2978.1
8.56	3089.0	2977.9	111.1	2977.5
8.58	3026.0	2977.3	48.7	2976.9
8.6	2963.0	2976.8	-13.8	2976.5
8.62	3077.0	2976.5	100.5	2976.1
8.64	2972.0	2976.2	-4.2	2975.8
8.66	3056.0	2976.0	80.0	2975.6
8.68	3041.0	2975.9	65.1	2975.5
8.7	2987.0	2975.9	11.1	2975.5
8.72	3011.0	2976.0	35.0	2975.6
8.74	2962.0	2976.2	-14.2	2975.8
8.76	3011.0	2976.6	34.4	2976.2
8.78	3048.0	2977.0	71.0	2976.6
8.8	3049.0	2977.6	71.4	2977.2
8.82	3005.0	2978.4	26.6	2978.0
8.84	3084.0	2979.3	104.7	2978.9
8.86	3047.0	2980.5	66.5	2979.9
8.88	2890.0	2981.7	-91.7	2981.1
8.9	3018.0	2983.0	35.0	2982.4
8.92	3007.0	2984.5	22.5	2983.9
8.94	3141.0	2986.2	154.8	2985.6
8.96	3182.0	2988.0	194.0	2987.4
8.98	3047.0	2990.2	56.8	2989.5
9.0	2931.0	2992.4	-61.4	2991.7
9.02	3068.0	2994.8	73.2	2994.1
9.04	3119.0	2997.4	121.6	2996.6
9.06	2981.0	3000.2	-19.2	2999.4
9.08	3017.0	3003.2	13.8	3002.4
9.1	3059.0	3006.4	52.6	3005.6
9.12	3067.0	3009.8	57.2	3009.0
9.14	3082.0	3013.4	68.6	3012.7
9.16	3093.0	3017.3	75.7	3016.5
9.18	3120.0	3021.4	98.6	3020.6
9.2	3066.0	3025.7	40.3	3024.9
9.22	3033.0	3030.3	2.7	3029.5
9.24	3144.0	3035.1	108.9	3034.3
9.26	3087.0	3040.1	46.9	3039.4
9.28	3074.0	3045.5	28.5	3044.7
9.3	3017.0	3051.2	-34.2	3050.3
9.32	3127.0	3057.0	70.0	3056.1
9.34	3153.0	3063.1	89.9	3062.2
9.36	3208.0	3069.5	138.5	3068.6
9.38	3278.0	3076.2	201.8	3075.3
9.4	3211.0	3083.2	127.8	3082.3
9.42	3151.0	3090.4	60.6	3089.5
9.44	3154.0	3098.0	56.0	3097.1
9.46	3216.0	3105.9	110.1	3104.9
9.48	3159.0	3114.0	45.0	3113.1
9.5	3184.0	3122.5	61.5	3121.6
9.52	3252.0	3131.3	120.7	3130.4
9.54	3250.0	3140.5	109.5	3139.5
9.56	3206.0	3149.9	56.1	3149.0
9.58	3242.0	3159.7	82.3	3158.8
9.6	3201.0	3169.8	31.2	3168.9
9.62	3272.0	3180.3	91.7	3179.4
9.64	3257.0	3191.2	65.8	3190.2
9.66	3277.0	3202.3	74.7	3201.4
9.68	3314.0	3213.9	100.1	3212.9
9.7	3326.0	3225.8	100.2	3224.9
9.72	3310.0	3238.1	71.9	3237.1
9.74	3280.0	3250.8	29.2	3249.8
9.76	3334.0	3263.8	70.2	3262.8
9.78	3329.0	3277.2	51.8	3276.3
9.8	3265.0	3291.1	-26.0	3290.1
9.82	3226.0	3305.3	-79.3	3304.3
9.84	3339.0	3319.9	19.1	3318.9
9.86	3353.0	3334.9	18.1	3333.9
9.88	3181.0	3350.4	-169.4	3349.4
9.9	3398.0	3366.2	31.8	3365.2
9.92	3398.0	3382.5	15.5	3381.5
9.94	3367.0	3399.2	-32.2	3398.2
9.96	3460.0	3416.4	43.6	3415.4
9.98	3484.0	3434.0	50.0	3432.9
10.0	3372.0	3451.9	-79.9	3450.8
10.02	3486.0	3470.2	15.8	3469.1
10.04	3483.0	3488.9	-5.9	3487.8
10.06	3407.0	3507.9	-100.9	3506.8
10.08	3506.0	3527.3	-21.3	3526.1
10.1	3583.0	3546.9	36.1	3545.8
10.12	3472.0	3566.9	-94.9	3565.8
10.14	3531.0	3587.2	-56.2	3586.0
10.16	3524.0	3607.7	-83.7	3606.6
10.18	3603.0	3628.5	-25.5	3627.4
10.2	3588.0	3649.6	-61.6	3648.4
10.22	3711.0	3670.9	40.1	3669.7
10.24	3718.0	3692.5	25.5	3691.2
10.26	3696.0	3714.2	-18.2	3712.9
10.28	3666.0	3736.1	-70.1	3734.9
10.3	3773.0	3758.2	14.8	3756.9
10.32	3809.0	3780.5	28.5	3779.2
10.34	3815.0	3802.9	12.1	3801.6
10.36	3736.0	3825.4	-89.4	3824.1
10.38	3782.0	3848.1	-66.1	3846.8
10.4	3744.0	3870.9	-126.9	3869.6
10.42	3848.0	3893.8	-45.8	3892.5
10.44	3803.0	3916.7	-113.7	3915.4
10.46	3979.0	3939.8	39.2	3938.4
10.48	4066.0	3962.9	103.1	3961.5
10.5	3862.0	3986.0	-124.0	3984.6
10.52	3984.0	4009.2	-25.2	4007.7
10.54	3919.0	4032.4	-113.4	4030.9
10.56	3886.0	4055.6	-169.6	4054.0
10.58	4042.0	4078.7	-36.7	4077.1
10.6	4196.0	4101.8	94.2	4100.2
10.62	4074.0	4124.9	-50.9	4123.3
10.64	4116.0	4147.9	-31.8	4146.2
10.66	4144.0	4170.8	-26.8	4169.2
10.68	4177.0	4193.7	-16.7	4192.0
10.7	4148.0	4216.4	-68.4	4214.7
10.72	4172.0	4239.0	-67.0	4237.3
10.74	4205.0	4261.5	-56.5	4259.8
10.76	4303.0	4283.9	19.2	4282.1
10.78	4325.0	4306.0	19.0	4304.2
10.8	4142.0	4328.0	-186.0	4326.2
10.82	4349.0	4349.8	-0.8	4348.0
10.84	4383.0	4371.5	11.5	4369.6
10.86	4350.0	4392.9	-42.9	4391.0
10.88	4284.0	4414.0	-130.0	4412.2
10.9	4440.0	4435.0	5.0	4433.1
10.92	4384.0	4455.6	-71.6	4453.8
10.94	4316.0	4476.1	-160.1	4474.2
10.96	4341.0	4496.3	-155.3	4494.3
10.98	4587.0	4516.1	70.9	4514.1
11.0	4419.0	4535.7	-116.7	4533.6
11.02	4599.0	4554.9	44.1	4552.7
11.04	4593.0	4573.7	19.3	4571.5
11.06	4568.0	4592.2	-24.2	4590.0
11.08	4599.0	4610.3	-11.3	4608.1
11.1	4734.0	4628.1	105.9	4625.8
11.12	4653.0	4645.4	7.6	4643.1
11.14	4661.0	4662.3	-1.3	4660.0
11.16	4687.0	4678.8	8.2	4676.5
11.18	4654.0	4694.9	-40.9	4692.5
11.2	4620.0	4710.6	-90.6	4708.1
11.22	4707.0	4725.7	-18.7	4723.2
11.24	4860.0	4740.4	119.6	4737.8
11.26	4676.0	4754.5	-78.5	4752.0
11.28	4811.0	4768.2	42.8	4765.6
11.3	4811.0	4781.3	29.7	4778.7
11.32	4864.0	4793.9	70.1	4791.2
11.34	4822.0	4806.0	16.0	4803.2
11.36	4806.0	4817.5	-11.5	4814.7
11.38	4899.0	4828.4	70.6	4825.5
11.4	4876.0	4838.7	37.3	4835.8
11.42	4838.0	4848.4	-10.4	4845.4
11.44	4907.0	4857.5	49.5	4854.4
11.46	4895.0	4865.9	29.1	4862.8
11.48	4918.0	4873.7	44.3	4870.5
11.5	4888.0	4880.9	7.1	4877.6
11.52	4944.0	4887.3	56.7	4884.0
11.54	4834.0	4893.1	-59.1	4889.7
11.56	4955.0	4898.2	56.8	4894.7
11.58	4979.0	4902.5	76.5	4898.9
11.6	4945.0	4906.2	38.8	4902.5
11.62	4929.0	4909.1	19.9	4905.3
11.64	4891.0	4911.2	-20.2	4907.3
11.66	4895.0	4912.6	-17.6	4908.5
11.68	4940.0	4913.2	26.8	4908.9
11.7	4993.0	4913.0	80.0	4908.6
11.72	4872.0	4912.0	-40.0	4907.5
11.74	4724.0	4910.3	-186.3	4905.6
11.76	5020.0	4907.8	112.2	4902.9
11.78	5010.0	4904.6	105.4	4899.5
11.8	5054.0	4900.7	153.3	4895.4
11.82	4875.0	4896.1	-21.1	4890.6
11.84	4936.0	4890.8	45.2	4885.0
11.86	4898.0	4884.8	13.2	4878.8
11.88	4887.0	4878.2	8.8	4871.9
11.9	4815.0	4870.8	-55.8	4864.4
11.92	5004.0	4862.8	141.2	4856.2
11.94	4799.0	4854.2	-55.2	4847.3
11.96	4957.0	4844.8	112.2	4837.9
11.98	4994.0	4834.9	159.1	4827.9
12.0	4888.0	4824.3	63.7	4817.2
12.02	4826.0	4813.0	13.0	4806.0
12.04	4771.0	4801.1	-30.1	4794.2
12.06	4895.0	4788.5	106.5	4781.9
12.08	4811.0	4775.4	35.6	4769.1
12.1	4816.0	4761.7	54.3	4755.7
12.12	4747.0	4747.4	-0.4	4741.8
12.14	4607.0	4732.7	-125.7	4727.4
12.16	4739.0	4717.6	21.4	4712.5
12.18	4679.0	4702.0	-23.0	4697.2
12.2	4862.0	4685.9	176.1	4681.4
12.22	4634.0	4669.5	-35.5	4665.2
12.24	4727.0	4652.7	74.3	4648.5
12.26	4640.0	4635.5	4.5	4631.5
12.28	4635.0	4617.9	17.1	4614.0
12.3	4640.0	4599.9	40.1	4596.2
12.32	4606.0	4581.6	24.4	4577.9
12.34	4495.0	4563.0	-67.9	4559.4
12.36	4531.0	4544.0	-13.0	4540.4
12.38	4525.0	4524.6	0.4	4521.2
12.4	4435.0	4505.0	-70.0	4501.6
12.42	4598.0	4485.1	112.9	4481.7
12.44	4411.0	4464.9	-53.9	4461.6
12.46	4513.0	4444.4	68.6	4441.1
12.48	4456.0	4423.7	32.3	4420.4
12.5	4385.0	4402.7	-17.7	4399.5
12.52	4471.0	4381.5	89.5	4378.3
12.54	4473.0	4360.1	112.9	4356.9
12.56	4333.0	4338.5	-5.5	4335.3
12.58	4283.0	4316.6	-33.6	4313.4
12.6	4277.0	4294.6	-17.6	4291.4
12.62	4230.0	4272.5	-42.5	4269.3
12.64	4243.0	4250.2	-7.2	4247.0
12.66	4216.0	4227.7	-11.7	4224.5
12.68	4188.0	4205.1	-17.1	4201.9
12.7	4286.0	4182.3	103.7	4179.2
12.72	4238.0	4159.6	78.4	4156.4
12.74	4141.0	4136.7	4.3	4133.6
12.76	4243.0	4113.8	129.3	4110.6
12.78	4086.0	4090.8	-4.8	4087.6
12.8	4052.0	4067.7	-15.7	4064.5
12.82	4051.0	4044.6	6.4	4041.5
12.84	4026.0	4021.6	4.4	4018.4
12.86	3996.0	3998.5	-2.5	3995.2
12.88	4009.0	3975.4	33.6	3972.2
12.9	4147.0	3952.3	194.7	3949.1
12.92	4000.0	3929.3	70.7	3926.0
12.94	3986.0	3906.2	79.8	3903.1
12.96	3850.0	3883.3	-33.3	3880.1
12.98	3891.0	3860.5	30.5	3857.3
13.0	3877.0	3837.8	39.2	3834.5
13.02	3778.0	3815.2	-37.2	3811.9
13.04	3794.0	3792.7	1.3	3789.4
13.06	3795.0	3770.3	24.7	3767.0
13.08	3703.0	3748.1	-45.1	3744.7
13.1	3760.0	3726.0	34.0	3722.6
13.12	3802.0	3704.1	97.9	3700.7
13.14	3675.0	3682.4	-7.4	3679.0
13.16	3708.0	3660.9	47.1	3657.4
13.18	3596.0	3639.5	-43.5	3636.0
13.2	3713.0	3618.3	94.7	3614.8
13.22	3606.0	3597.3	8.7	3593.7
13.24	3593.0	3576.4	16.6	3572.9
13.26	3479.0	3555.7	-76.7	3552.1
13.28	3633.0	3535.2	97.8	3531.6
13.3	3606.0	3514.8	91.2	3511.2
13.32	3569.0	3494.6	74.4	3491.0
13.34	3618.0	3474.6	143.4	3470.9
13.36	3441.0	3454.8	-13.8	3451.1
13.38	3463.0	3435.1	27.9	3431.3
13.4	3436.0	3415.5	20.5	3411.8
13.42	3454.0	3396.2	57.8	3392.4
13.44	3408.0	3377.0	31.0	3373.2
13.46	3330.0	3358.3	-28.3	3354.1
13.48	3344.0	3339.4	4.6	3335.2
13.5	3283.0	3320.7	-37.7	3316.4
13.52	3437.0	3302.2	134.8	3297.8
13.54	3316.0	3284.0	32.0	3279.4
13.56	3338.0	3265.7	72.3	3261.1
13.58	3251.0	3247.6	3.4	3243.0
13.6	3149.0	3229.7	-80.7	3225.1
13.62	3242.0	3211.9	30.1	3207.2
13.64	3246.0	3194.3	51.7	3189.6
13.66	3179.0	3176.9	2.1	3172.1
13.68	3318.0	3159.6	158.4	3154.8
13.7	3171.0	3142.4	28.6	3137.6
13.72	3158.0	3125.4	32.6	3120.5
13.74	3168.0	3108.5	59.5	3103.6
13.76	3208.0	3091.8	116.2	3086.9
13.78	3157.0	3075.3	81.7	3070.3
13.8	3109.0	3058.9	50.1	3053.8
13.82	3078.0	3042.6	35.4	3037.5
13.84	3050.0	3026.5	23.5	3021.4
13.86	2973.0	3010.7	-37.7	3005.4
13.88	3043.0	2994.8	48.2	2989.5
13.9	2973.0	2979.2	-6.2	2973.8
13.92	3071.0	2963.7	107.3	2958.2
13.94	3021.0	2948.3	72.7	2942.8
13.96	2937.0	2933.0	4.0	2927.5
13.98	2975.0	2917.9	57.1	2912.4
14.0	2919.0	2903.0	16.0	2897.4
14.02	3008.0	2888.2	119.8	2882.5
14.04	2915.0	2873.5	41.5	2867.8
14.06	3010.0	2859.0	151.0	2853.2
14.08	2912.0	2844.6	67.4	2838.8
14.1	2861.0	2830.3	30.7	2824.5
14.12	2950.0	2816.2	133.8	2810.3
14.14	2942.0	2802.2	139.8	2796.2
14.16	2922.0	2788.4	133.6	2782.3
14.18	2873.0	2774.7	98.3	2768.6
14.2	2776.0	2761.1	14.9	2754.9
14.22	2702.0	2747.6	-45.6	2741.4
14.24	2823.0	2734.3	88.7	2728.0
14.26	2750.0	2721.1	28.9	2714.8
14.28	2709.0	2708.1	0.9	2701.7
14.3	2708.0	2695.2	12.8	2688.7
14.32	2677.0	2682.4	-5.4	2675.9
14.34	2717.0	2669.7	47.3	2663.1
14.36	2776.0	2657.2	118.8	2650.5
14.38	2726.0	2644.9	81.1	2638.1
14.4	2701.0	2632.6	68.4	2625.7
14.42	2634.0	2620.5	13.5	2613.5
14.44	2732.0	2608.5	123.5	2601.4
14.46	2606.0	2596.6	9.4	2589.4
14.48	2659.0	2584.8	74.2	2577.6
14.5	2640.0	2573.2	66.8	2565.8
14.52	2735.0	2561.6	173.4	2554.2
14.54	2642.0	2550.2	91.8	2542.7
14.56	2622.0	2538.9	83.1	2531.3
14.58	2589.0	2527.8	61.2	2520.1
14.6	2611.0	2516.7	94.3	2509.0
14.62	2637.0	2505.8	131.2	2497.9
14.64	2622.0	2495.0	127.0	2487.0
14.66	2537.0	2484.3	52.7	2476.2
14.68	2578.0	2473.8	104.2	2465.6
14.7	2602.0	2463.3	138.7	2455.0
14.72	2551.0	2453.0	98.0	2444.6
14.74	2561.0	2442.8	118.2	2434.2
14.76	2493.0	2432.7	60.3	2424.0
14.78	2579.0	2422.7	156.3	2413.9
14.8	2456.0	2412.8	43.2	2403.9
14.82	2603.0	2403.0	200.0	2394.0
14.84	2526.0	2393.4	132.6	2384.3
14.86	2459.0	2383.8	75.2	2374.6
14.88	2495.0	2374.4	120.6	2365.0
14.9	2566.0	2365.1	200.9	2355.6
14.92	2410.0	2355.9	54.1	2346.2
14.94	2491.0	2346.8	144.2	2337.0
14.96	2419.0	2337.8	81.2	2327.8
14.98	2402.0	2328.9	73.1	2318.8
15.0	2341.0	2320.1	20.9	2309.8
15.02	2365.0	2311.5	53.5	2301.0
15.04	2465.0	2302.9	162.1	2292.3
15.06	2426.0	2294.5	131.5	2283.6
15.08	2407.0	2286.1	120.9	2275.1
15.1	2369.0	2277.9	91.1	2266.7
15.12	2350.0	2269.7	80.3	2258.3
15.14	2303.0	2261.7	41.3	2250.1
15.16	2360.0	2253.8	106.2	2241.9
15.18	2424.0	2246.1	177.9	2233.9
15.2	2311.0	2238.3	72.7	2225.9
15.22	2419.0	2230.7	188.3	2218.1
15.24	2314.0	2223.2	90.8	2210.3
15.26	2355.0	2215.8	139.2	2202.7
15.28	2318.0	2208.5	109.5	2195.1
15.3	2228.0	2201.2	26.8	2187.6
15.32	2302.0	2194.1	107.9	2180.2
15.34	2215.0	2187.1	27.9	2172.9
15.36	2331.0	2180.2	150.8	2165.7
15.38	2328.0	2173.4	154.6	2158.5
15.4	2245.0	2166.7	78.3	2151.5
15.42	2319.0	2160.1	158.9	2144.5
15.44	2279.0	2153.6	125.4	2137.7
15.46	2183.0	2147.2	35.8	2130.9
15.48	2251.0	2140.9	110.1	2124.2
15.5	2227.0	2134.7	92.3	2117.6
15.52	2223.0	2128.7	94.3	2111.0
15.54	2367.0	2122.7	244.3	2104.6
15.56	2397.0	2116.8	280.2	2098.2
15.58	2334.0	2111.0	223.0	2091.9
15.6	2309.0	2105.4	203.6	2085.7
15.62	2341.0	2099.8	241.2	2079.6
15.64	2213.0	2094.4	118.6	2073.5
15.66	2349.0	2089.0	260.0	2067.5
15.68	2266.0	2083.8	182.2	2061.6
15.7	2207.0	2078.6	128.4	2055.8
15.72	2190.0	2073.6	116.4	2050.1
15.74	2237.0	2068.7	168.3	2044.4
15.76	2233.0	2063.9	169.1	2038.8
15.78	2230.0	2059.2	170.8	2033.3
15.8	2122.0	2054.7	67.3	2027.8
15.82	2150.0	2050.2	99.8	2022.4
15.84	2213.0	2045.9	167.1	2017.1
15.86	2175.0	2041.8	133.2	2011.9
15.88	2119.0	2037.7	81.3	2006.7
15.9	2093.0	2033.9	59.1	2001.6
15.92	2109.0	2030.1	78.9	1996.6
15.94	2120.0	2026.6	93.4	1991.6
15.96	2093.0	2023.2	69.8	1986.7
15.98	2076.0	2019.9	56.1	1981.8
16.0	2102.0	2017.0	85.0	1977.1
16.02	2069.0	2014.1	54.9	1972.4
16.04	2034.0	2011.5	22.5	1967.7
16.06	1974.0	2009.0	-35.0	1963.1
16.08	1995.0	2006.8	-11.8	1958.6
16.1	2012.0	2004.9	7.1	1954.1
16.12	2127.0	2003.1	123.9	1949.7
16.14	2061.0	2001.7	59.3	1945.4
16.16	2080.0	2000.6	79.4	1941.1
16.18	2052.0	1999.7	52.3	1936.9
16.2	2029.0	1999.3	29.7	1932.7
16.22	2019.0	1999.1	19.9	1928.6
16.24	2052.0	1999.4	52.6	1924.5
16.26	2042.0	2000.1	41.9	1920.5
16.28	1976.0	2001.2	-25.2	1916.6
16.3	1998.0	2002.7	-4.7	1912.7
16.32	1995.0	2004.8	-9.8	1908.9
16.34	2012.0	2007.2	4.8	1905.1
16.36	2061.0	2010.2	50.8	1901.3
16.38	2023.0	2013.5	9.5	1897.6
16.4	2057.0	2017.3	39.7	1894.0
16.42	2067.0	2021.3	45.7	1890.4
16.44	2111.0	2025.6	85.4	1886.9
16.46	2078.0	2029.9	48.1	1883.4
16.48	2109.0	2034.1	74.9	1879.9
16.5	2153.0	2037.9	115.1	1876.5
16.52	2176.0	2041.2	134.8	1873.1
16.54	2158.0	2043.7	114.3	1869.8
16.56	2213.0	2045.1	167.9	1866.5
16.58	2167.0	2045.2	121.8	1863.3
16.6	2293.0	2043.7	249.3	1860.1
16.62	2246.0	2039.2	206.8	1857.0
16.64	2168.0	2031.5	136.5	1853.9
16.66	2191.0	2020.7	170.3	1850.8
16.68	2031.0	2007.6	23.4	1847.8
16.7	2138.0	1993.4	144.6	1844.8
16.72	2049.0	1979.1	69.9	1841.8
16.74	2036.0	1965.2	70.8	1838.9
16.76	2015.0	1952.3	62.7	1836.1
16.78	2051.0	1940.6	110.4	1833.2
16.8	1962.0	1930.1	31.9	1830.4
16.82	1954.0	1920.9	33.1	1827.7
16.84	1951.0	1912.7	38.3	1825.0
16.86	1971.0	1905.7	65.3	1822.3
16.88	1953.0	1899.5	53.5	1819.6
16.9	1977.0	1894.2	82.8	1817.0
16.92	1890.0	1889.6	0.4	1814.5
16.94	1895.0	1885.8	9.2	1811.9
16.96	1873.0	1882.5	-9.5	1809.4
16.98	1869.0	1879.8	-10.8	1807.0
17.0	1813.0	1877.7	-64.7	1804.6
17.02	1869.0	1876.1	-7.1	1802.2
17.04	1920.0	1875.0	45.0	1799.8
17.06	1852.0	1874.4	-22.4	1797.5
17.08	1945.0	1874.2	70.8	1795.2
17.1	1861.0	1874.6	-13.6	1792.9
17.12	1816.0	1875.4	-59.4	1790.7
17.14	1919.0	1876.7	42.3	1788.5
17.16	1805.0	1878.5	-73.5	1786.4
17.18	1945.0	1880.8	64.2	1784.2
17.2	1879.0	1883.5	-4.5	1782.1
17.22	1894.0	1886.6	7.4	1780.1
17.24	1842.0	1890.1	-48.1	1778.0
17.26	1958.0	1893.9	64.1	1776.0
17.28	1920.0	1898.0	22.0	1774.1
17.3	1963.0	1902.1	60.9	1772.1
17.32	1943.0	1906.1	36.9	1770.2
17.34	1918.0	1909.8	8.2	1768.3
17.36	1933.0	1913.1	19.9	1766.5
17.38	1948.0	1915.6	32.4	1764.7
17.4	1907.0	1917.3	-10.3	1762.9
17.42	1859.0	1917.8	-58.8	1761.1
17.44	2005.0	1917.0	88.0	1759.4
17.46	1966.0	1913.6	52.4	1757.7
17.48	1913.0	1907.3	5.7	1756.0
17.5	1964.0	1898.3	65.7	1754.3
17.52	1943.0	1887.1	55.9	1752.7
17.54	1982.0	1874.7	107.3	1751.1
17.56	1917.0	1862.0	55.0	1749.5
17.58	1851.0	1849.7	1.3	1748.0
17.6	1893.0	1838.0	55.0	1746.5
17.62	1838.0	1827.4	10.6	1745.0
17.64	1843.0	1817.8	25.2	1743.5
17.66	1835.0	1809.2	25.8	1742.0
17.68	1799.0	1801.6	-2.6	1740.6
17.7	1854.0	1794.8	59.2	1739.2
17.72	1823.0	1788.7	34.3	1737.8
17.74	1829.0	1783.2	45.8	1736.5
17.76	1813.0	1778.3	34.7	1735.1
17.78	1772.0	1773.9	-1.9	1733.8
17.8	1731.0	1769.9	-38.9	1732.6
17.82	1773.0	1766.2	6.8	1731.3
17.84	1803.0	1762.8	40.2	1730.0
17.86	1828.0	1759.7	68.3	1728.8
17.88	1758.0	1756.9	1.1	1727.6
17.9	1745.0	1754.2	-9.2	1726.4
17.92	1792.0	1751.8	40.2	1725.3
17.94	1793.0	1749.4	43.6	1724.1
17.96	1785.0	1747.2	37.8	1723.0
17.98	1726.0	1745.2	-19.2	1721.9
18.0	1760.0	1743.2	16.8	1720.8
18.02	1708.0	1741.4	-33.4	1719.8
18.04	1740.0	1739.7	0.3	1718.7
18.06	1724.0	1738.0	-14.0	1717.7
18.08	1825.0	1736.4	88.6	1716.7
18.1	1793.0	1734.9	58.1	1715.7
18.12	1828.0	1733.4	94.6	1714.7
18.14	1816.0	1732.0	84.0	1713.8
18.16	1863.0	1730.7	132.3	1712.8
18.18	1780.0	1729.4	50.6	1711.9
18.2	1851.0	1728.1	122.9	1711.0
18.22	1769.0	1726.9	42.1	1710.1
18.24	1787.0	1725.8	61.2	1709.2
18.26	1786.0	1724.6	61.4	1708.4
18.28	1798.0	1723.5	74.5	1707.5
18.3	1782.0	1722.5	59.5	1706.7
18.32	1825.0	1721.5	103.5	1705.9
18.34	1791.0	1720.5	70.5	1705.1
18.36	1864.0	1719.5	144.5	1704.3
18.38	1804.0	1718.6	85.4	1703.5
18.4	1785.0	1717.7	67.3	1702.7
18.42	1738.0	1716.8	21.2	1702.0
18.44	1784.0	1715.9	68.1	1701.3
18.46	1729.0	1715.1	13.9	1700.5
18.48	1705.0	1714.3	-9.3	1699.8
18.5	1872.0	1713.5	158.5	1699.1
18.52	1787.0	1712.7	74.3	1698.4
18.54	1703.0	1712.0	-9.0	1697.7
18.56	1765.0	1711.2	53.8	1697.0
18.58	1703.0	1710.5	-7.5	1696.4
18.6	1830.0	1709.8	120.2	1695.7
18.62	1738.0	1709.2	28.8	1695.1
18.64	1778.0	1708.5	69.5	1694.4
18.66	1858.0	1707.8	150.2	1693.8
18.68	1720.0	1707.2	12.8	1693.2
18.7	1704.0	1706.6	-2.6	1692.6
18.72	1735.0	1706.0	29.0	1692.0
18.74	1794.0	1705.4	88.6	1691.4
18.76	1813.0	1704.8	108.2	1690.8
18.78	1769.0	1704.2	64.8	1690.2
18.8	1733.0	1703.7	29.3	1689.6
18.82	1782.0	1703.2	78.8	1689.0
18.84	1765.0	1702.7	62.3	1688.5
18.86	1834.0	1702.1	131.9	1687.9
18.88	1715.0	1701.6	13.4	1687.4
18.9	1841.0	1701.1	139.9	1686.8
18.92	1739.0	1700.6	38.4	1686.3
18.94	1732.0	1700.1	31.9	1685.7
18.96	1742.0	1699.7	42.3	1685.2
18.98	1686.0	1699.2	-13.2	1684.6
19.0	1790.0	1698.7	91.3	1684.1
19.02	1748.0	1698.3	49.7	1683.6
19.04	1743.0	1697.8	45.2	1683.0
19.06	1725.0	1697.4	27.6	1682.5
19.08	1738.0	1697.0	41.0	1682.0
19.1	1739.0	1696.6	42.4	1681.5
19.12	1824.0	1696.2	127.8	1681.0
19.14	1805.0	1695.7	109.3	1680.4
19.16	1756.0	1695.3	60.7	1679.9
19.18	1792.0	1694.9	97.1	1679.4
19.2	1762.0	1694.5	67.5	1678.9
19.22	1771.0	1694.1	76.9	1678.4
19.24	1742.0	1693.7	48.3	1677.8
19.26	1844.0	1693.3	150.7	1677.3
19.28	1739.0	1692.9	46.1	1676.8
19.3	1729.0	1692.5	36.5	1676.3
19.32	1737.0	1692.1	44.9	1675.7
19.34	1776.0	1691.7	84.3	1675.2
19.36	1736.0	1691.4	44.6	1674.7
19.38	1730.0	1691.0	39.0	1674.2
19.4	1756.0	1690.6	65.4	1673.6
19.42	1812.0	1690.2	121.8	1673.1
19.44	1752.0	1689.9	62.1	1672.6
19.46	1807.0	1689.5	117.5	1672.0
19.48	1760.0	1689.2	70.8	1671.5
19.5	1660.0	1688.8	-28.8	1670.9
19.52	1795.0	1688.5	106.5	1670.4
19.54	1708.0	1688.1	19.9	1669.8
19.56	1796.0	1687.8	108.2	1669.3
19.58	1751.0	1687.4	63.6	1668.7
19.6	1770.0	1687.1	82.9	1668.2
19.62	1793.0	1686.8	106.2	1667.6
19.64	1746.0	1686.5	59.5	1667.1
19.66	1769.0	1686.2	82.8	1666.5
19.68	1734.0	1685.8	48.2	1666.0
19.7	1672.0	1685.6	-13.6	1665.4
19.72	1762.0	1685.3	76.7	1664.8
19.74	1694.0	1685.0	9.0	1664.3
19.76	1731.0	1684.7	46.3	1663.7
19.78	1760.0	1684.4	75.6	1663.1
19.8	1730.0	1684.2	45.8	1662.6
19.82	1708.0	1683.9	24.1	1662.0
19.84	1763.0	1683.7	79.3	1661.4
19.86	1704.0	1683.5	20.5	1660.8
19.88	1732.0	1683.2	48.8	1660.3
19.9	1740.0	1683.0	57.0	1659.7
19.92	1762.0	1682.8	79.2	1659.1
19.94	1745.0	1682.6	62.4	1658.5
19.96	1867.0	1682.5	184.5	1657.9
19.98	1702.0	1682.4	19.6	1657.4
20.0	1798.0	1682.3	115.7	1656.8
20.02	1770.0	1682.2	87.8	1656.2
20.04	1809.0	1682.0	127.0	1655.6
20.06	1795.0	1681.9	113.1	1655.0
20.08	1764.0	1681.9	82.1	1654.4
20.1	1719.0	1681.8	37.2	1653.8
20.12	1821.0	1681.8	139.2	1653.2
20.14	1734.0	1681.8	52.2	1652.6
20.16	1829.0	1681.8	147.2	1652.0
20.18	1732.0	1681.8	50.2	1651.4
20.2	1765.0	1681.9	83.1	1650.8
20.22	1772.0	1682.0	90.0	1650.2
20.24	1748.0	1682.1	65.9	1649.6
20.26	1830.0	1682.2	147.8	1649.0
20.28	1798.0	1682.4	115.6	1648.3
20.3	1748.0	1682.6	65.4	1647.7
20.32	1757.0	1682.9	74.1	1647.1
20.34	1791.0	1683.2	107.8	1646.5
20.36	1742.0	1683.5	58.5	1645.9
20.38	1743.0	1683.9	59.1	1645.2
20.4	1767.0	1684.3	82.7	1644.6
20.42	1835.0	1684.8	150.2	1644.0
20.44	1850.0	1685.4	164.6	1643.4
20.46	1824.0	1686.0	138.0	1642.7
20.48	1791.0	1686.6	104.4	1642.1
20.5	1789.0	1687.4	101.6	1641.5
20.52	1822.0	1688.2	133.8	1640.8
20.54	1803.0	1689.0	114.0	1640.2
20.56	1825.0	1690.0	135.0	1639.6
20.58	1722.0	1691.1	30.9	1638.9
20.6	1823.0	1692.2	130.8	1638.3
20.62	1814.0	1693.5	120.5	1637.6
20.64	1784.0	1694.9	89.1	1637.0
20.66	1842.0	1696.5	145.5	1636.3
20.68	1789.0	1698.2	90.8	1635.7
20.7	1812.0	1700.0	112.0	1635.1
20.72	1821.0	1702.0	119.0	1634.4
20.74	1730.0	1704.2	25.8	1633.7
20.76	1798.0	1706.5	91.5	1633.1
20.78	1846.0	1709.1	136.9	1632.4
20.8	1909.0	1712.1	196.9	1631.8
20.82	1819.0	1715.1	103.9	1631.1
20.84	1862.0	1718.6	143.4	1630.5
20.86	1786.0	1722.3	63.7	1629.8
20.88	1940.0	1726.2	213.8	1629.1
20.9	1843.0	1730.6	112.4	1628.5
20.92	1881.0	1735.4	145.6	1627.8
20.94	1883.0	1740.6	142.4	1627.1
20.96	1938.0	1746.2	191.8	1626.4
20.98	1877.0	1752.4	124.6	1625.8
21.0	1969.0	1759.2	209.8	1625.1
21.02	1906.0	1766.6	139.4	1624.4
21.04	1886.0	1774.6	111.4	1623.7
21.06	1889.0	1783.4	105.6	1623.1
21.08	1989.0	1792.9	196.1	1622.4
21.1	2062.0	1803.3	258.7	1621.7
21.12	2075.0	1814.5	260.5	1621.0
21.14	2025.0	1826.5	198.5	1620.3
21.16	2073.0	1839.5	233.5	1619.6
21.18	2136.0	1853.3	282.7	1618.9
21.2	2118.0	1868.0	250.0	1618.2
21.22	2211.0	1883.5	327.5	1617.6
21.24	2171.0	1899.6	271.4	1616.9
21.26	2267.0	1916.0	351.0	1616.2
21.28	2116.0	1932.5	183.5	1615.5
21.3	2213.0	1948.8	264.3	1614.8
21.32	2262.0	1964.3	297.7	1614.1
21.34	2281.0	1978.5	302.5	1613.4
21.36	2337.0	1991.0	346.0	1612.7
21.38	2294.0	2001.2	292.8	1611.9
21.4	2277.0	2008.5	268.5	1611.2
21.42	2175.0	2012.7	162.3	1610.5
21.44	2209.0	2010.9	198.1	1609.8
21.46	2229.0	2000.9	228.1	1609.1
21.48	2241.0	1984.3	256.7	1608.4
21.5	2200.0	1961.3	238.7	1607.7
21.52	2161.0	1933.8	227.2	1606.9
21.54	2195.0	1904.4	290.6	1606.2
21.56	2093.0	1874.9	218.1	1605.5
21.58	2063.0	1846.8	216.2	1604.8
21.6	2090.0	1821.0	269.0	1604.1
21.62	1997.0	1797.8	199.2	1603.3
21.64	2002.0	1777.3	224.7	1602.6
21.66	2055.0	1759.3	295.7	1601.9
21.68	2051.0	1743.5	307.5	1601.1
21.7	2028.0	1729.8	298.2	1600.4
21.72	1937.0	1717.8	219.2	1599.7
21.74	2000.0	1707.3	292.7	1598.9
21.76	1888.0	1698.2	189.8	1598.2
21.78	1967.0	1690.1	276.9	1597.5
21.8	1966.0	1683.0	283.0	1596.7
21.82	2074.0	1676.6	397.4	1596.0
21.84	1974.0	1671.0	303.0	1595.2
21.86	2003.0	1665.9	337.1	1594.5
21.88	1937.0	1661.3	275.7	1593.7
21.9	1990.0	1657.2	332.8	1593.0
21.92	1948.0	1653.4	294.6	1592.2
21.94	1943.0	1650.0	293.0	1591.5
21.96	1944.0	1646.9	297.1	1590.7
21.98	2002.0	1644.0	358.0	1590.0
22.0	1900.0	1641.4	258.6	1589.2
22.02	2033.0	1638.9	394.1	1588.5
22.04	1990.0	1636.6	353.4	1587.7
22.06	1903.0	1634.5	268.5	1587.0
22.08	1907.0	1632.6	274.4	1586.2
22.1	1944.0	1630.6	313.4	1585.4
22.12	1827.0	1628.9	198.1	1584.7
22.14	1888.0	1627.2	260.8	1583.9
22.16	1876.0	1625.7	250.3	1583.1
22.18	1765.0	1624.2	140.8	1582.4
22.2	1901.0	1622.9	278.1	1581.6
22.22	1830.0	1621.5	208.5	1580.8
22.24	1830.0	1620.3	209.7	1580.0
22.26	1822.0	1619.1	202.9	1579.3
22.28	1834.0	1618.0	216.0	1578.5
22.3	1749.0	1616.9	132.1	1577.7
22.32	1820.0	1615.9	204.1	1576.9
22.34	1795.0	1614.9	180.1	1576.1
22.36	1852.0	1614.0	238.1	1575.4
22.38	1765.0	1613.0	152.0	1574.6
22.4	1721.0	1612.2	108.8	1573.8
22.42	1818.0	1611.3	206.7	1573.0
22.44	1770.0	1610.5	159.5	1572.2
22.46	1812.0	1609.8	202.2	1571.4
22.48	1742.0	1609.0	133.0	1570.6
22.5	1760.0	1608.3	151.7	1569.8
22.52	1769.0	1607.8	161.2	1569.0
22.54	1720.0	1607.1	112.9	1568.2
22.56	1804.0	1606.5	197.5	1567.4
22.58	1782.0	1605.9	176.1	1566.6
22.6	1791.0	1605.2	185.8	1565.8
22.62	1772.0	1604.7	167.3	1565.0
22.64	1747.0	1604.2	142.8	1564.2
22.66	1717.0	1603.7	113.3	1563.4
22.68	1701.0	1603.2	97.8	1562.6
22.7	1818.0	1602.8	215.2	1561.8
22.72	1772.0	1602.4	169.6	1561.0
22.74	1698.0	1602.0	96.0	1560.2
22.76	1660.0	1601.7	58.3	1559.4
22.78	1733.0	1601.3	131.7	1558.5
22.8	1748.0	1601.0	147.0	1557.7
22.82	1743.0	1600.8	142.2	1556.9
22.84	1802.0	1600.5	201.5	1556.1
22.86	1746.0	1600.3	145.7	1555.3
22.88	1860.0	1600.1	259.9	1554.4
22.9	1784.0	1600.0	184.0	1553.6
22.92	1687.0	1599.9	87.1	1552.8
22.94	1724.0	1599.8	124.2	1552.0
22.96	1797.0	1599.8	197.2	1551.1
22.98	1692.0	1599.8	92.2	1550.3
23.0	1782.0	1599.8	182.2	1549.5
23.02	1787.0	1599.9	187.1	1548.6
23.04	1809.0	1600.0	209.0	1547.8
23.06	1743.0	1600.2	142.8	1547.0
23.08	1744.0	1600.4	143.6	1546.1
23.1	1663.0	1600.7	62.3	1545.3
23.12	1674.0	1601.0	73.0	1544.5
23.14	1733.0	1601.4	131.6	1543.6
23.16	1695.0	1601.8	93.2	1542.8
23.18	1764.0	1602.3	161.7	1541.9
23.2	1739.0	1602.9	136.1	1541.1
23.22	1692.0	1603.6	88.4	1540.2
23.24	1709.0	1604.3	104.7	1539.4
23.26	1725.0	1605.1	119.9	1538.5
23.28	1694.0	1606.0	88.0	1537.7
23.3	1724.0	1606.9	117.1	1536.8
23.32	1762.0	1608.0	154.0	1536.0
23.34	1696.0	1609.2	86.8	1535.1
23.36	1751.0	1610.5	140.5	1534.3
23.38	1739.0	1611.9	127.1	1533.4
23.4	1772.0	1613.5	158.5	1532.6
23.42	1720.0	1615.2	104.8	1531.7
23.44	1732.0	1617.0	115.0	1530.8
23.46	1790.0	1619.0	171.0	1530.0
23.48	1761.0	1621.2	139.8	1529.1
23.5	1772.0	1623.6	148.4	1528.2
23.52	1759.0	1626.2	132.8	1527.4
23.54	1763.0	1629.0	134.0	1526.5
23.56	1817.0	1632.0	185.0	1525.6
23.58	1721.0	1635.3	85.7	1524.8
23.6	1741.0	1638.9	102.1	1523.9
23.62	1783.0	1642.9	140.1	1523.0
23.64	1703.0	1647.1	55.9	1522.1
23.66	1752.0	1651.7	100.3	1521.3
23.68	1712.0	1656.7	55.3	1520.4
23.7	1721.0	1662.2	58.8	1519.5
23.72	1660.0	1668.1	-8.1	1518.6
23.74	1735.0	1674.6	60.4	1517.7
23.76	1776.0	1681.6	94.4	1516.9
23.78	1751.0	1689.2	61.8	1516.0
23.8	1811.0	1697.5	113.5	1515.1
23.82	1682.0	1706.4	-24.4	1514.2
23.84	1690.0	1716.2	-26.2	1513.3
23.86	1785.0	1726.7	58.3	1512.4
23.88	1806.0	1738.1	67.9	1511.5
23.9	1773.0	1750.4	22.6	1510.6
23.92	1796.0	1763.6	32.4	1509.7
23.94	1868.0	1777.7	90.3	1508.9
23.96	1848.0	1792.7	55.3	1508.0
23.98	1894.0	1808.6	85.4	1507.1
24.0	1867.0	1825.2	41.8	1506.2
24.02	1922.0	1842.4	79.6	1505.3
24.04	1829.0	1860.0	-31.0	1504.4
24.06	1900.0	1877.8	22.2	1503.5
24.08	2014.0	1895.3	118.7	1502.5
24.1	1998.0	1912.4	85.6	1501.6
24.12	2054.0	1928.4	125.6	1500.7
24.14	2022.0	1943.1	78.9	1499.8
24.16	2210.0	1956.0	254.0	1498.9
24.18	2148.0	1966.8	181.2	1498.0
24.2	2185.0	1974.2	210.8	1497.1
24.22	2113.0	1975.1	137.9	1496.2
24.24	2194.0	1970.6	223.4	1495.3
24.26	2155.0	1961.9	193.1	1494.3
24.28	2143.0	1949.4	193.6	1493.4
24.3	2188.0	1935.2	252.8	1492.5
24.32	2119.0	1920.9	198.1	1491.6
24.34	1978.0	1908.2	69.8	1490.7
24.36	2053.0	1898.0	155.0	1489.7
24.38	2021.0	1890.8	130.2	1488.8
24.4	2078.0	1886.7	191.3	1487.9
24.42	2114.0	1885.7	228.3	1487.0
24.44	2074.0	1887.6	186.4	1486.0
24.46	2060.0	1891.8	168.2	1485.1
24.48	2073.0	1898.1	174.9	1484.2
24.5	2096.0	1905.9	190.1	1483.3
24.52	2093.0	1914.6	178.4	1482.3
24.54	2174.0	1923.7	250.3	1481.4
24.56	2119.0	1932.4	186.6	1480.5
24.58	2090.0	1940.2	149.8	1479.5
24.6	2069.0	1946.4	122.6	1478.6
24.62	2184.0	1950.5	233.5	1477.6
24.64	2115.0	1952.0	163.0	1476.7
24.66	2040.0	1948.3	91.7	1475.8
24.68	1958.0	1936.3	21.7	1474.8
24.7	1989.0	1917.7	71.3	1473.9
24.72	1893.0	1893.7	-0.6	1472.9
24.74	1871.0	1864.7	6.3	1472.0
24.76	1851.0	1833.1	17.9	1471.0
24.78	1940.0	1801.0	139.0	1470.1
24.8	1800.0	1770.1	29.9	1469.1
24.82	1870.0	1741.3	128.7	1468.2
24.84	1833.0	1715.3	117.7	1467.2
24.86	1826.0	1692.2	133.8	1466.3
24.88	1761.0	1671.8	89.2	1465.3
24.9	1675.0	1653.9	21.1	1464.4
24.92	1769.0	1638.3	130.7	1463.4
24.94	1713.0	1624.7	88.3	1462.5
24.96	1657.0	1612.8	44.2	1461.5
24.98	1663.0	1602.4	60.6	1460.5
25.0	1716.0	1593.2	122.8	1459.6
25.02	1640.0	1585.1	54.9	1458.6
25.04	1583.0	1578.0	5.0	1457.6
25.06	1591.0	1571.6	19.4	1456.7
25.08	1620.0	1566.0	54.0	1455.7
25.1	1544.0	1560.9	-16.9	1454.7
25.12	1604.0	1556.3	47.7	1453.8
25.14	1556.0	1552.2	3.8	1452.8
25.16	1549.0	1548.5	0.5	1451.8
25.18	1511.0	1545.2	-34.2	1450.9
25.2	1542.0	1542.2	-0.2	1449.9
25.22	1553.0	1539.4	13.6	1448.9
25.24	1543.0	1536.9	6.1	1447.9
25.26	1522.0	1534.6	-12.6	1447.0
25.28	1479.0	1532.6	-53.6	1446.0
25.3	1461.0	1530.7	-69.7	1445.0
25.32	1532.0	1529.0	3.0	1444.0
25.34	1529.0	1527.4	1.6	1443.0
25.36	1500.0	1526.0	-26.0	1442.1
25.38	1539.0	1524.8	14.2	1441.1
25.4	1470.0	1523.6	-53.6	1440.1
25.42	1481.0	1522.6	-41.6	1439.1
25.44	1433.0	1521.7	-88.7	1438.1
25.46	1510.0	1520.9	-10.9	1437.1
25.48	1512.0	1520.3	-8.3	1436.1
25.5	1491.0	1519.7	-28.7	1435.2
25.52	1518.0	1519.2	-1.2	1434.2
25.54	1460.0	1518.8	-58.8	1433.2
25.56	1488.0	1518.5	-30.5	1432.2
25.58	1493.0	1518.3	-25.3	1431.2
25.6	1479.0	1518.3	-39.3	1430.2
25.62	1428.0	1518.3	-90.3	1429.2
25.64	1436.0	1518.4	-82.4	1428.2
25.66	1518.0	1518.6	-0.6	1427.2
25.68	1413.0	1518.9	-105.9	1426.2
25.7	1447.0	1519.3	-72.3	1425.2
25.72	1487.0	1519.8	-32.8	1424.2
25.74	1417.0	1520.5	-103.5	1423.2
25.76	1433.0	1521.2	-88.2	1422.2
25.78	1446.0	1522.1	-76.1	1421.2
25.8	1510.0	1523.1	-13.1	1420.2
25.82	1451.0	1524.2	-73.2	1419.2
25.84	1496.0	1525.5	-29.5	1418.2
25.86	1464.0	1526.9	-62.9	1417.1
25.88	1500.0	1528.5	-28.5	1416.1
25.9	1440.0	1530.2	-90.2	1415.1
25.92	1433.0	1532.1	-99.1	1414.1
25.94	1463.0	1534.2	-71.2	1413.1
25.96	1477.0	1536.6	-59.5	1412.1
25.98	1417.0	1539.1	-122.1	1411.1
26.0	1447.0	1541.9	-94.9	1410.1
26.02	1545.0	1545.0	0.0	1409.0
26.04	1421.0	1548.2	-127.2	1408.0
26.06	1470.0	1551.8	-81.8	1407.0
26.08	1488.0	1555.7	-67.7	1406.0
26.1	1481.0	1559.9	-78.9	1405.0
26.12	1511.0	1564.5	-53.5	1403.9
26.14	1575.0	1569.5	5.5	1402.9
26.16	1569.0	1574.9	-5.9	1401.9
26.18	1584.0	1580.7	3.3	1400.9
26.2	1577.0	1587.0	-10.0	1399.9
26.22	1568.0	1593.8	-25.8	1398.8
26.24	1633.0	1601.2	31.8	1397.8
26.26	1594.0	1609.1	-15.1	1396.8
26.28	1605.0	1617.6	-12.6	1395.8
26.3	1615.0	1626.6	-11.6	1394.7
26.32	1638.0	1636.2	1.8	1393.7
26.34	1683.0	1646.4	36.6	1392.7
26.36	1671.0	1657.0	14.0	1391.7
26.38	1756.0	1668.1	87.9	1390.6
26.4	1790.0	1679.4	110.6	1389.6
26.42	1879.0	1690.9	188.1	1388.6
26.44	1878.0	1702.4	175.6	1387.5
26.46	1874.0	1713.6	160.4	1386.5
26.48	1886.0	1724.4	161.6	1385.5
26.5	2035.0	1734.4	300.6	1384.4
26.52	2000.0	1743.5	256.5	1383.4
26.54	1897.0	1751.4	145.6	1382.4
26.56	2001.0	1757.8	243.2	1381.4
26.58	1990.0	1760.6	229.4	1380.3
26.6	2001.0	1759.7	241.3	1379.3
26.62	1976.0	1756.2	219.8	1378.3
26.64	1911.0	1750.4	160.6	1377.2
26.66	1823.0	1742.8	80.2	1376.2
26.68	1794.0	1734.6	59.4	1375.2
26.7	1791.0	1726.9	64.1	1374.1
26.72	1746.0	1720.4	25.6	1373.1
26.74	1684.0	1715.5	-31.5	1372.1
26.76	1653.0	1712.6	-59.6	1371.0
26.78	1699.0	1711.7	-12.7	1370.0
26.8	1638.0	1712.8	-74.8	1369.0
26.82	1646.0	1715.8	-69.8	1367.9
26.84	1579.0	1720.7	-141.7	1366.9
26.86	1594.0	1727.4	-133.4	1365.8
26.88	1682.0	1735.8	-53.8	1364.8
26.9	1603.0	1745.9	-142.9	1363.8
26.92	1663.0	1757.6	-94.6	1362.7
26.94	1641.0	1771.0	-130.0	1361.7
26.96	1751.0	1786.0	-35.0	1360.7
26.98	1739.0	1802.6	-63.6	1359.6
27.0	1702.0	1820.9	-118.9	1358.6
27.02	1776.0	1840.9	-64.9	1357.6
27.04	1789.0	1862.5	-73.5	1356.5
27.06	1767.0	1885.7	-118.7	1355.5
27.08	1870.0	1910.6	-40.6	1354.5
27.1	1852.0	1936.9	-84.9	1353.4
27.12	1908.0	1964.7	-56.7	1352.4
27.14	1986.0	1993.8	-7.8	1351.4
27.16	1908.0	2024.1	-116.1	1350.3
27.18	1909.0	2055.6	-146.6	1349.3
27.2	1976.0	2087.8	-111.8	1348.3
27.22	1936.0	2120.9	-184.9	1347.2
27.24	2046.0	2154.7	-108.7	1346.2
27.26	1948.0	2188.2	-240.2	1345.2
27.28	2043.0	2219.8	-176.8	1344.1
27.3	1955.0	2250.4	-295.4	1343.1
27.32	1993.0	2281.3	-288.3	1342.1
27.34	1977.0	2312.9	-335.9	1341.0
27.36	2002.0	2346.2	-344.2	1340.0
27.38	2035.0	2382.5	-347.5	1339.0
27.4	1951.0	2422.9	-471.9	1337.9
27.42	1994.0	2467.9	-473.9	1336.9
27.44	1990.0	2517.9	-527.9	1335.9
27.46	2045.0	2572.6	-527.6	1334.8
27.48	2067.0	2631.5	-564.5	1333.8
27.5	2103.0	2693.9	-590.9	1332.8
27.52	2239.0	2758.7	-519.7	1331.7
27.54	2284.0	2824.7	-540.7	1330.7
27.56	2369.0	2890.5	-521.5	1329.7
27.58	2416.0	2954.4	-538.4	1328.7
27.6	2510.0	3014.8	-504.8	1327.6
27.62	2587.0	3069.9	-482.9	1326.6
27.64	2630.0	3118.0	-488.0	1325.6
27.66	2686.0	3148.6	-462.6	1324.6
27.68	2766.0	3157.7	-391.7	1323.5
27.7	2777.0	3148.7	-371.7	1322.5
27.72	2768.0	3124.2	-356.2	1321.5
27.74	2645.0	3083.3	-438.3	1320.5
27.76	2486.0	3029.9	-543.9	1319.4
27.78	2467.0	2968.0	-501.0	1318.4
27.8	2309.0	2892.2	-583.2	1317.4
27.82	2275.0	2801.3	-526.3	1316.4
27.84	2176.0	2701.1	-525.1	1315.4
27.86	2049.0	2596.1	-547.1	1314.3
27.88	2023.0	2486.2	-463.2	1313.3
27.9	1916.0	2375.7	-459.7	1312.3
27.92	1835.0	2269.0	-434.0	1311.3
27.94	1888.0	2169.2	-281.2	1310.3
27.96	1832.0	2078.1	-246.1	1309.3
27.98	1827.0	1996.5	-169.5	1308.2
28.0	1725.0	1924.3	-199.3	1307.2
28.02	1651.0	1860.9	-209.9	1306.2
28.04	1700.0	1805.4	-105.4	1305.2
28.06	1691.0	1756.9	-65.9	1304.2
28.08	1533.0	1714.5	-181.5	1303.2
28.1	1651.0	1677.3	-26.3	1302.2
28.12	1531.0	1644.7	-113.7	1301.2
28.14	1510.0	1615.9	-105.9	1300.2
28.16	1523.0	1590.4	-67.4	1299.2
28.18	1527.0	1567.7	-40.7	1298.2
28.2	1531.0	1547.5	-16.5	1297.2
28.22	1439.0	1529.4	-90.4	1296.2
28.24	1483.0	1513.1	-30.1	1295.1
28.26	1502.0	1498.4	3.6	1294.1
28.28	1423.0	1485.0	-62.0	1293.1
28.3	1443.0	1472.9	-29.9	1292.2
28.32	1441.0	1461.8	-20.8	1291.2
28.34	1530.0	1451.7	78.3	1290.2
28.36	1441.0	1442.4	-1.4	1289.2
28.38	1505.0	1433.8	71.2	1288.2
28.4	1563.0	1425.9	137.1	1287.2
28.42	1454.0	1418.6	35.4	1286.2
28.44	1525.0	1411.7	113.3	1285.2
28.46	1479.0	1405.4	73.6	1284.2
28.48	1539.0	1399.5	139.5	1283.2
28.5	1468.0	1393.9	74.1	1282.2
28.52	1501.0	1388.7	112.3	1281.2
28.54	1456.0	1383.8	72.2	1280.3
28.56	1405.0	1379.2	25.8	1279.3
28.58	1418.0	1374.9	43.1	1278.3
28.6	1406.0	1370.7	35.3	1277.3
28.62	1471.0	1366.8	104.2	1276.3
28.64	1420.0	1363.1	56.9	1275.4
28.66	1347.0	1359.6	-12.6	1274.4
28.68	1361.0	1356.3	4.7	1273.4
28.7	1363.0	1353.1	9.9	1272.4
28.72	1387.0	1350.0	37.0	1271.5
28.74	1273.0	1347.1	-74.1	1270.5
28.76	1346.0	1344.3	1.7	1269.5
28.78	1326.0	1341.7	-15.7	1268.6
28.8	1355.0	1339.1	15.9	1267.6
28.82	1317.0	1336.6	-19.6	1266.6
28.84	1339.0	1334.2	4.8	1265.7
28.86	1302.0	1331.9	-29.9	1264.7
28.88	1248.0	1329.7	-81.7	1263.8
28.9	1294.0	1327.6	-33.6	1262.8
28.92	1200.0	1325.5	-125.5	1261.8
28.94	1274.0	1323.6	-49.5	1260.9
28.96	1332.0	1321.6	10.4	1259.9
28.98	1293.0	1319.8	-26.8	1259.0
29.0	1312.0	1317.9	-5.9	1258.0
29.02	1244.0	1316.2	-72.2	1257.1
29.04	1251.0	1314.5	-63.5	1256.1
29.06	1324.0	1312.8	11.2	1255.2
29.08	1306.0	1311.2	-5.2	1254.3
29.1	1353.0	1309.6	43.4	1253.3
29.12	1346.0	1308.1	37.9	1252.4
29.14	1355.0	1306.6	48.4	1251.4
29.16	1319.0	1305.2	13.8	1250.5
29.18	1239.0	1303.8	-64.8	1249.6
29.2	1330.0	1302.4	27.6	1248.6
29.22	1308.0	1301.1	6.9	1247.7
29.24	1240.0	1299.8	-59.8	1246.8
29.26	1356.0	1298.5	57.5	1245.9
29.28	1314.0	1297.2	16.8	1244.9
29.3	1406.0	1296.0	110.0	1244.0
29.32	1333.0	1294.8	38.2	1243.1
29.34	1347.0	1293.7	53.3	1242.2
29.36	1308.0	1292.5	15.5	1241.3
29.38	1349.0	1291.4	57.6	1240.3
29.4	1373.0	1290.3	82.7	1239.4
29.42	1396.0	1289.3	106.7	1238.5
29.44	1378.0	1288.2	89.8	1237.6
29.46	1354.0	1287.2	66.8	1236.7
29.48	1368.0	1286.2	81.8	1235.8
29.5	1442.0	1285.3	156.7	1234.9
29.52	1430.0	1284.3	145.7	1234.0
29.54	1382.0	1283.4	98.6	1233.1
29.56	1445.0	1282.5	162.5	1232.2
29.58	1407.0	1281.6	125.4	1231.3
29.6	1407.0	1280.7	126.3	1230.4
29.62	1374.0	1279.8	94.2	1229.5
29.64	1391.0	1279.0	112.0	1228.6
29.66	1417.0	1278.2	138.8	1227.7
29.68	1388.0	1277.4	110.6	1226.8
29.7	1430.0	1276.5	153.5	1225.9
29.72	1435.0	1275.8	159.2	1225.0
29.74	1360.0	1275.0	85.0	1224.1
29.76	1341.0	1274.2	66.8	1223.2
