Repository: jhamlin-ufl/synthesizability

# synthesizability

Data, fits and code for

> G. D. Di Gianluca *et al.*, *Experimental Evaluation of High-Throughput Structure Predictions*,
> [arXiv:2611.09671](https://arxiv.org/abs/2611.09671) (2026).

We arc-melted 34 ternary compounds predicted to be stable or nearly stable and identified the
phases that formed by powder X-ray diffraction and Rietveld refinement.

## Contents

| Path | What it holds |
|---|---|
| `Supplement.pdf` | the Supplementary Information |
| `samples/` | one folder per target, named by its formula in Table 1: synthesis records, X-ray scans and GSAS-II fits |
| `tables/` | the targets, buttons, scans and fits as CSV tables; the candidate lists |
| `computed/` | P_disorder and the dynamical-stability (phonon) results |
| `databases/` | OQMD, Materials Project and Alexandria entries for each chemical system, and the search-match structures |
| `instruments/` | GSAS-II instrument profiles of the two diffractometers |
| `results/` | the generated tables and figures |
| `workflow/` | the pipeline (`Snakefile`), its scripts and library code |

## Finding a sample

Open `samples/<formula>/README.md`, for example `samples/ZrPt5Si/README.md`. It gives the Table 1
row and outcome, the buttons and scans, the fit of record and the contrast fits, and where the
database entries for the chemical system are. `samples/README.md` explains the file formats and
how to rerun a fit.

## Not included

ICDD PDF-5+ cards and MDI JADE work files are licensed and not redistributed. No deposited fit
uses an ICDD card. `samples/EXCLUDED.md` lists the files left out.

File: data/raw/0491_HM_TiGePt5/0491_XRD_fit.txt (part 1 of 4)
HardwareIndicator=65519
Wavelength = 1.54059Å, !5.0°/120.0°/0.02°/1(s), I(p)=22107/1246, Cu(45kV,40mA), Tuesday, January 13, 2026, 12:53 PM
Angle	I(o)	I(c)	I(d)	I(b)
5.0	4160	4176	-16	4165
5.02	4177	4178	-1	4166
5.04	4117	4179	-62	4168
5.06	4201	4181	20	4169
5.08	4227	4182	45	4171
5.1	4295	4184	111	4172
5.12	4137	4185	-48	4174
5.14	4213	4187	26	4175
5.16	4164	4188	-24	4177
5.18	4116	4190	-74	4178
5.2	4174	4191	-17	4180
5.22	4171	4193	-22	4181
5.24	4033	4194	-161	4183
5.26	4233	4196	37	4184
5.28	4087	4197	-110	4186
5.3	4258	4199	59	4187
5.32	4258	4200	58	4189
5.34	4204	4202	2	4190
5.36	4099	4203	-104	4192
5.38	4142	4205	-63	4193
5.4	4105	4206	-101	4195
5.42	4126	4208	-82	4196
5.44	4236	4209	27	4198
5.46	4343	4211	132	4199
5.48	4163	4212	-49	4201
5.5	4217	4214	3	4202
5.52	4231	4215	16	4204
5.54	4175	4217	-42	4205
5.56	4135	4218	-83	4207
5.58	4143	4220	-77	4208
5.6	4174	4221	-47	4210
5.62	4143	4223	-80	4211
5.64	4345	4224	121	4213
5.66	4292	4226	66	4214
5.68	4269	4227	42	4216
5.7	4222	4229	-7	4217
5.72	4132	4230	-98	4219
5.74	4204	4232	-28	4220
5.76	4324	4233	91	4222
5.78	4280	4235	45	4223
5.8	4209	4236	-27	4225
5.82	4160	4238	-78	4226
5.84	4234	4239	-5	4228
5.86	4247	4241	6	4229
5.88	4292	4242	50	4231
5.9	4354	4244	110	4232
5.92	4144	4245	-101	4234
5.94	4172	4247	-75	4235
5.96	4283	4248	35	4237
5.98	4202	4250	-48	4238
6.0	4194	4251	-57	4240
6.02	4251	4253	-2	4241
6.04	4373	4254	119	4243
6.06	4244	4256	-12	4244
6.08	4233	4257	-24	4246
6.1	4312	4259	53	4247
6.12	4238	4260	-22	4249
6.14	4160	4262	-102	4250
6.16	4209	4263	-54	4252
6.18	4367	4264	103	4253
6.2	4319	4266	53	4254
6.22	4251	4267	-16	4256
6.24	4142	4268	-126	4257
6.26	4241	4270	-29	4258
6.28	4272	4271	1	4260
6.3	4392	4272	120	4261
6.32	4193	4274	-81	4262
6.34	4322	4275	47	4264
6.36	4404	4276	128	4265
6.38	4217	4278	-61	4266
6.4	4350	4279	71	4267
6.42	4277	4280	-3	4269
6.44	4402	4281	121	4270
6.46	4161	4282	-121	4271
6.48	4288	4284	4	4272
6.5	4318	4285	33	4273
6.52	4355	4286	69	4274
6.54	4298	4287	11	4276
6.56	4209	4288	-79	4277
6.58	4457	4289	168	4278
6.6	4438	4290	148	4279
6.62	4421	4291	130	4280
6.64	4404	4292	112	4281
6.66	4273	4293	-20	4282
6.68	4302	4294	8	4283
6.7	4362	4295	67	4283
6.72	4192	4296	-104	4284
6.74	4242	4297	-55	4285
6.76	4372	4297	75	4286
6.78	4348	4298	50	4287
6.8	4312	4299	13	4287
6.82	4296	4300	-4	4288
6.84	4330	4300	30	4289
6.86	4186	4301	-115	4290
6.88	4342	4302	40	4290
6.9	4493	4302	191	4291
6.92	4326	4303	23	4291
6.94	4219	4303	-84	4292
6.96	4245	4304	-59	4292
6.98	4219	4304	-85	4293
7.0	4404	4305	99	4293
7.02	4264	4305	-41	4293
7.04	4380	4305	75	4294
7.06	4323	4306	17	4294
7.08	4294	4306	-12	4294
7.1	4267	4306	-39	4295
7.12	4506	4306	200	4295
7.14	4432	4306	126	4295
7.16	4442	4306	136	4295
7.18	4362	4306	56	4295
7.2	4415	4306	109	4295
7.22	4433	4306	127	4295
7.24	4396	4306	90	4295
7.26	4390	4306	84	4295
7.28	4532	4306	226	4295
7.3	4327	4306	21	4294
7.32	4377	4306	71	4294
7.34	4326	4305	21	4294
7.36	4230	4305	-75	4294
7.38	4365	4305	60	4293
7.4	4272	4304	-32	4293
7.42	4369	4304	65	4292
7.44	4183	4303	-120	4292
7.46	4259	4302	-43	4291
7.48	4399	4302	97	4290
7.5	4351	4301	50	4290
7.52	4355	4300	55	4289
7.54	4314	4300	14	4288
7.56	4311	4299	12	4287
7.58	4204	4298	-94	4286
7.6	4345	4297	48	4285
7.62	4315	4296	19	4284
7.64	4372	4295	77	4283
7.66	4334	4294	40	4282
7.68	4304	4292	12	4281
7.7	4229	4291	-62	4280
7.72	4343	4290	53	4279
7.74	4485	4289	196	4277
7.76	4335	4287	48	4276
7.78	4334	4286	48	4274
7.8	4271	4284	-13	4273
7.82	4391	4283	108	4271
7.84	4381	4281	100	4270
7.86	4219	4280	-61	4268
7.88	4438	4278	160	4267
7.9	4461	4276	185	4265
7.92	4275	4275	0	4263
7.94	4401	4273	128	4262
7.96	4250	4271	-21	4260
7.98	4405	4269	136	4258
8.0	4324	4268	56	4256
8.02	4328	4266	62	4254
8.04	4214	4264	-50	4252
8.06	4323	4262	61	4251
8.08	4329	4260	69	4249
8.1	4394	4258	136	4247
8.12	4457	4256	201	4245
8.14	4432	4254	178	4243
8.16	4490	4252	238	4240
8.18	4266	4250	16	4238
8.2	4341	4248	93	4236
8.22	4327	4246	81	4234
8.24	4405	4243	162	4232
8.26	4293	4241	52	4230
8.28	4253	4239	14	4228
8.3	4400	4237	163	4225
8.32	4341	4235	106	4223
8.34	4292	4232	60	4221
8.36	4338	4230	108	4219
8.38	4404	4228	176	4216
8.4	4428	4226	202	4214
8.42	4331	4223	108	4212
8.44	4502	4221	281	4210
8.46	4412	4219	193	4207
8.48	4420	4216	204	4205
8.5	4239	4214	25	4203
8.52	4342	4212	130	4200
8.54	4297	4209	88	4198
8.56	4403	4207	196	4196
8.58	4433	4205	228	4193
8.6	4244	4202	42	4191
8.62	4429	4200	229	4189
8.64	4392	4198	194	4186
8.66	4336	4195	141	4184
8.68	4221	4193	28	4182
8.7	4413	4191	222	4179
8.72	4309	4188	121	4177
8.74	4302	4186	116	4175
8.76	4362	4184	178	4172
8.78	4255	4181	74	4170
8.8	4353	4179	174	4168
8.82	4308	4177	131	4165
8.84	4353	4174	179	4163
8.86	4248	4172	76	4161
8.88	4331	4170	161	4159
8.9	4251	4168	83	4156
8.92	4436	4165	271	4154
8.94	4313	4163	150	4152
8.96	4360	4161	199	4150
8.98	4235	4159	76	4148
9.0	4309	4157	152	4145
9.02	4337	4155	182	4143
9.04	4240	4153	87	4141
9.06	4359	4150	209	4139
9.08	4252	4148	104	4137
9.1	4266	4146	120	4135
9.12	4253	4144	109	4133
9.14	4283	4142	141	4131
9.16	4264	4140	124	4129
9.18	4305	4138	167	4127
9.2	4235	4137	98	4125
9.22	4178	4135	43	4123
9.24	4377	4133	244	4122
9.26	4297	4131	166	4120
9.28	4319	4129	190	4118
9.3	4311	4128	183	4116
9.32	4251	4126	125	4115
9.34	4284	4124	160	4113
9.36	4319	4123	196	4111
9.38	4131	4121	10	4110
9.4	4271	4120	151	4108
9.42	4231	4118	113	4107
9.44	4136	4117	19	4105
9.46	4111	4115	-4	4104
9.48	4338	4114	224	4103
9.5	4272	4113	159	4101
9.52	4262	4111	151	4100
9.54	4232	4110	122	4099
9.56	4224	4109	115	4098
9.58	4270	4108	162	4096
9.6	4203	4107	96	4095
9.62	4226	4106	120	4094
9.64	4267	4105	162	4093
9.66	4309	4104	205	4093
9.68	4166	4103	63	4092
9.7	4246	4102	144	4091
9.72	4174	4102	72	4090
9.74	4306	4101	205	4090
9.76	4244	4100	144	4089
9.78	4248	4100	148	4088
9.8	4185	4099	86	4088
9.82	4163	4099	64	4087
9.84	4123	4099	24	4087
9.86	4163	4098	65	4087
9.88	4167	4098	69	4087
9.9	4164	4098	66	4086
9.92	4157	4098	59	4086
9.94	4246	4098	148	4086
9.96	4140	4098	42	4086
9.98	4042	4098	-56	4087
10.0	4156	4098	58	4087
10.02	4072	4098	-26	4087
10.04	4250	4099	151	4087
10.06	4103	4099	4	4088
10.08	4213	4100	113	4088
10.1	4067	4100	-33	4089
10.12	4144	4101	43	4090
10.14	4117	4102	15	4090
10.16	4080	4102	-22	4091
10.18	4188	4103	85	4092
10.2	4042	4104	-62	4093
10.22	4225	4105	120	4094
10.24	4101	4107	-6	4095
10.26	4184	4108	76	4096
10.28	4173	4109	64	4098
10.3	4019	4111	-92	4099
10.32	4131	4112	19	4101
10.34	4046	4114	-68	4102
10.36	4167	4115	52	4104
10.38	4119	4117	2	4106
10.4	4096	4119	-23	4108
10.42	4155	4121	34	4110
10.44	4180	4123	57	4112
10.46	4241	4125	116	4114
10.48	4072	4127	-55	4116
10.5	4167	4130	37	4118
10.52	4211	4132	79	4121
10.54	4192	4135	57	4123
10.56	4211	4137	74	4126
10.58	4165	4140	25	4129
10.6	4175	4143	32	4131
10.62	4119	4146	-27	4134
10.64	4133	4149	-16	4137
10.66	4156	4152	4	4140
10.68	4146	4155	-9	4143
10.7	4215	4158	57	4147
10.72	4125	4161	-36	4150
10.74	4098	4165	-67	4154
10.76	4224	4168	56	4157
10.78	4067	4172	-105	4161
10.8	4249	4176	73	4164
10.82	4141	4180	-39	4168
10.84	4138	4183	-45	4172
10.86	4162	4187	-25	4176
10.88	4105	4192	-87	4180
10.9	4248	4196	52	4184
10.92	4123	4200	-77	4189
10.94	4090	4204	-114	4193
10.96	4167	4209	-42	4197
10.98	4336	4213	123	4202
11.0	4176	4218	-42	4207
11.02	4204	4223	-19	4211
11.04	4273	4228	45	4216
11.06	4141	4233	-92	4221
11.08	4171	4238	-67	4226
11.1	4244	4243	1	4231
11.12	4233	4248	-15	4237
11.14	4306	4253	53	4242
11.16	4198	4259	-61	4247
11.18	4322	4264	58	4253
11.2	4284	4270	14	4258
11.22	4120	4275	-155	4264
11.24	4146	4281	-135	4270
11.26	4186	4287	-101	4276
11.28	4473	4293	180	4282
11.3	4256	4299	-43	4288
11.32	4240	4305	-65	4294
11.34	4162	4312	-150	4300
11.36	4306	4318	-12	4307
11.38	4249	4324	-75	4313
11.4	4221	4331	-110	4320
11.42	4349	4338	11	4326
11.44	4271	4344	-73	4333
11.46	4380	4351	29	4340
11.48	4308	4358	-50	4347
11.5	4272	4365	-93	4354
11.52	4451	4372	79	4361
11.54	4340	4380	-40	4368
11.56	4329	4387	-58	4376
11.58	4348	4395	-47	4383
11.6	4345	4402	-57	4391
11.62	4400	4410	-10	4398
11.64	4342	4417	-75	4406
11.66	4471	4425	46	4414
11.68	4326	4433	-107	4422
11.7	4495	4441	54	4430
11.72	4442	4449	-7	4438
11.74	4462	4458	4	4446
11.76	4497	4466	31	4455
11.78	4417	4474	-57	4463
11.8	4389	4483	-94	4471
11.82	4388	4491	-103	4480
11.84	4446	4500	-54	4489
11.86	4548	4509	39	4498
11.88	4490	4518	-28	4507
11.9	4516	4527	-11	4516
11.92	4597	4536	61	4525
11.94	4349	4545	-196	4534
11.96	4556	4555	1	4543
11.98	4563	4564	-1	4553
12.0	4421	4574	-153	4562
12.02	4537	4583	-46	4572
12.04	4529	4593	-64	4582
12.06	4517	4603	-86	4591
12.08	4512	4613	-101	4601
12.1	4612	4623	-11	4611
12.12	4511	4633	-122	4622
12.14	4648	4643	5	4632
12.16	4649	4653	-4	4642
12.18	4570	4664	-94	4653
12.2	4575	4674	-99	4663
12.22	4644	4685	-41	4674
12.24	4702	4696	6	4684
12.26	4602	4707	-105	4695
12.28	4631	4718	-87	4706
12.3	4713	4729	-16	4717
12.32	4683	4740	-57	4728
12.34	4675	4751	-76	4740
12.36	4755	4762	-7	4751
12.38	4614	4774	-160	4763
12.4	4598	4785	-187	4774
12.42	4722	4797	-75	4786
12.44	4709	4809	-100	4798
12.46	4598	4821	-223	4809
12.48	4682	4833	-151	4821
12.5	4715	4845	-130	4833
12.52	4702	4857	-155	4846
12.54	4766	4869	-103	4858
12.56	4851	4882	-31	4870
12.58	4657	4894	-237	4883
12.6	4747	4907	-160	4895
12.62	4716	4920	-204	4908
12.64	4870	4932	-62	4921
12.66	4711	4945	-234	4934
12.68	4745	4958	-213	4947
12.7	4780	4971	-191	4960
12.72	4781	4985	-204	4973
12.74	4870	4998	-128	4987
12.76	4868	5011	-143	5000
12.78	4961	5025	-64	5014
12.8	4837	5039	-202	5027
12.82	4874	5052	-178	5041
12.84	4807	5066	-259	5055
12.86	4931	5080	-149	5069
12.88	5023	5094	-71	5083
12.9	5017	5109	-92	5097
12.92	4947	5123	-176	5111
12.94	4975	5137	-162	5126
12.96	4999	5152	-153	5140
12.98	4925	5166	-241	5155
13.0	4929	5181	-252	5170
13.02	5118	5196	-78	5184
13.04	5036	5211	-175	5199
13.06	4969	5226	-257	5214
13.08	5168	5241	-73	5230
13.1	5130	5256	-126	5245
13.12	5151	5272	-121	5260
13.14	5105	5287	-182	5276
13.16	5074	5303	-229	5291
13.18	5209	5318	-109	5307
13.2	5155	5334	-179	5323
13.22	5127	5350	-223	5339
13.24	5071	5366	-295	5355
13.26	5277	5382	-105	5371
13.28	5232	5398	-166	5387
13.3	5173	5415	-242	5403
13.32	5224	5431	-207	5420
13.34	5214	5448	-234	5436
13.36	5293	5464	-171	5453
13.38	5208	5481	-273	5470
13.4	5347	5498	-151	5487
13.42	5372	5515	-143	5504
13.44	5274	5532	-258	5521
13.46	5444	5549	-105	5538
13.48	5429	5567	-138	5555
13.5	5272	5584	-312	5573
13.52	5408	5602	-194	5590
13.54	5432	5619	-187	5608
13.56	5336	5637	-301	5626
13.58	5438	5655	-217	5644
13.6	5378	5673	-295	5662
13.62	5570	5691	-121	5680
13.64	5430	5709	-279	5698
13.66	5538	5728	-190	5716
13.68	5618	5746	-128	5735
13.7	5581	5765	-184	5753
13.72	5508	5783	-275	5772
13.74	5593	5802	-209	5791
13.76	5673	5821	-148	5809
13.78	5768	5840	-72	5828
13.8	5504	5859	-355	5848
13.82	5748	5878	-130	5867
13.84	5612	5897	-285	5886
13.86	5514	5917	-403	5905
13.88	5679	5936	-257	5925
13.9	5934	5956	-22	5945
13.92	5741	5976	-235	5964
13.94	5878	5996	-118	5984
13.96	5921	6016	-95	6004
13.98	5822	6036	-214	6024
14.0	5869	6056	-187	6045
14.02	5839	6076	-237	6065
14.04	5842	6097	-255	6085
14.06	5773	6117	-344	6106
14.08	6018	6138	-120	6127
14.1	6123	6159	-36	6147
14.12	5980	6180	-200	6168
14.14	5967	6201	-234	6189
14.16	5984	6222	-238	6211
14.18	6108	6243	-135	6232
14.2	6032	6265	-233	6253
14.22	6212	6286	-74	6275
14.24	6027	6308	-281	6296
14.26	6171	6329	-158	6318
14.28	6231	6351	-120	6340
14.3	6137	6373	-236	6362
14.32	6137	6395	-258	6384
14.34	6157	6417	-260	6406
14.36	6144	6440	-296	6428
14.38	6213	6462	-249	6451
14.4	6229	6484	-255	6473
14.42	6355	6507	-152	6496
14.44	6363	6530	-167	6518
14.46	6507	6553	-46	6541
14.48	6357	6576	-219	6564
14.5	6492	6599	-107	6587
14.52	6310	6622	-312	6611
14.54	6563	6645	-82	6634
14.56	6579	6669	-90	6657
14.58	6577	6692	-115	6681
14.6	6642	6716	-74	6705
14.62	6594	6740	-146	6728
14.64	6565	6764	-199	6752
14.66	6802	6788	14	6776
14.68	6695	6812	-117	6800
14.7	6670	6836	-166	6825
14.72	6759	6861	-102	6849
14.74	6760	6885	-125	6874
14.76	6905	6910	-5	6898
14.78	6767	6934	-167	6923
14.8	6886	6959	-73	6948
14.82	6616	6984	-368	6973
14.84	6926	7009	-83	6998
14.86	6924	7035	-111	7023
14.88	6929	7060	-131	7048
14.9	7016	7085	-69	7074
14.92	6975	7111	-136	7099
14.94	7088	7137	-49	7125
14.96	7099	7162	-63	7151
14.98	7268	7188	80	7177
15.0	7029	7214	-185	7203
15.02	7086	7240	-154	7229
15.04	7249	7267	-18	7255
15.06	7167	7293	-126	7282
15.08	7243	7320	-77	7308
15.1	7325	7346	-21	7335
15.12	7267	7373	-106	7362
15.14	7345	7400	-55	7389
15.16	7350	7427	-77	7416
15.18	7373	7454	-81	7443
15.2	7646	7481	165	7470
15.22	7561	7509	52	7497
15.24	7498	7536	-38	7525
15.26	7641	7564	77	7552
15.28	7435	7592	-156	7580
15.3	7538	7619	-81	7608
15.32	7635	7647	-12	7636
15.34	7514	7675	-161	7664
15.36	7801	7703	98	7692
15.38	7729	7732	-3	7720
15.4	7767	7760	7	7749
15.42	7886	7788	98	7777
15.44	7757	7817	-60	7806
15.46	7891	7846	45	7834
15.48	7850	7874	-24	7863
15.5	8027	7903	124	7891
15.52	7795	7932	-137	7920
15.54	8001	7960	41	7949
15.56	7940	7989	-49	7978
15.58	8018	8018	0	8007
15.6	8111	8047	64	8036
15.62	8328	8076	252	8065
15.64	8113	8105	8	8094
15.66	8182	8134	48	8123
15.68	8249	8163	86	8152
15.7	8237	8192	45	8181
15.72	8217	8221	-4	8210
15.74	8337	8251	86	8239
15.76	8302	8280	22	8268
15.78	8457	8309	148	8297
15.8	8358	8338	20	8326
15.82	8393	8367	26	8356
15.84	8475	8396	79	8385
15.86	8453	8425	28	8414
15.88	8603	8454	149	8443
15.9	8632	8483	149	8472
15.92	8530	8512	18	8501
15.94	8796	8541	255	8530
15.96	8660	8570	90	8558
15.98	8777	8599	178	8587
16.0	8635	8627	8	8616
16.02	8800	8656	144	8645
16.04	8672	8685	-13	8673
16.06	8795	8713	82	8702
16.08	8886	8742	144	8730
16.1	8885	8770	115	8759
16.12	8895	8799	96	8787
16.14	9077	8827	250	8815
16.16	8917	8855	62	8843
16.18	8952	8883	69	8872
16.2	8963	8911	52	8899
16.22	9051	8939	112	8927
16.24	9036	8966	70	8955
16.26	9079	8994	85	8983
16.28	9082	9022	60	9010
16.3	9080	9049	31	9038
16.32	9083	9076	7	9065
16.34	9228	9103	125	9092
16.36	9113	9130	-17	9119
16.38	9345	9157	188	9146
16.4	9339	9184	155	9172
16.42	9331	9210	121	9199
16.44	9303	9236	67	9225
16.46	9370	9263	107	9251
16.48	9244	9289	-45	9277
16.5	9376	9314	62	9303
16.52	9537	9340	197	9329
16.54	9590	9366	224	9354
16.56	9360	9391	-31	9379
16.58	9570	9416	154	9405
16.6	9541	9441	100	9429
16.62	9618	9465	153	9454
16.64	9526	9490	36	9479
16.66	9441	9514	-73	9503
16.68	9641	9538	103	9527
16.7	9758	9562	196	9551
16.72	9602	9586	16	9574
16.74	9751	9609	142	9598
16.76	9812	9632	180	9621
16.78	9658	9655	3	9644
16.8	9862	9678	184	9666
16.82	9751	9700	51	9689
16.84	9730	9722	8	9711
16.86	9847	9744	103	9733
16.88	9887	9765	122	9754
16.9	9947	9787	160	9775
16.92	9899	9808	91	9796
16.94	9800	9829	-29	9817
16.96	9935	9849	86	9838
16.98	9955	9869	86	9858
17.0	10103	9889	214	9878
17.02	9843	9909	-66	9897
17.04	10008	9928	80	9917
17.06	10047	9947	100	9936
17.08	10075	9966	109	9954
17.1	9874	9984	-110	9973
17.12	9912	10002	-90	9991
17.14	10126	10020	106	10008
17.16	10025	10037	-12	10026
17.18	10032	10054	-22	10043
17.2	10119	10071	48	10059
17.22	10338	10087	251	10076
17.24	10415	10103	312	10092
17.26	10117	10119	-2	10107
17.28	10133	10134	-1	10123
17.3	10237	10149	88	10137
17.32	10313	10163	150	10152
17.34	10107	10178	-71	10166
17.36	10158	10191	-33	10180
17.38	10354	10205	149	10193
17.4	10176	10218	-42	10206
17.42	10232	10230	2	10219
17.44	10233	10242	-9	10231
17.46	10248	10254	-6	10243
17.48	10306	10266	40	10254
17.5	10171	10277	-106	10265
17.52	10406	10287	119	10276
17.54	10284	10297	-13	10286
17.56	10494	10307	187	10296
17.58	10318	10316	2	10305
17.6	10385	10325	60	10314
17.62	10378	10333	45	10322
17.64	10490	10341	149	10330
17.66	10458	10349	109	10337
17.68	10364	10356	8	10344
17.7	10458	10362	96	10351
17.72	10455	10368	87	10357
17.74	10513	10374	139	10363
17.76	10366	10379	-13	10368
17.78	10584	10384	200	10372
17.8	10492	10388	104	10377
17.82	10324	10392	-68	10380
17.84	10460	10395	65	10383
17.86	10525	10398	128	10386
17.88	10388	10400	-12	10388
17.9	10472	10402	70	10390
17.92	10505	10403	102	10391
17.94	10462	10404	58	10392
17.96	10500	10404	96	10393
17.98	10545	10404	141	10393
18.0	10576	10403	173	10392
18.02	10514	10402	112	10391
18.04	10392	10401	-9	10390
18.06	10348	10399	-51	10388
18.08	10647	10397	250	10385
18.1	10345	10394	-49	10383
18.12	10506	10391	115	10379
18.14	10537	10387	150	10376
18.16	10513	10383	130	10372
18.18	10438	10379	59	10367
18.2	10678	10374	304	10363
18.22	10373	10369	4	10357
18.24	10594	10363	231	10352
18.26	10364	10357	7	10345
18.28	10255	10353	-98	10339
18.3	10421	10346	75	10332
18.32	10319	10339	-20	10325
18.34	10468	10331	137	10317
18.36	10426	10323	103	10309
18.38	10397	10316	81	10300
18.4	10421	10307	114	10292
18.42	10448	10298	150	10282
18.44	10353	10288	65	10273
18.46	10394	10278	116	10263
18.48	10210	10268	-58	10252
18.5	10224	10257	-33	10242
18.52	10277	10246	31	10231
18.54	10289	10235	54	10219
18.56	10310	10223	87	10208
18.58	10291	10211	80	10195
18.6	10300	10198	102	10183
18.62	10342	10186	156	10170
18.64	10410	10172	238	10157
18.66	10423	10159	264	10143
18.68	10258	10145	113	10130
18.7	10075	10131	-56	10116
18.72	10309	10117	192	10101
18.74	10281	10102	179	10086
18.76	10101	10087	14	10071
18.78	10261	10071	190	10056
18.8	10268	10056	212	10040
18.82	10121	10040	81	10024
18.84	10091	10023	68	10008
18.86	10080	10007	73	9991
18.88	10161	9990	171	9974
18.9	10062	9972	90	9957
18.92	10105	9955	150	9939
18.94	9927	9937	-10	9922
18.96	10102	9919	183	9904
18.98	9889	9901	-12	9885
19.0	10092	9882	210	9867
19.02	10064	9863	201	9848
19.04	9899	9844	55	9828
19.06	10064	9825	239	9809
19.08	9809	9805	4	9789
19.1	10107	9785	322	9769
19.12	9682	9765	-83	9749
19.14	9934	9744	190	9729
19.16	9711	9724	-13	9708
19.18	9834	9703	131	9687
19.2	9757	9682	75	9666
19.22	10054	9660	394	9645
19.24	9993	9639	354	9623
19.26	9644	9617	27	9601
19.28	9607	9595	12	9579
19.3	9575	9573	2	9557
19.32	9519	9550	-31	9534
19.34	9671	9527	144	9512
19.36	9735	9504	231	9489
19.38	9592	9481	111	9466
19.4	9702	9458	244	9442
19.42	9416	9434	-18	9419
19.44	9614	9411	203	9395
19.46	9547	9387	160	9371
19.48	9530	9363	167	9347
19.5	9409	9338	71	9323
19.52	9638	9314	324	9298
19.54	9428	9289	139	9273
19.56	9441	9264	177	9249
19.58	9352	9240	113	9224
19.6	9283	9214	69	9198
19.62	9325	9189	136	9173
19.64	9192	9164	28	9148
19.66	9158	9138	20	9122
19.68	9065	9112	-47	9096
19.7	9212	9086	126	9070
19.72	9105	9060	45	9044
19.74	9222	9034	188	9018
19.76	9039	9008	31	8992
19.78	9166	8981	185	8965
19.8	8921	8955	-34	8939
19.82	8931	8928	3	8912
19.84	9144	8901	243	8885
19.86	8997	8874	123	8858
19.88	8984	8847	137	8831
19.9	8860	8820	40	8804
19.92	8871	8792	79	8776
19.94	8912	8765	147	8749
19.96	8752	8737	15	8721
19.98	8682	8710	-28	8694
20.0	8790	8682	108	8666
20.02	8703	8654	49	8638
20.04	8652	8626	26	8610
20.06	8571	8599	-28	8582
20.08	8794	8570	224	8554
20.1	8541	8542	-1	8526
20.12	8216	8514	-298	8498
20.14	8636	8486	150	8470
20.16	8410	8458	-48	8441
20.18	8542	8429	113	8413
20.2	8428	8401	27	8385
20.22	8541	8372	169	8356
20.24	8458	8344	114	8328
20.26	8521	8315	206	8299
20.28	8431	8286	145	8270
20.3	8301	8258	43	8242
20.32	8230	8229	1	8213
20.34	8229	8200	29	8184
20.36	8118	8172	-54	8155
20.38	8070	8143	-73	8127
20.4	8051	8114	-63	8098
20.42	8120	8085	35	8069
20.44	7949	8056	-107	8040
20.46	8014	8027	-13	8011
20.48	8196	7998	198	7982
20.5	8113	7970	143	7953
20.52	7985	7941	44	7924
20.54	8147	7912	235	7896
20.56	7945	7883	62	7867
20.58	7769	7854	-85	7838
20.6	7847	7825	22	7809
20.62	7875	7796	79	7780
20.64	7905	7768	137	7751
20.66	7676	7739	-63	7723
20.68	7721	7710	11	7694
20.7	7724	7681	43	7665
20.72	7620	7653	-33	7636
20.74	7624	7624	0	7608
20.76	7599	7596	3	7579
20.78	7640	7567	73	7551
20.8	7716	7538	178	7522
20.82	7628	7510	118	7494
20.84	7517	7482	35	7465
20.86	7413	7453	-40	7437
20.88	7450	7425	25	7409
20.9	7535	7397	138	7380
20.92	7385	7369	16	7352
20.94	7461	7341	120	7324
20.96	7159	7313	-154	7296
20.98	7462	7285	177	7268
21.0	7220	7257	-37	7240
21.02	7158	7229	-71	7213
21.04	7305	7202	103	7185
21.06	7225	7174	51	7158
21.08	7103	7147	-44	7130
21.1	7338	7119	219	7103
21.12	7193	7092	101	7076
21.14	7255	7065	190	7049
21.16	7252	7038	214	7022
21.18	7135	7011	124	6995
21.2	7183	6985	198	6968
21.22	7245	6958	287	6941
21.24	6984	6932	52	6915
21.26	6994	6905	89	6888
21.28	6896	6879	17	6862
21.3	7160	6853	307	6836
21.32	7114	6827	287	6810
21.34	7150	6801	349	6784
21.36	7103	6776	327	6759
21.38	7204	6750	454	6733
21.4	7124	6725	399	6708
21.42	7302	6700	602	6683
21.44	7151	6675	476	6658
21.46	6997	6650	347	6633
21.48	6902	6625	277	6608
21.5	6835	6601	234	6584
21.52	6742	6576	166	6560
21.54	6674	6552	122	6535
21.56	6682	6528	154	6511
21.58	6684	6505	179	6488
21.6	6585	6481	104	6464
21.62	6586	6458	128	6441
21.64	6497	6435	62	6418
21.66	6444	6412	32	6395
21.68	6540	6389	151	6372
21.7	6388	6366	22	6349
21.72	6446	6344	102	6327
21.74	6501	6322	179	6305
21.76	6468	6300	168	6283
21.78	6272	6279	-7	6261
21.8	6372	6257	115	6240
21.82	6276	6236	40	6219
21.84	6493	6215	278	6198
21.86	6301	6194	107	6177
21.88	6188	6173	15	6156
21.9	6324	6153	171	6136
21.92	6411	6132	279	6115
21.94	6240	6112	128	6095
21.96	6147	6092	55	6075
21.98	6270	6073	197	6056
22.0	6215	6053	162	6036
22.02	6166	6034	132	6017
22.04	6329	6015	314	5998
22.06	6116	5996	120	5979
22.08	6166	5977	189	5960
22.1	5920	5959	-39	5941
22.12	6024	5940	84	5923
22.14	6136	5922	214	5905
22.16	6073	5904	169	5887
22.18	6058	5886	172	5869
22.2	5982	5868	114	5851
22.22	6160	5851	309	5834
22.24	5913	5834	79	5816
22.26	5851	5817	34	5799
22.28	6024	5800	224	5782
22.3	6113	5783	330	5765
22.32	6046	5766	280	5749
22.34	5961	5750	211	5732
22.36	5964	5733	231	5716
22.38	5943	5717	226	5700
22.4	5987	5701	286	5684
22.42	5934	5685	249	5668
22.44	5963	5670	293	5652
22.46	5939	5654	285	5637
22.48	5871	5639	232	5622
22.5	5812	5624	188	5606
22.52	5941	5609	332	5591
22.54	6091	5594	497	5576
22.56	5819	5579	240	5562
22.58	5809	5565	244	5547
22.6	6129	5550	579	5533
22.62	5908	5536	372	5518
22.64	5880	5522	358	5504
22.66	5989	5508	481	5490
22.68	5845	5494	351	5477
22.7	5836	5480	356	5463
22.72	5919	5467	452	5449
22.74	5950	5454	496	5436
22.76	5835	5440	395	5423
22.78	5768	5427	341	5409
22.8	5781	5414	367	5396
22.82	5788	5401	387	5384
22.84	5881	5389	492	5371
22.86	5686	5376	310	5358
22.88	5746	5364	382	5346
22.9	5660	5351	309	5333
22.92	5754	5339	415	5321
22.94	5526	5327	199	5309
22.96	5662	5315	347	5297
22.98	5610	5303	307	5285
23.0	5555	5291	264	5274
23.02	5593	5280	313	5262
23.04	5442	5268	174	5251
23.06	5518	5257	261	5239
23.08	5412	5246	166	5228
23.1	5469	5235	234	5217
23.12	5391	5224	167	5206
23.14	5443	5213	230	5195
23.16	5402	5203	199	5184
23.18	5411	5193	218	5173
23.2	5342	5182	160	5163
23.22	5333	5172	161	5152
23.24	5264	5161	103	5142
23.26	5292	5151	141	5132
23.28	5253	5141	112	5122
23.3	5285	5131	154	5111
23.32	5129	5121	8	5102
23.34	5046	5112	-66	5092
23.36	5284	5102	182	5082
23.38	5184	5092	92	5072
23.4	5284	5083	201	5063
23.42	5093	5073	20	5053
23.44	5085	5064	21	5044
23.46	5169	5055	114	5035
23.48	5187	5045	142	5025
23.5	5188	5036	152	5016
23.52	5181	5027	154	5007
23.54	5208	5018	190	4998
23.56	4933	5009	-76	4989
23.58	5110	5001	109	4981
23.6	4970	4992	-22	4972
23.62	5191	4983	208	4963
23.64	5170	4975	195	4955
23.66	5162	4966	196	4946
23.68	5158	4958	200	4938
23.7	5099	4950	149	4929
23.72	5088	4942	146	4921
23.74	5043	4933	110	4913
23.76	5095	4925	170	4905
23.78	5098	4917	181	4897
23.8	5039	4909	130	4889
23.82	5136	4901	235	4881
23.84	5041	4894	147	4873
23.86	4935	4886	49	4865
23.88	4936	4878	58	4858
23.9	4978	4871	107	4850
23.92	4908	4863	45	4842
23.94	4852	4855	-3	4835
23.96	4882	4848	34	4827
23.98	4783	4841	-58	4820
24.0	4921	4833	88	4813
24.02	4902	4826	76	4805
24.04	4915	4819	96	4798
24.06	4914	4811	103	4791
24.08	4777	4804	-27	4784
24.1	4933	4797	136	4776
24.12	4803	4790	13	4769
24.14	4797	4783	14	4762
24.16	4845	4776	69	4755
24.18	4847	4769	78	4748
24.2	4724	4762	-38	4741
24.22	4780	4755	25	4734
24.24	4865	4748	117	4728
24.26	4731	4742	-11	4721
24.28	4699	4735	-36	4714
24.3	4701	4728	-27	4707
24.32	4834	4721	113	4701
24.34	4774	4715	59	4694
24.36	4794	4708	86	4687
24.38	4719	4702	17	4681
24.4	4719	4695	24	4674
24.42	4743	4688	55	4667
24.44	4714	4682	32	4661
24.46	4769	4675	94	4654
24.48	4809	4669	140	4648
24.5	4850	4662	188	4641
24.52	4779	4656	123	4635
24.54	4705	4649	56	4628
24.56	4770	4643	127	4622
24.58	4703	4637	66	4615
24.6	4634	4630	4	4609
24.62	4758	4624	134	4603
24.64	4817	4618	199	4596
24.66	4652	4611	41	4590
24.68	4677	4605	72	4584
24.7	4593	4599	-6	4577
24.72	4736	4592	144	4571
24.74	4609	4586	23	4565
24.76	4568	4580	-12	4558
24.78	4601	4574	27	4552
24.8	4721	4568	154	4546
24.82	4710	4561	149	4540
24.84	4599	4555	44	4534
24.86	4561	4549	12	4527
24.88	4806	4543	263	4521
24.9	4602	4537	65	4515
24.92	4621	4531	90	4509
24.94	4571	4525	46	4503
24.96	4612	4519	93	4497
24.98	4589	4513	76	4491
25.0	4553	4507	46	4485
25.02	4676	4501	175	4479
25.04	4718	4495	223	4473
25.06	4569	4489	80	4467
25.08	4490	4483	7	4461
25.1	4648	4477	171	4455
25.12	4578	4471	107	4449
25.14	4526	4465	61	4443
25.16	4505	4459	46	4437
25.18	4542	4454	88	4432
25.2	4571	4448	123	4426
25.22	4651	4442	209	4420
25.24	4613	4436	177	4414
25.26	4528	4431	97	4408
25.28	4608	4425	183	4403
25.3	4498	4419	79	4397
25.32	4565	4413	152	4391
25.34	4587	4408	179	4385
25.36	4575	4402	173	4380
25.38	4584	4396	188	4374
25.4	4577	4391	186	4368
25.42	4447	4385	62	4363
25.44	4562	4380	182	4357
25.46	4550	4374	176	4352
25.48	4517	4368	149	4346
25.5	4518	4363	155	4340
25.52	4565	4357	208	4335
25.54	4567	4352	215	4329
25.56	4512	4346	166	4324
25.58	4529	4341	188	4318
25.6	4315	4336	-21	4313
25.62	4505	4330	175	4308
25.64	4534	4325	209	4302
25.66	4488	4319	169	4297
25.68	4495	4314	181	4291
25.7	4482	4309	173	4286
25.72	4565	4303	262	4281
25.74	4480	4298	182	4275
25.76	4538	4293	245	4270
25.78	4537	4287	250	4265
25.8	4544	4282	262	4259
25.82	4609	4277	332	4254
25.84	4529	4272	257	4249
25.86	4481	4267	214	4244
25.88	4490	4261	229	4238
25.9	4595	4256	339	4233
25.92	4439	4251	188	4228
25.94	4366	4246	120	4223
25.96	4594	4241	353	4218
25.98	4673	4236	437	4212
26.0	4498	4231	267	4207
26.02	4538	4226	312	4202
26.04	4488	4221	267	4197
26.06	4457	4215	242	4192
26.08	4417	4210	207	4187
26.1	4442	4205	237	4182
26.12	4499	4200	299	4177
26.14	4467	4196	271	4172
26.16	4507	4191	316	4167
26.18	4583	4186	397	4162
26.2	4421	4181	240	4157
26.22	4526	4176	350	4152
26.24	4489	4171	318	4147
26.26	4491	4166	325	4142
26.28	4583	4161	422	4138
26.3	4617	4156	461	4133
26.32	4584	4152	432	4128
26.34	4553	4147	406	4123
26.36	4504	4142	362	4118
26.38	4534	4137	397	4113
26.4	4568	4133	435	4109
26.42	4478	4128	350	4104
26.44	4554	4123	431	4099
26.46	4600	4118	482	4094
26.48	4682	4114	568	4090
26.5	4573	4109	464	4085
26.52	4562	4104	458	4080
26.54	4663	4100	563	4076
26.56	4518	4095	423	4071
26.58	4449	4091	358	4066
26.6	4615	4086	529	4062
26.62	4569	4082	487	4057
26.64	4571	4077	494	4053
26.66	4574	4072	502	4048
26.68	4591	4068	523	4044
26.7	4645	4063	582	4039
26.72	4469	4059	410	4034
26.74	4529	4055	474	4030
26.76	4421	4050	371	4026
26.78	4550	4046	504	4021
26.8	4543	4041	502	4017
26.82	4472	4037	435	4012
26.84	4457	4032	425	4008
26.86	4525	4028	497	4003
26.88	4561	4024	537	3999
26.9	4388	4019	369	3995
26.92	4384	4015	369	3990
26.94	4413	4011	402	3986
26.96	4365	4006	359	3982
26.98	4457	4002	455	3977
27.0	4435	3998	437	3973
27.02	4412	3994	418	3969
27.04	4347	3990	357	3964
27.06	4307	3985	322	3960
27.08	4494	3981	513	3956
27.1	4178	3977	201	3952
27.12	4339	3973	366	3948
27.14	4193	3969	224	3943
27.16	4393	3964	429	3939
27.18	4181	3960	221	3935
27.2	4210	3956	254	3931
27.22	4170	3952	218	3927
27.24	4257	3948	309	3923
27.26	4253	3944	309	3919
27.28	4134	3940	194	3914
27.3	4108	3936	172	3910
27.32	4138	3932	206	3906
27.34	4166	3928	238	3902
27.36	4181	3924	257	3898
27.38	4143	3920	223	3894
27.4	4109	3916	193	3890
27.42	4066	3912	154	3886
27.44	4213	3908	305	3882
27.46	4114	3904	210	3878
27.48	4103	3900	203	3874
27.5	4152	3897	255	3871
27.52	4148	3893	255	3867
27.54	4179	3889	290	3863
27.56	4058	3885	173	3859
27.58	4148	3881	267	3855
27.6	4064	3877	187	3851
27.62	4090	3874	216	3847
27.64	4079	3870	209	3844
27.66	4104	3866	238	3840
27.68	4170	3862	308	3836
27.7	4190	3859	331	3832
27.72	4156	3855	301	3828
27.74	4047	3851	196	3825
27.76	4044	3848	196	3821
27.78	3984	3844	140	3817
27.8	4003	3840	163	3814
27.82	4006	3837	169	3810
27.84	4116	3833	283	3806
27.86	4001	3829	172	3802
27.88	4034	3826	208	3799
27.9	3935	3822	113	3795
27.92	3987	3819	168	3792
27.94	4006	3815	191	3788
27.96	3989	3812	177	3784
27.98	3929	3808	121	3781
28.0	3954	3805	149	3777
28.02	3939	3801	138	3774
28.04	3990	3798	192	3770
28.06	3911	3794	117	3767
28.08	4013	3791	222	3763
28.1	3882	3787	95	3760
28.12	3993	3784	209	3756
28.14	3950	3780	170	3753
28.16	3948	3777	171	3749
28.18	3877	3774	103	3746
28.2	3958	3770	188	3742
28.22	3921	3767	154	3739
28.24	3845	3763	82	3736
28.26	3903	3760	143	3732
28.28	3878	3757	121	3729
28.3	3855	3753	102	3725
28.32	3875	3750	125	3722
28.34	3938	3747	191	3719
28.36	3756	3744	12	3715
28.38	3987	3740	247	3712
28.4	3836	3737	99	3709
28.42	3783	3734	49	3706
28.44	3793	3731	62	3702
28.46	3860	3728	132	3699
28.48	3800	3724	76	3696
28.5	3776	3721	55	3693
28.52	3879	3718	161	3689
28.54	3960	3715	245	3686
28.56	3815	3712	103	3683
28.58	3835	3709	126	3680
28.6	3738	3705	33	3677
28.62	3828	3702	126	3673
28.64	3746	3699	47	3670
28.66	3815	3696	119	3667
28.68	3732	3693	39	3664
28.7	3730	3690	40	3661
28.72	3654	3687	-33	3658
28.74	3772	3684	88	3655
28.76	3794	3681	113	3652
28.78	3648	3678	-30	3649
28.8	3662	3675	-13	3646
28.82	3794	3672	122	3643
28.84	3709	3669	40	3640
28.86	3626	3666	-40	3637
28.88	3709	3663	46	3634
28.9	3739	3660	79	3631
28.92	3807	3658	149	3628
28.94	3788	3655	133	3625
28.96	3804	3652	152	3622
28.98	3849	3649	200	3619
29.0	3732	3646	86	3616
29.02	3769	3643	126	3613
29.04	3670	3640	30	3610
29.06	3745	3638	107	3607
29.08	3828	3635	193	3604
29.1	3720	3632	88	3602
29.12	3629	3629	0	3599
29.14	3714	3626	88	3596
29.16	3740	3624	116	3593
29.18	3663	3621	42	3590
29.2	3908	3618	290	3587
29.22	3710	3615	95	3585
29.24	3798	3613	185	3582
29.26	3614	3610	4	3579
29.28	3772	3607	165	3576
29.3	3777	3605	172	3574
29.32	3681	3602	79	3571
29.34	3826	3599	227	3568
29.36	3743	3597	146	3565
29.38	3798	3594	204	3563
29.4	3701	3592	109	3560
29.42	3726	3589	137	3557
29.44	3747	3586	161	3555
29.46	3604	3584	20	3552
29.48	3687	3581	106	3549
29.5	3686	3579	107	3547
29.52	3736	3576	160	3544
29.54	3726	3574	152	3542
29.56	3710	3571	139	3539
29.58	3708	3569	139	3536
29.6	3667	3566	101	3534
29.62	3632	3564	68	3531
29.64	3629	3561	68	3529
29.66	3647	3559	88	3526
29.68	3728	3556	172	3524
29.7	3687	3554	133	3521
29.72	3731	3551	180	3519
29.74	3601	3549	52	3516
29.76	3694	3546	148	3514
29.78	3626	3544	82	3511
29.8	3579	3542	37	3509
29.82	3609	3539	70	3506
29.84	3601	3537	64	3504
29.86	3763	3535	228	3501
29.88	3597	3532	65	3499
29.9	3658	3530	128	3497
29.92	3662	3528	134	3494
29.94	3583	3525	58	3492
29.96	3601	3523	78	3489
29.98	3552	3521	31	3487
30.0	3540	3518	22	3485
30.02	3621	3516	105	3482
30.04	3665	3514	151	3480
30.06	3553	3512	41	3478
30.08	3557	3509	48	3475
30.1	3555	3507	48	3473
30.12	3551	3505	46	3471
30.14	3587	3503	84	3468
30.16	3508	3501	7	3466
30.18	3485	3498	-13	3464
30.2	3543	3496	47	3462
30.22	3514	3494	20	3459
30.24	3571	3492	79	3457
30.26	3479	3490	-11	3455
30.28	3570	3488	82	3453
30.3	3385	3486	-101	3450
30.32	3505	3483	22	3448
30.34	3602	3481	121	3446
30.36	3536	3479	57	3444
30.38	3509	3477	32	3442
30.4	3554	3475	79	3440
30.42	3456	3473	-17	3437
30.44	3498	3471	27	3435
30.46	3510	3469	41	3433
30.48	3471	3467	4	3431
30.5	3453	3465	-12	3429
30.52	3378	3463	-85	3427
30.54	3514	3461	53	3425
30.56	3463	3459	4	3423
30.58	3474	3457	17	3421
30.6	3561	3455	106	3418
30.62	3411	3453	-42	3416
30.64	3499	3451	48	3414
30.66	3464	3449	15	3412
30.68	3527	3447	80	3410
30.7	3422	3445	-23	3408
30.72	3489	3443	46	3406
30.74	3440	3442	-2	3404
30.76	3456	3440	16	3402
30.78	3546	3438	108	3400
30.8	3519	3436	83	3398
30.82	3476	3434	42	3396
30.84	3476	3432	44	3394
30.86	3454	3430	24	3392
30.88	3313	3429	-116	3391
30.9	3361	3427	-66	3389
30.92	3432	3425	7	3387
30.94	3483	3423	60	3385
30.96	3441	3421	20	3383
30.98	3414	3420	-6	3381
31.0	3474	3418	56	3379
31.02	3467	3416	51	3377
31.04	3455	3414	41	3375
31.06	3410	3413	-3	3373
31.08	3443	3411	32	3372
31.1	3389	3409	-20	3370
31.12	3490	3407	83	3368
31.14	3327	3406	-79	3366
31.16	3563	3404	159	3364
31.18	3419	3402	17	3362
31.2	3441	3401	40	3361
31.22	3572	3399	173	3359
31.24	3566	3397	169	3357
31.26	3654	3396	258	3355
31.28	3497	3394	103	3354
31.3	3649	3392	257	3352
31.32	3559	3391	168	3350
31.34	3514	3389	125	3348
31.36	3518	3388	130	3347
31.38	3609	3386	223	3345
31.4	3639	3384	255	3343
31.42	3642	3383	259	3341
31.44	3642	3381	261	3340
31.46	3619	3380	239	3338
31.48	3562	3378	184	3336
31.5	3557	3377	180	3335
31.52	3715	3375	340	3333
31.54	3661	3374	287	3332
31.56	3703	3372	331	3330
31.58	3567	3371	196	3328
31.6	3528	3369	159	3327
31.62	3628	3368	260	3325
31.64	3596	3366	230	3323
31.66	3608	3365	243	3322
31.68	3576	3363	213	3320
31.7	3549	3362	187	3319
31.72	3650	3361	289	3317
31.74	3523	3359	164	3316
31.76	3619	3358	261	3314
31.78	3580	3356	224	3313
31.8	3523	3355	168	3311
31.82	3574	3354	220	3310
31.84	3626	3352	274	3308
31.86	3572	3351	221	3307
31.88	3633	3350	283	3305
31.9	3596	3348	248	3304
31.92	3547	3347	200	3302
31.94	3601	3346	255	3301
31.96	3629	3345	284	3299
31.98	3724	3343	381	3298
32.0	3781	3342	439	3297
32.02	3606	3341	265	3295
32.04	3526	3340	186	3294
32.06	3639	3338	301	3292
32.08	3639	3337	302	3291
32.1	3732	3336	396	3290
32.12	3798	3335	463	3288
32.14	3613	3334	279	3287
32.16	3588	3333	255	3286
32.18	3632	3331	301	3284
32.2	3801	3330	471	3283
32.22	3816	3329	487	3282
32.24	3706	3328	378	3280
32.26	3783	3327	456	3279
32.28	3728	3326	402	3278
32.3	3735	3325	410	3277
32.32	3706	3324	382	3275
32.34	3779	3323	456	3274
32.36	3831	3322	509	3273
32.38	3701	3321	380	3272
32.4	3725	3320	405	3271
32.42	3604	3319	285	3269
32.44	3778	3318	460	3268
32.46	3682	3317	365	3267
32.48	3547	3316	231	3266
32.5	3670	3315	355	3265
32.52	3683	3314	369	3264
32.54	3679	3313	366	3262
32.56	3589	3312	277	3261
32.58	3623	3311	312	3260
32.6	3531	3310	221	3259
32.62	3523	3309	214	3258
32.64	3602	3308	294	3257
32.66	3611	3308	303	3256
32.68	3479	3307	172	3255
32.7	3431	3306	125	3254
32.72	3515	3305	210	3253
32.74	3451	3304	147	3252
32.76	3551	3303	248	3251
32.78	3388	3303	85	3250
32.8	3459	3302	157	3249
32.82	3454	3301	153	3248
32.84	3539	3300	239	3247
32.86	3476	3300	176	3246
32.88	3455	3299	156	3245
32.9	3357	3298	59	3244
32.92	3506	3298	208	3243
32.94	3342	3297	45	3242
32.96	3455	3296	159	3241
32.98	3459	3296	163	3240
33.0	3333	3295	38	3240
33.02	3268	3294	-26	3239
33.04	3396	3294	102	3238
33.06	3410	3293	117	3237
33.08	3410	3293	117	3236
33.1	3362	3292	70	3235
33.12	3353	3292	61	3235
33.14	3347	3291	56	3234
33.16	3282	3291	-9	3233
33.18	3379	3290	89	3232
33.2	3407	3290	117	3232
33.22	3343	3289	54	3231
33.24	3276	3289	-13	3230
33.26	3321	3288	33	3229
33.28	3294	3288	6	3229
33.3	3372	3287	85	3228
33.32	3401	3287	114	3227
33.34	3282	3287	-5	3227
33.36	3367	3286	81	3226
33.38	3378	3286	92	3225
33.4	3279	3285	-6	3225
33.42	3292	3285	7	3224
33.44	3316	3285	31	3224
33.46	3360	3284	76	3223
33.48	3346	3284	62	3222
33.5	3267	3284	-17	3222
33.52	3356	3284	72	3221
33.54	3221	3283	-62	3221
33.56	3303	3283	20	3220
33.58	3327	3283	44	3220
33.6	3232	3283	-51	3219
33.62	3318	3283	35	3219
33.64	3234	3282	-48	3218
33.66	3277	3282	-5	3218
33.68	3330	3282	48	3217
33.7	3229	3282	-53	3217
33.72	3235	3282	-47	3216
33.74	3390	3282	108	3216
33.76	3311	3282	29	3215
33.78	3378	3282	96	3215
33.8	3304	3282	22	3215
33.82	3340	3282	58	3214
33.84	3379	3282	97	3214
33.86	3339	3282	57	3214
33.88	3375	3282	93	3213
33.9	3404	3282	122	3213
33.92	3331	3282	49	3213
33.94	3247	3282	-35	3212
33.96	3325	3282	43	3212
33.98	3332	3282	50	3212
34.0	3316	3282	34	3212
34.02	3290	3282	8	3211
34.04	3397	3282	115	3211
34.06	3410	3283	127	3211
34.08	3293	3283	10	3211
34.1	3396	3283	113	3210
34.12	3348	3283	65	3210
34.14	3345	3283	62	3210
34.16	3346	3284	62	3210
34.18	3356	3284	72	3210
34.2	3334	3284	50	3210
34.22	3354	3285	69	3210
34.24	3230	3285	-55	3210
34.26	3480	3285	195	3209
34.28	3342	3286	56	3209
34.3	3235	3286	-51	3209
34.32	3288	3286	2	3209
34.34	3422	3287	135	3209
34.36	3249	3287	-38	3209
34.38	3339	3288	51	3209
34.4	3282	3288	-6	3209
34.42	3287	3289	-2	3209
34.44	3318	3289	29	3209
34.46	3347	3290	57	3209
34.48	3251	3290	-39	3209
34.5	3257	3291	-34	3209
34.52	3372	3291	81	3210
34.54	3236	3292	-56	3210
34.56	3252	3293	-41	3210
34.58	3286	3293	-7	3210
34.6	3138	3294	-156	3210
34.62	3312	3295	17	3210
34.64	3295	3295	0	3210
34.66	3238	3296	-58	3211
34.68	3245	3297	-52	3211
34.7	3251	3297	-46	3211
34.72	3370	3298	72	3211
34.74	3251	3299	-48	3211
34.76	3181	3300	-119	3212
34.78	3260	3301	-41	3212
34.8	3301	3302	-1	3212
34.82	3240	3302	-62	3212
34.84	3231	3303	-72	3213
34.86	3311	3304	7	3213
34.88	3320	3305	15	3213
34.9	3332	3306	26	3214
34.92	3265	3307	-42	3214
34.94	3277	3308	-31	3215
34.96	3209	3309	-100	3215
34.98	3270	3310	-40	3215
35.0	3200	3311	-111	3216
35.02	3127	3312	-185	3216
35.04	3281	3313	-32	3217
35.06	3294	3315	-21	3217
35.08	3196	3316	-120	3218
35.1	3379	3317	62	3218
35.12	3341	3318	23	3219
35.14	3198	3319	-121	3219
35.16	3296	3321	-25	3220
35.18	3321	3322	-1	3220
35.2	3265	3323	-58	3221
35.22	3282	3325	-43	3221
35.24	3244	3326	-82	3222
35.26	3310	3327	-17	3223
35.28	3331	3329	2	3223
35.3	3288	3330	-42	3224
35.32	3317	3331	-14	3224
35.34	3286	3333	-47	3225
35.36	3267	3334	-67	3226
35.38	3295	3336	-41	3226
35.4	3300	3337	-37	3227
35.42	3265	3339	-74	3228
35.44	3208	3341	-133	3229
35.46	3221	3342	-121	3229
35.48	3344	3344	0	3230
35.5	3244	3345	-101	3231
35.52	3271	3347	-76	3232
35.54	3253	3349	-96	3232
35.56	3322	3350	-28	3233
35.58	3456	3352	104	3234
35.6	3394	3354	40	3235
35.62	3244	3356	-112	3236
35.64	3445	3358	87	3236
35.66	3210	3359	-149	3237
35.68	3302	3361	-59	3238
35.7	3330	3363	-33	3239
35.72	3411	3365	46	3240
35.74	3420	3367	53	3241
35.76	3385	3369	16	3242
35.78	3508	3371	137	3243
35.8	3390	3373	17	3244
35.82	3393	3375	18	3244
35.84	3412	3377	35	3245
35.86	3530	3379	151	3246
35.88	3508	3381	127	3247
35.9	3546	3384	162	3248
35.92	3397	3386	11	3249
35.94	3550	3388	162	3250
35.96	3520	3390	130	3251
35.98	3459	3392	67	3252
36.0	3543	3395	148	3253
36.02	3558	3397	161	3255
36.04	3615	3399	216	3256
36.06	3603	3402	201	3257
36.08	3719	3404	315	3258
36.1	3673	3407	266	3259
36.12	3704	3409	295	3260
36.14	3732	3412	320	3261
36.16	3713	3414	299	3262
36.18	3822	3417	405	3263
36.2	3838	3419	419	3264
36.22	3884	3422	462	3266
36.24	3941	3425	516	3267
36.26	3997	3427	570	3268
36.28	4061	3430	631	3269
36.3	4102	3433	669	3270
36.32	4062	3436	626	3271
36.34	4239	3439	800	3273
36.36	4310	3442	868	3274
36.38	4417	3444	973	3275
36.4	4327	3447	880	3276
36.42	4490	3450	1040	3278
36.44	4610	3453	1157	3279
36.46	4663	3457	1206	3280
36.48	4826	3460	1366	3281
36.5	4937	3463	1474	3283
36.52	5029	3466	1563	3284
36.54	5176	3469	1707	3285
36.56	5352	3473	1879	3287
36.58	5375	3476	1899	3288
36.6	5489	3479	2010	3289
36.62	5874	3483	2391	3290
36.64	5965	3486	2479	3292
36.66	5934	3490	2444	3293
36.68	6158	3493	2665	3295
36.7	6316	3497	2819	3296
36.72	6545	3500	3045	3297
36.74	6764	3504	3260	3299
36.76	6936	3508	3428	3300
36.78	7064	3512	3552	3301
36.8	7189	3516	3673	3303
36.82	7293	3520	3773	3304
36.84	7481	3523	3958	3306
36.86	7734	3528	4206	3307
36.88	7789	3532	4257	3308
36.9	7943	3536	4407	3310
36.92	7849	3540	4309	3311
36.94	8004	3544	4460	3313
36.96	8057	3549	4508	3314
36.98	7894	3553	4341	3316
37.0	7945	3557	4388	3317
37.02	7852	3562	4290	3319
37.04	7715	3567	4148	3320
37.06	7771	3571	4200	3321
37.08	7781	3576	4205	3323
37.1	7554	3581	3973	3324
37.12	7570	3586	3984	3326
37.14	7300	3591	3709	3327
37.16	7112	3596	3516	3329
37.18	6954	3601	3353	3330
37.2	6726	3606	3120	3332
37.22	6642	3611	3031	3334
37.24	6398	3617	2781	3335
37.26	6223	3622	2601	3337
37.28	6038	3628	2410	3338
37.3	5987	3633	2354	3340
37.32	5701	3639	2062	3341
37.34	5560	3645	1915	3343
