Repository: jhamlin-ufl/synthesizability

# synthesizability

Data, fits and code for

> G. D. Di Gianluca *et al.*, *Experimental Evaluation of High-Throughput Structure Predictions*,
> [arXiv:2611.09671](https://arxiv.org/abs/2611.09671) (2026).

We arc-melted 34 ternary compounds predicted to be stable or nearly stable and identified the
phases that formed by powder X-ray diffraction and Rietveld refinement.

## Contents

| Path | What it holds |
|---|---|
| `Supplement.pdf` | the Supplementary Information |
| `samples/` | one folder per target, named by its formula in Table 1: synthesis records, X-ray scans and GSAS-II fits |
| `tables/` | the targets, buttons, scans and fits as CSV tables; the candidate lists |
| `computed/` | P_disorder and the dynamical-stability (phonon) results |
| `databases/` | OQMD, Materials Project and Alexandria entries for each chemical system, and the search-match structures |
| `instruments/` | GSAS-II instrument profiles of the two diffractometers |
| `results/` | the generated tables and figures |
| `workflow/` | the pipeline (`Snakefile`), its scripts and library code |

## Finding a sample

Open `samples/<formula>/README.md`, for example `samples/ZrPt5Si/README.md`. It gives the Table 1
row and outcome, the buttons and scans, the fit of record and the contrast fits, and where the
database entries for the chemical system are. `samples/README.md` explains the file formats and
how to rerun a fit.

## Not included

ICDD PDF-5+ cards and MDI JADE work files are licensed and not redistributed. No deposited fit
uses an ICDD card. `samples/EXCLUDED.md` lists the files left out.

File: data/raw/0492_HM_Ti2GePt8/0492_XRD_fit.txt (part 1 of 5)
HardwareIndicator=65519
Wavelength = 1.54059Å, !5.0°/120.0°/0.02°/1(s), I(p)=6819.0/231.0, Cu(45kV,40mA), Tuesday, January 13, 2026, 12:53 PM
Angle	I(o)	I(c)	I(d)	I(b)
5.0	5399.0	-1.0	5400.0	5399.0
5.02	5224.0	-1.0	5225.0	5224.0
5.04	5408.0	-1.0	5409.0	5408.0
5.06	5428.0	-1.0	5429.0	5428.0
5.08	5546.0	-1.0	5547.0	5406.6
5.1	5341.0	-1.0	5342.0	5426.3
5.12	5582.0	-1.0	5583.0	5460.6
5.14	5439.0	-1.0	5440.0	5461.0
5.16	5350.0	-1.0	5351.0	5469.5
5.18	5576.0	-1.0	5577.0	5445.3
5.2	5533.0	-1.0	5534.0	5471.2
5.22	5412.0	-1.0	5413.0	5479.7
5.24	5504.0	-1.0	5505.0	5515.6
5.26	5328.0	-1.0	5329.0	5539.4
5.28	5574.0	-1.0	5575.0	5550.6
5.3	5659.0	-1.0	5660.0	5574.6
5.32	5762.0	-1.0	5763.0	5599.0
5.34	5564.0	-1.0	5565.0	5608.5
5.36	5677.0	-1.0	5678.0	5631.7
5.38	5749.0	-1.0	5750.0	5651.3
5.4	5632.0	-1.0	5633.0	5647.8
5.42	5589.0	-1.0	5590.0	5628.7
5.44	5537.0	-1.0	5538.0	5641.7
5.46	5750.0	-1.0	5751.0	5642.7
5.48	5628.0	-1.0	5629.0	5638.0
5.5	5590.0	-1.0	5591.0	5661.0
5.52	5681.0	-1.0	5682.0	5665.0
5.54	5686.0	-1.0	5687.0	5685.9
5.56	5707.0	-1.0	5708.0	5698.7
5.58	5839.0	-1.0	5840.0	5718.3
5.6	5625.0	-1.0	5626.0	5760.0
5.62	5725.0	-1.0	5726.0	5777.3
5.64	5865.0	-1.0	5866.0	5798.5
5.66	5804.0	-1.0	5805.0	5810.9
5.68	5966.0	-1.0	5967.0	5810.7
5.7	5836.0	-1.0	5837.0	5841.9
5.72	5877.0	-1.0	5878.0	5865.5
5.74	5819.0	-1.0	5820.0	5869.4
5.76	5837.0	-1.0	5838.0	5891.2
5.78	5906.0	-1.0	5907.0	5892.7
5.8	5937.0	-1.0	5938.0	5909.9
5.82	5900.0	-1.0	5901.0	5913.2
5.84	6000.0	-1.0	6001.0	5942.4
5.86	5980.0	-1.0	5981.0	5964.5
5.88	5991.0	-1.0	5992.0	5980.2
5.9	5906.0	-1.0	5907.0	6005.4
5.92	6082.0	-1.0	6083.0	6025.2
5.94	6036.0	-1.0	6037.0	6032.3
5.96	6047.0	-1.0	6048.0	6048.3
5.98	6164.0	-1.0	6165.0	6088.7
6.0	6078.0	-1.0	6079.0	6108.0
6.02	6064.0	-1.0	6065.0	6128.5
6.04	6124.0	-1.0	6125.0	6144.0
6.06	6355.0	-1.0	6356.0	6155.8
6.08	6080.0	-1.0	6081.0	6150.7
6.1	6266.0	-1.0	6267.0	6158.3
6.12	6176.0	-1.0	6177.0	6170.7
6.14	6153.0	-1.0	6154.0	6183.4
6.16	6118.0	-1.0	6119.0	6166.7
6.18	6146.0	-1.0	6147.0	6196.9
6.2	6176.0	-1.0	6177.0	6195.6
6.22	6238.0	-1.0	6239.0	6217.7
6.24	6205.0	-1.0	6206.0	6223.7
6.26	6352.0	-1.0	6353.0	6228.4
6.28	6254.0	-1.0	6255.0	6238.6
6.3	6375.0	-1.0	6376.0	6253.0
6.32	6207.0	-1.0	6208.0	6251.6
6.34	6160.0	-1.0	6161.0	6272.6
6.36	6238.0	-1.0	6239.0	6259.6
6.38	6306.0	-1.0	6307.0	6265.5
6.4	6225.0	-1.0	6226.0	6280.9
6.42	6394.0	-1.0	6395.0	6307.7
6.44	6235.0	-1.0	6236.0	6327.8
6.46	6307.0	-1.0	6308.0	6340.3
6.48	6514.0	-1.0	6515.0	6344.5
6.5	6448.0	-1.0	6449.0	6366.2
6.52	6341.0	-1.0	6342.0	6365.5
6.54	6350.0	-1.0	6351.0	6396.2
6.56	6344.0	-1.0	6345.0	6415.5
6.58	6420.0	-1.0	6421.0	6415.6
6.6	6388.0	-1.0	6389.0	6410.0
6.62	6511.0	-1.0	6512.0	6434.5
6.64	6481.0	-1.0	6482.0	6448.7
6.66	6515.0	-1.0	6516.0	6442.7
6.68	6398.0	-1.0	6399.0	6450.2
6.7	6561.0	-1.0	6562.0	6465.6
6.72	6478.0	-1.0	6479.0	6448.2
6.74	6290.0	-1.0	6291.0	6443.0
6.76	6487.0	-1.0	6488.0	6434.7
6.78	6527.0	-1.0	6528.0	6442.8
6.8	6354.0	-1.0	6355.0	6422.7
6.82	6435.0	-1.0	6436.0	6416.9
6.84	6440.0	-1.0	6441.0	6439.8
6.86	6471.0	-1.0	6472.0	6442.7
6.88	6380.0	-1.0	6381.0	6430.2
6.9	6426.0	-1.0	6427.0	6438.5
6.92	6496.0	-1.0	6497.0	6441.6
6.94	6513.0	-1.0	6514.0	6451.0
6.96	6414.0	-1.0	6415.0	6455.5
6.98	6429.0	-1.0	6430.0	6485.0
7.0	6463.0	-1.0	6464.0	6502.7
7.02	6525.0	-1.0	6526.0	6506.4
7.04	6511.0	-1.0	6512.0	6509.8
7.06	6646.0	-1.0	6647.0	6519.3
7.08	6585.0	-1.0	6586.0	6542.0
7.1	6529.0	-1.0	6530.0	6558.4
7.12	6544.0	-1.0	6545.0	6566.4
7.14	6499.0	-1.0	6500.0	6581.9
7.16	6634.0	-1.0	6635.0	6569.3
7.18	6610.0	-1.0	6611.0	6588.7
7.2	6597.0	-1.0	6598.0	6602.7
7.22	6651.0	-1.0	6652.0	6614.0
7.24	6532.0	-1.0	6533.0	6632.7
7.26	6760.0	-1.0	6761.0	6621.6
7.28	6655.0	-1.0	6656.0	6622.6
7.3	6646.0	-1.0	6647.0	6625.9
7.32	6667.0	-1.0	6668.0	6596.6
7.34	6534.0	-1.0	6535.0	6594.9
7.36	6619.0	-1.0	6620.0	6583.7
7.38	6627.0	-1.0	6628.0	6583.7
7.4	6387.0	-1.0	6388.0	6578.7
7.42	6517.0	-1.0	6518.0	6574.2
7.44	6659.0	-1.0	6660.0	6591.3
7.46	6655.0	-1.0	6656.0	6608.2
7.48	6601.0	-1.0	6602.0	6599.8
7.5	6626.0	-1.0	6627.0	6632.8
7.52	6688.0	-1.0	6689.0	6637.4
7.54	6771.0	-1.0	6772.0	6621.6
7.56	6552.0	-1.0	6553.0	6633.4
7.58	6684.0	-1.0	6685.0	6637.3
7.6	6558.0	-1.0	6559.0	6625.5
7.62	6517.0	-1.0	6518.0	6619.9
7.64	6761.0	-1.0	6762.0	6601.9
7.66	6636.0	-1.0	6637.0	6626.6
7.68	6520.0	-1.0	6521.0	6618.6
7.7	6638.0	-1.0	6639.0	6638.4
7.72	6609.0	-1.0	6610.0	6644.0
7.74	6774.0	-1.0	6775.0	6629.5
7.76	6612.0	-1.0	6613.0	6639.0
7.78	6736.0	-1.0	6737.0	6666.6
7.8	6568.0	-1.0	6569.0	6671.6
7.82	6630.0	-1.0	6631.0	6691.5
7.84	6722.0	-1.0	6723.0	6671.9
7.86	6768.0	-1.0	6769.0	6671.3
7.88	6683.0	-1.0	6684.0	6667.6
7.9	6788.0	-1.0	6789.0	6676.7
7.92	6598.0	-1.0	6599.0	6679.4
7.94	6606.0	-1.0	6607.0	6671.7
7.96	6703.0	-1.0	6704.0	6648.4
7.98	6650.0	-1.0	6651.0	6644.9
8.0	6654.0	-1.0	6655.0	6639.0
8.02	6653.0	-1.0	6654.0	6632.7
8.04	6558.0	-1.0	6559.0	6639.6
8.06	6652.0	-1.0	6653.0	6646.8
8.08	6735.0	-1.0	6736.0	6657.9
8.1	6541.0	-1.0	6542.0	6675.3
8.12	6668.0	-1.0	6669.0	6680.0
8.14	6768.0	-1.0	6769.0	6692.2
8.16	6750.0	-1.0	6751.0	6688.6
8.18	6810.0	-1.0	6811.0	6686.8
8.2	6696.0	-1.0	6697.0	6701.7
8.22	6667.0	-1.0	6668.0	6705.4
8.24	6620.0	-1.0	6621.0	6711.0
8.26	6719.0	-1.0	6720.0	6689.4
8.28	6675.0	-1.0	6676.0	6670.3
8.3	6701.0	-1.0	6702.0	6663.7
8.32	6819.0	-1.0	6820.0	6665.2
8.34	6555.0	-1.0	6556.0	6677.0
8.36	6638.0	-1.0	6639.0	6670.0
8.38	6637.0	-1.0	6638.0	6685.8
8.4	6680.0	-1.0	6681.0	6686.0
8.42	6727.0	-1.0	6728.0	6668.0
8.44	6656.0	-1.0	6657.0	6679.7
8.46	6817.0	-1.0	6818.0	6699.7
8.48	6703.0	-1.0	6704.0	6707.7
8.5	6657.0	-1.0	6658.0	6702.4
8.52	6660.0	-1.0	6661.0	6683.6
8.54	6818.0	-1.0	6819.0	6692.6
8.56	6709.0	-1.0	6710.0	6675.5
8.58	6632.0	-1.0	6633.0	6664.2
8.6	6558.0	-1.0	6559.0	6670.0
8.62	6737.0	-1.0	6738.0	6679.3
8.64	6663.0	-1.0	6664.0	6662.8
8.66	6601.0	-1.0	6602.0	6662.0
8.68	6710.0	-1.0	6711.0	6657.4
8.7	6743.0	-1.0	6744.0	6661.9
8.72	6670.0	-1.0	6671.0	6660.3
8.74	6702.0	-1.0	6703.0	6656.4
8.76	6590.0	-1.0	6591.0	6662.7
8.78	6599.0	-1.0	6600.0	6669.4
8.8	6722.0	-1.0	6723.0	6670.8
8.82	6628.0	-1.0	6629.0	6668.2
8.84	6658.0	-1.0	6659.0	6657.3
8.86	6770.0	-1.0	6771.0	6659.9
8.88	6756.0	-1.0	6757.0	6646.5
8.9	6646.0	-1.0	6647.0	6634.5
8.92	6604.0	-1.0	6605.0	6621.4
8.94	6614.0	-1.0	6615.0	6628.7
8.96	6478.0	-1.0	6479.0	6622.8
8.98	6614.0	-1.0	6615.0	6602.3
9.0	6510.0	-1.0	6511.0	6602.9
9.02	6724.0	-1.0	6725.0	6620.7
9.04	6717.0	-1.0	6718.0	6617.5
9.06	6571.0	-1.0	6572.0	6652.2
9.08	6652.0	-1.0	6653.0	6643.6
9.1	6764.0	-1.0	6765.0	6667.0
9.12	6585.0	-1.0	6586.0	6667.2
9.14	6790.0	-1.0	6791.0	6652.9
9.16	6537.0	-1.0	6538.0	6653.7
9.18	6721.0	-1.0	6722.0	6669.3
9.2	6725.0	-1.0	6726.0	6652.7
9.22	6589.0	-1.0	6590.0	6657.2
9.24	6578.0	-1.0	6579.0	6646.3
9.26	6792.0	-1.0	6793.0	6664.7
9.28	6615.0	-1.0	6616.0	6657.0
9.3	6625.0	-1.0	6626.0	6654.0
9.32	6692.0	-1.0	6693.0	6660.6
9.34	6703.0	-1.0	6704.0	6663.4
9.36	6652.0	-1.0	6653.0	6635.7
9.38	6698.0	-1.0	6699.0	6643.9
9.4	6648.0	-1.0	6649.0	6648.7
9.42	6603.0	-1.0	6604.0	6628.2
9.44	6543.0	-1.0	6544.0	6597.7
9.46	6689.0	-1.0	6690.0	6580.5
9.48	6668.0	-1.0	6669.0	6567.8
9.5	6507.0	-1.0	6508.0	6561.2
9.52	6429.0	-1.0	6430.0	6569.2
9.54	6497.0	-1.0	6498.0	6563.9
9.56	6584.0	-1.0	6585.0	6558.4
9.58	6588.0	-1.0	6589.0	6550.0
9.6	6675.0	-1.0	6676.0	6565.4
9.62	6496.0	-1.0	6497.0	6583.5
9.64	6639.0	-1.0	6640.0	6589.9
9.66	6593.0	-1.0	6594.0	6583.7
9.68	6645.0	-1.0	6646.0	6584.4
9.7	6592.0	-1.0	6593.0	6566.2
9.72	6555.0	-1.0	6556.0	6565.3
9.74	6528.0	-1.0	6529.0	6542.5
9.76	6594.0	-1.0	6595.0	6546.4
9.78	6511.0	-1.0	6512.0	6545.6
9.8	6488.0	-1.0	6489.0	6536.8
9.82	6434.0	-1.0	6435.0	6543.0
9.84	6628.0	-1.0	6629.0	6538.3
9.86	6638.0	-1.0	6639.0	6529.7
9.88	6513.0	-1.0	6514.0	6519.4
9.9	6611.0	-1.0	6612.0	6540.8
9.92	6485.0	-1.0	6486.0	6539.8
9.94	6517.0	-1.0	6518.0	6525.8
9.96	6418.0	-1.0	6419.0	6509.6
9.98	6681.0	-1.0	6682.0	6516.2
10.0	6425.0	-1.0	6426.0	6498.4
10.02	6502.0	-1.0	6503.0	6502.8
10.04	6492.0	-1.0	6493.0	6504.0
10.06	6572.0	-1.0	6573.0	6522.4
10.08	6451.0	-1.0	6452.0	6494.4
10.1	6525.0	-1.0	6526.0	6509.6
10.12	6528.0	-1.0	6529.0	6515.7
10.14	6583.0	-1.0	6584.0	6517.8
10.16	6429.0	-1.0	6430.0	6525.3
10.18	6562.0	-1.0	6563.0	6528.3
10.2	6557.0	-1.0	6558.0	6530.7
10.22	6511.0	-1.0	6512.0	6518.8
10.24	6639.0	-1.0	6640.0	6503.5
10.26	6478.0	-1.0	6479.0	6512.0
10.28	6547.0	-1.0	6548.0	6512.6
10.3	6421.0	-1.0	6422.0	6494.2
10.32	6445.0	-1.0	6446.0	6497.6
10.34	6506.0	-1.0	6507.0	6468.6
10.36	6567.0	-1.0	6568.0	6469.8
10.38	6391.0	-1.0	6392.0	6469.3
10.4	6542.0	-1.0	6543.0	6486.2
10.42	6378.0	-1.0	6379.0	6495.7
10.44	6489.0	-1.0	6490.0	6486.4
10.46	6542.0	-1.0	6543.0	6486.8
10.48	6573.0	-1.0	6574.0	6495.2
10.5	6531.0	-1.0	6532.0	6494.8
10.52	6422.0	-1.0	6423.0	6505.3
10.54	6571.0	-1.0	6572.0	6488.7
10.56	6466.0	-1.0	6467.0	6483.8
10.58	6539.0	-1.0	6540.0	6480.7
10.6	6472.0	-1.0	6473.0	6470.3
10.62	6340.0	-1.0	6341.0	6466.6
10.64	6498.0	-1.0	6499.0	6459.5
10.66	6545.0	-1.0	6546.0	6472.7
10.68	6437.0	-1.0	6438.0	6468.2
10.7	6389.0	-1.0	6390.0	6460.6
10.72	6507.0	-1.0	6508.0	6461.3
10.74	6585.0	-1.0	6586.0	6453.5
10.76	6498.0	-1.0	6499.0	6445.4
10.78	6404.0	-1.0	6405.0	6442.3
10.8	6346.0	-1.0	6347.0	6455.9
10.82	6428.0	-1.0	6429.0	6444.2
10.84	6472.0	-1.0	6473.0	6422.2
10.86	6409.0	-1.0	6410.0	6405.2
10.88	6512.0	-1.0	6513.0	6407.4
10.9	6401.0	-1.0	6402.0	6425.9
10.92	6387.0	-1.0	6388.0	6419.7
10.94	6345.0	-1.0	6346.0	6396.9
10.96	6424.0	-1.0	6425.0	6385.7
10.98	6513.0	-1.0	6514.0	6367.5
11.0	6372.0	-1.0	6373.0	6363.0
11.02	6267.0	-1.0	6268.0	6350.2
11.04	6308.0	-1.0	6309.0	6374.9
11.06	6348.0	-1.0	6349.0	6367.0
11.08	6361.0	-1.0	6362.0	6353.4
11.1	6271.0	-1.0	6272.0	6337.0
11.12	6568.0	-1.0	6569.0	6330.7
11.14	6353.0	-1.0	6354.0	6332.3
11.16	6390.0	-1.0	6391.0	6323.4
11.18	6225.0	-1.0	6226.0	6314.8
11.2	6210.0	-1.0	6211.0	6310.3
11.22	6322.0	-1.0	6323.0	6267.8
11.24	6268.0	-1.0	6269.0	6264.3
11.26	6284.0	-1.0	6285.0	6247.5
11.28	6230.0	-1.0	6231.0	6264.6
11.3	6186.0	-1.0	6187.0	6276.9
11.32	6321.0	-1.0	6322.0	6264.9
11.34	6239.0	-1.0	6240.0	6254.4
11.36	6379.0	-1.0	6380.0	6234.9
11.38	6321.0	-1.0	6322.0	6225.8
11.4	6214.0	-1.0	6215.0	6236.3
11.42	6173.0	-1.0	6174.0	6217.7
11.44	6109.0	-1.0	6110.0	6196.6
11.46	6148.0	-1.0	6149.0	6179.5
11.48	6280.0	-1.0	6281.0	6180.2
11.5	6154.0	-1.0	6155.0	6180.5
11.52	6049.0	-1.0	6050.0	6150.7
11.54	6225.0	-1.0	6226.0	6150.0
11.56	6327.0	-1.0	6328.0	6152.0
11.58	6217.0	-1.0	6218.0	6131.5
11.6	5905.0	-1.0	5906.0	6128.0
11.62	6103.0	-1.0	6104.0	6114.2
11.64	6166.0	-1.0	6167.0	6105.8
11.66	6095.0	-1.0	6096.0	6084.0
11.68	6123.0	-1.0	6124.0	6049.9
11.7	5924.0	-1.0	5925.0	6051.4
11.72	6150.0	-1.0	6151.0	6053.9
11.74	6131.0	-1.0	6132.0	6029.8
11.76	5910.0	-1.0	5911.0	6005.2
11.78	5918.0	-1.0	5919.0	5985.3
11.8	6126.0	-1.0	6127.0	5998.9
11.82	5949.0	-1.0	5950.0	5974.0
11.84	5873.0	-1.0	5874.0	5960.4
11.86	5944.0	-1.0	5945.0	5953.9
11.88	6047.0	-1.0	6048.0	5954.2
11.9	5926.0	-1.0	5927.0	5922.2
11.92	6008.0	-1.0	6009.0	5908.0
11.94	5852.0	-1.0	5853.0	5908.0
11.96	5920.0	-1.0	5921.0	5899.5
11.98	5838.0	-1.0	5839.0	5872.6
12.0	5822.0	-1.0	5823.0	5858.8
12.02	5873.0	-1.0	5874.0	5822.0
12.04	5867.0	-1.0	5868.0	5809.0
12.06	5805.0	-1.0	5806.0	5793.3
12.08	5802.0	-1.0	5803.0	5779.2
12.1	5677.0	-1.0	5678.0	5784.9
12.12	5735.0	-1.0	5736.0	5771.5
12.14	5778.0	-1.0	5779.0	5745.2
12.16	5711.0	-1.0	5712.0	5728.4
12.18	5874.0	-1.0	5875.0	5696.3
12.2	5752.0	-1.0	5753.0	5693.7
12.22	5630.0	-1.0	5631.0	5674.7
12.24	5654.0	-1.0	5655.0	5653.8
12.26	5513.0	-1.0	5514.0	5647.0
12.28	5654.0	-1.0	5655.0	5611.9
12.3	5564.0	-1.0	5565.0	5570.3
12.32	5590.0	-1.0	5591.0	5548.5
12.34	5650.0	-1.0	5651.0	5539.9
12.36	5558.0	-1.0	5559.0	5520.5
12.38	5377.0	-1.0	5378.0	5499.7
12.4	5434.0	-1.0	5435.0	5484.4
12.42	5577.0	-1.0	5578.0	5468.2
12.44	5338.0	-1.0	5339.0	5422.9
12.46	5467.0	-1.0	5468.0	5395.0
12.48	5426.0	-1.0	5427.0	5387.4
12.5	5444.0	-1.0	5445.0	5383.0
12.52	5243.0	-1.0	5244.0	5341.2
12.54	5307.0	-1.0	5308.0	5331.3
12.56	5308.0	-1.0	5309.0	5308.5
12.58	5395.0	-1.0	5396.0	5296.9
12.6	5200.0	-1.0	5201.0	5271.8
12.62	5249.0	-1.0	5250.0	5257.2
12.64	5262.0	-1.0	5263.0	5228.0
12.66	5322.0	-1.0	5323.0	5195.3
12.68	5218.0	-1.0	5219.0	5168.4
12.7	5111.0	-1.0	5112.0	5161.3
12.72	5045.0	-1.0	5046.0	5132.9
12.74	5013.0	-1.0	5014.0	5095.5
12.76	5153.0	-1.0	5154.0	5057.2
12.78	5136.0	-1.0	5137.0	5029.6
12.8	4994.0	-1.0	4995.0	5002.2
12.82	4925.0	-1.0	4926.0	4981.6
12.84	4977.0	-1.0	4978.0	4972.0
12.86	4970.0	-1.0	4971.0	4928.4
12.88	4864.0	-1.0	4865.0	4877.4
12.9	4860.0	-1.0	4861.0	4848.6
12.92	4927.0	-1.0	4928.0	4823.0
12.94	4760.0	-1.0	4761.0	4789.7
12.96	4677.0	-1.0	4678.0	4743.4
12.98	4735.0	-1.0	4736.0	4724.2
13.0	4695.0	-1.0	4696.0	4696.0
13.02	4677.0	-1.0	4678.0	4667.8
13.04	4553.0	-1.0	4554.0	4639.6
13.06	4616.0	-1.0	4617.0	4611.4
13.08	4513.0	-1.0	4514.0	4583.2
13.1	4528.0	-1.0	4529.0	4555.1
13.12	4500.0	-1.0	4501.0	4527.0
13.14	4419.0	-1.0	4420.0	4498.9
13.16	4666.0	-1.0	4667.0	4470.8
13.18	4470.0	-1.0	4471.0	4442.8
13.2	4374.0	-1.0	4375.0	4414.9
13.22	4499.0	-1.0	4500.0	4386.9
13.24	4357.0	-1.0	4358.0	4359.1
13.26	4402.0	-1.0	4403.0	4331.2
13.28	4266.0	-1.0	4267.0	4303.5
13.3	4445.0	-1.0	4446.0	4275.8
13.32	4267.0	-1.0	4268.0	4248.1
13.34	4110.0	-1.0	4111.0	4220.5
13.36	4342.0	-1.0	4343.0	4193.0
13.38	4107.0	-1.0	4108.0	4165.6
13.4	4153.0	-1.0	4154.0	4138.3
13.42	4197.0	-1.0	4198.0	4111.0
13.44	4202.0	-1.0	4203.0	4083.8
13.46	4062.0	-1.0	4063.0	4056.7
13.48	4108.0	-1.0	4109.0	4029.7
13.5	4015.0	-1.0	4016.0	4002.8
13.52	3896.0	-1.0	3897.0	3976.0
13.54	3956.0	-1.0	3957.0	3949.3
13.56	3943.0	-1.0	3944.0	3922.7
13.58	3919.0	-1.0	3920.0	3896.3
13.6	3915.0	-1.0	3916.0	3869.9
13.62	3843.0	-1.0	3844.0	3843.7
13.64	3863.0	-1.0	3864.0	3817.5
13.66	3846.0	-1.0	3847.0	3791.6
13.68	3762.0	-1.0	3763.0	3765.7
13.7	3794.0	-1.0	3795.0	3740.0
13.72	3805.0	-1.0	3806.0	3714.4
13.74	3647.0	-1.0	3648.0	3689.0
13.76	3736.0	-1.0	3737.0	3663.7
13.78	3725.0	-1.0	3726.0	3638.5
13.8	3640.0	-1.0	3641.0	3613.5
13.82	3594.0	-1.0	3595.0	3588.7
13.84	3548.0	-1.0	3549.0	3564.0
13.86	3532.0	-1.0	3533.0	3539.5
13.88	3525.0	-1.0	3526.0	3515.2
13.9	3432.0	-1.0	3433.0	3491.0
13.92	3513.0	-1.0	3514.0	3467.0
13.94	3550.0	-1.0	3551.0	3443.2
13.96	3494.0	-1.0	3495.0	3419.6
13.98	3493.0	-1.0	3494.0	3396.2
14.0	3257.0	-1.0	3258.0	3372.9
14.02	3350.0	-1.0	3351.0	3349.9
14.04	3359.0	-1.0	3360.0	3327.0
14.06	3340.0	-1.0	3341.0	3304.4
14.08	3379.0	-1.0	3380.0	3281.9
14.1	3275.0	-1.0	3276.0	3259.7
14.12	3357.0	-1.0	3358.0	3237.7
14.14	3271.0	-1.0	3272.0	3215.9
14.16	3372.0	-1.0	3373.0	3194.3
14.18	3234.0	-1.0	3235.0	3172.9
14.2	3220.0	-1.0	3221.0	3151.8
14.22	3249.0	-1.0	3250.0	3130.9
14.24	3114.0	-1.0	3115.0	3110.2
14.26	3155.0	-1.0	3156.0	3089.8
14.28	3213.0	-1.0	3214.0	3069.6
14.3	3126.0	-1.0	3127.0	3049.7
14.32	3182.0	-1.0	3183.0	3030.0
14.34	3129.0	-1.0	3130.0	3010.6
14.36	3021.0	-1.0	3022.0	2991.5
14.38	3096.0	-1.0	3097.0	2972.6
14.4	3097.0	-1.0	3098.0	2953.9
14.42	3028.0	-1.0	3029.0	2935.5
14.44	2996.0	-1.0	2997.0	2917.4
14.46	2919.0	-1.0	2920.0	2899.6
14.48	2988.0	-1.0	2989.0	2881.9
14.5	3060.0	-1.0	3061.0	2864.6
14.52	2998.0	-1.0	2999.0	2847.5
14.54	2913.0	-1.0	2914.0	2830.6
14.56	2940.0	-1.0	2941.0	2814.0
14.58	2861.0	-1.0	2862.0	2797.6
14.6	2840.0	-1.0	2841.0	2781.5
14.62	2894.0	-1.0	2895.0	2765.5
14.64	2887.0	-1.0	2888.0	2749.9
14.66	2829.0	-1.0	2830.0	2734.4
14.68	2808.0	-1.0	2809.0	2719.2
14.7	2790.0	-1.0	2791.0	2704.2
14.72	2797.0	-1.0	2798.0	2689.4
14.74	2793.0	-1.0	2794.0	2674.9
14.76	2760.0	-1.0	2761.0	2660.5
14.78	2747.0	-1.0	2748.0	2646.4
14.8	2782.0	-1.0	2783.0	2632.5
14.82	2780.0	-1.0	2781.0	2618.8
14.84	2764.0	-1.0	2765.0	2605.3
14.86	2796.0	-1.0	2797.0	2592.0
14.88	2661.0	-1.0	2662.0	2578.9
14.9	2745.0	-1.0	2746.0	2566.0
14.92	2766.0	-1.0	2767.0	2553.3
14.94	2683.0	-1.0	2684.0	2540.8
14.96	2717.0	-1.0	2718.0	2528.5
14.98	2750.0	-1.0	2751.0	2516.3
15.0	2653.0	-1.0	2654.0	2504.4
15.02	2632.0	-1.0	2633.0	2492.6
15.04	2623.0	-1.0	2624.0	2481.0
15.06	2660.0	-1.0	2661.0	2469.6
15.08	2597.0	-1.0	2598.0	2458.4
15.1	2598.0	-1.0	2599.0	2447.3
15.12	2568.0	-1.0	2569.0	2436.5
15.14	2595.0	-1.0	2596.0	2425.7
15.16	2512.0	-1.0	2513.0	2415.2
15.18	2574.0	-1.0	2575.0	2404.8
15.2	2538.0	-1.0	2539.0	2394.6
15.22	2582.0	-1.0	2583.0	2384.5
15.24	2552.0	-1.0	2553.0	2374.6
15.26	2405.0	-1.0	2406.0	2364.8
15.28	2441.0	-1.0	2442.0	2355.2
15.3	2471.0	-1.0	2472.0	2345.7
15.32	2466.0	-1.0	2467.0	2336.4
15.34	2480.0	-1.0	2481.0	2327.2
15.36	2493.0	-1.0	2494.0	2318.1
15.38	2499.0	-1.0	2500.0	2309.2
15.4	2430.0	-1.0	2431.0	2300.4
15.42	2420.0	-1.0	2421.0	2291.7
15.44	2468.0	-1.0	2469.0	2283.2
15.46	2404.0	-1.0	2405.0	2274.8
15.48	2369.0	-1.0	2370.0	2266.5
15.5	2429.0	-1.0	2430.0	2258.4
15.52	2440.0	-1.0	2441.0	2250.3
15.54	2334.0	-1.0	2335.0	2242.4
15.56	2417.0	-1.0	2418.0	2234.6
15.58	2359.0	-1.0	2360.0	2226.9
15.6	2273.0	-1.0	2274.0	2219.3
15.62	2380.0	-1.0	2381.0	2211.8
15.64	2336.0	-1.0	2337.0	2204.4
15.66	2351.0	-1.0	2352.0	2197.1
15.68	2288.0	-1.0	2289.0	2189.9
15.7	2271.0	-1.0	2272.0	2182.8
15.72	2262.0	-1.0	2263.0	2175.8
15.74	2362.0	-1.0	2363.0	2168.9
15.76	2360.0	-1.0	2361.0	2162.1
15.78	2363.0	-1.0	2364.0	2155.3
15.8	2279.0	-1.0	2280.0	2148.7
15.82	2238.0	-1.0	2239.0	2142.1
15.84	2141.0	-1.0	2142.0	2135.6
15.86	2207.0	-1.0	2208.0	2129.1
15.88	2183.0	-1.0	2184.0	2122.8
15.9	2285.0	-1.0	2286.0	2116.5
15.92	2178.0	-1.0	2179.0	2110.2
15.94	2156.0	-1.0	2157.0	2104.1
15.96	2244.0	-1.0	2245.0	2098.0
15.98	2228.0	-1.0	2229.0	2091.9
16.0	2107.0	-1.0	2108.0	2085.9
16.02	2201.0	-1.0	2202.0	2080.0
16.04	2199.0	-1.0	2200.0	2074.1
16.06	2135.0	-1.0	2136.0	2068.2
16.08	2125.0	-1.0	2126.0	2062.4
16.1	2218.0	-1.0	2219.0	2056.6
16.12	2184.0	-1.0	2185.0	2050.9
16.14	2068.0	-1.0	2069.0	2045.2
16.16	2098.0	-1.0	2099.0	2039.6
16.18	2101.0	-1.0	2102.0	2034.0
16.2	2134.0	-1.0	2135.0	2028.4
16.22	2113.0	-1.0	2114.0	2022.8
16.24	2068.0	-1.0	2069.0	2017.3
16.26	2124.0	-1.0	2125.0	2011.7
16.28	2059.0	-1.0	2060.0	2006.2
16.3	2079.0	-1.0	2080.0	2000.8
16.32	2152.0	-1.0	2153.0	1995.3
16.34	1977.0	-1.0	1978.0	1989.8
16.36	2017.0	-1.0	2018.0	1984.4
16.38	2068.0	-1.0	2069.0	1978.9
16.4	2025.0	-1.0	2026.0	1973.5
16.42	2037.0	-1.0	2038.0	1968.0
16.44	2010.0	-1.0	2011.0	1962.6
16.46	2034.0	-1.0	2035.0	1957.1
16.48	2053.0	-1.0	2054.0	1951.7
16.5	1944.0	-1.0	1945.0	1946.2
16.52	1995.0	-1.0	1996.0	1940.7
16.54	1973.0	-1.0	1974.0	1935.2
16.56	2051.0	-1.0	2052.0	1929.7
16.58	2025.0	-1.0	2026.0	1924.2
16.6	1988.0	-1.0	1989.0	1918.6
16.62	2009.0	-1.0	2010.0	1913.1
16.64	1955.0	-1.0	1956.0	1907.4
16.66	1967.0	-1.0	1968.0	1901.8
16.68	1966.0	-1.0	1967.0	1896.2
16.7	1880.0	-1.0	1881.0	1890.5
16.72	1900.0	-1.0	1901.0	1884.8
16.74	1883.0	-1.0	1884.0	1879.1
16.76	2000.0	-1.0	2001.0	1873.3
16.78	1958.0	-1.0	1959.0	1867.6
16.8	1909.0	-1.0	1910.0	1861.8
16.82	1887.0	-1.0	1888.0	1856.0
16.84	1913.0	-1.0	1914.0	1850.2
16.86	1852.0	-1.0	1853.0	1844.4
16.88	1947.0	-1.0	1948.0	1838.6
16.9	1911.0	-1.0	1912.0	1832.7
16.92	1872.0	-1.0	1873.0	1826.8
16.94	1798.0	-1.0	1799.0	1821.0
16.96	1837.0	-1.0	1838.0	1815.1
16.98	1957.0	-1.0	1958.0	1809.2
17.0	1769.0	-1.0	1770.0	1803.2
17.02	1817.0	-1.0	1818.0	1797.3
17.04	1850.0	-1.0	1851.0	1791.4
17.06	1795.0	-1.0	1796.0	1785.4
17.08	1769.0	-1.0	1770.0	1779.5
17.1	1767.0	-1.0	1768.0	1773.5
17.12	1754.0	-1.0	1755.0	1767.6
17.14	1752.0	-1.0	1753.0	1761.6
17.16	1705.0	-1.0	1706.0	1755.6
17.18	1798.0	-1.0	1799.0	1749.6
17.2	1783.0	-1.0	1784.0	1743.6
17.22	1711.0	-1.0	1712.0	1737.7
17.24	1735.0	-1.0	1736.0	1731.7
17.26	1716.0	-1.0	1717.0	1725.7
17.28	1748.0	-1.0	1749.0	1719.7
17.3	1723.0	-1.0	1724.0	1713.7
17.32	1767.0	-1.0	1768.0	1707.7
17.34	1749.0	-1.0	1750.0	1701.7
17.36	1629.0	-1.0	1630.0	1695.7
17.38	1717.0	-1.0	1718.0	1689.7
17.4	1735.0	-1.0	1736.0	1683.8
17.42	1725.0	-1.0	1726.0	1677.8
17.44	1762.0	-1.0	1763.0	1671.8
17.46	1703.0	-1.0	1704.0	1665.9
17.48	1713.0	-1.0	1714.0	1659.9
17.5	1703.0	-1.0	1704.0	1653.9
17.52	1685.0	-1.0	1686.0	1648.0
17.54	1640.0	-1.0	1641.0	1642.1
17.56	1707.0	-1.0	1708.0	1636.2
17.58	1652.0	-1.0	1653.0	1630.2
17.6	1675.0	-1.0	1676.0	1624.3
17.62	1725.0	-1.0	1726.0	1618.4
17.64	1534.0	-1.0	1535.0	1612.6
17.66	1625.0	-1.0	1626.0	1606.7
17.68	1562.0	-1.0	1563.0	1600.9
17.7	1672.0	-1.0	1673.0	1595.0
17.72	1605.0	-1.0	1606.0	1589.2
17.74	1686.0	-1.0	1687.0	1583.4
17.76	1709.0	-1.0	1710.0	1577.6
17.78	1735.0	-1.0	1736.0	1571.8
17.8	1656.0	-1.0	1657.0	1566.1
17.82	1579.0	-1.0	1580.0	1560.4
17.84	1564.0	-1.0	1565.0	1554.6
17.86	1656.0	-1.0	1657.0	1548.9
17.88	1563.0	-1.0	1564.0	1543.3
17.9	1571.0	-1.0	1572.0	1537.6
17.92	1561.0	-1.0	1562.0	1532.0
17.94	1597.0	-1.0	1598.0	1526.4
17.96	1571.0	-1.0	1572.0	1520.8
17.98	1532.0	-1.0	1533.0	1515.3
18.0	1550.0	-1.0	1551.0	1509.7
18.02	1583.0	-1.0	1584.0	1504.2
18.04	1502.0	-1.0	1503.0	1498.8
18.06	1527.0	-1.0	1528.0	1493.3
18.08	1544.0	-1.0	1545.0	1487.9
18.1	1486.0	-1.0	1487.0	1482.5
18.12	1548.0	-1.0	1549.0	1477.2
18.14	1472.0	-1.0	1473.0	1471.8
18.16	1516.0	-1.0	1517.0	1466.6
18.18	1519.0	-1.0	1520.0	1461.3
18.2	1471.0	-1.0	1472.0	1456.1
18.22	1508.0	-1.0	1509.0	1450.9
18.24	1504.0	-1.0	1505.0	1445.7
18.26	1481.0	-1.0	1482.0	1440.6
18.28	1461.0	-1.0	1462.0	1435.5
18.3	1497.0	-1.0	1498.0	1430.4
18.32	1440.0	-1.0	1441.0	1425.4
18.34	1432.0	-1.0	1433.0	1420.5
18.36	1470.0	-1.0	1471.0	1415.5
18.38	1486.0	-1.0	1487.0	1410.6
18.4	1500.0	-1.0	1501.0	1405.8
18.42	1363.0	-1.0	1364.0	1400.9
18.44	1464.0	-1.0	1465.0	1396.2
18.46	1449.0	-1.0	1450.0	1391.4
18.48	1428.0	-1.0	1429.0	1386.7
18.5	1460.0	-1.0	1461.0	1382.1
18.52	1475.0	-1.0	1476.0	1377.5
18.54	1351.0	-1.0	1352.0	1372.9
18.56	1458.0	-1.0	1459.0	1368.4
18.58	1453.0	-1.0	1454.0	1363.9
18.6	1428.0	-1.0	1429.0	1359.5
18.62	1332.0	-1.0	1333.0	1355.0
18.64	1398.0	-1.0	1399.0	1350.7
18.66	1499.0	-1.0	1500.0	1346.3
18.68	1354.0	-1.0	1355.0	1342.1
18.7	1429.0	-1.0	1430.0	1337.8
18.72	1484.0	-1.0	1485.0	1333.6
18.74	1433.0	-1.0	1434.0	1329.4
18.76	1419.0	-1.0	1420.0	1325.3
18.78	1345.0	-1.0	1346.0	1321.2
18.8	1264.0	-1.0	1265.0	1317.1
18.82	1421.0	-1.0	1422.0	1313.1
18.84	1380.0	-1.0	1381.0	1309.1
18.86	1293.0	-1.0	1294.0	1305.1
18.88	1304.0	-1.0	1305.0	1301.2
18.9	1301.0	-1.0	1302.0	1297.3
18.92	1278.0	-1.0	1279.0	1293.5
18.94	1302.0	-1.0	1303.0	1289.6
18.96	1332.0	-1.0	1333.0	1285.9
18.98	1360.0	-1.0	1361.0	1282.1
19.0	1351.0	-1.0	1352.0	1278.4
19.02	1337.0	-1.0	1338.0	1274.7
19.04	1351.0	-1.0	1352.0	1271.1
19.06	1307.0	-1.0	1308.0	1267.5
19.08	1223.0	-1.0	1224.0	1263.9
19.1	1282.0	-1.0	1283.0	1260.3
19.12	1283.0	-1.0	1284.0	1256.8
19.14	1375.0	-1.0	1376.0	1253.3
19.16	1277.0	-1.0	1278.0	1249.9
19.18	1282.0	-1.0	1283.0	1246.5
19.2	1257.0	-1.0	1258.0	1243.1
19.22	1269.0	-1.0	1270.0	1239.7
19.24	1326.0	-1.0	1327.0	1236.4
19.26	1304.0	-1.0	1305.0	1233.1
19.28	1355.0	-1.0	1356.0	1229.8
19.3	1222.0	-1.0	1223.0	1226.6
19.32	1235.0	-1.0	1236.0	1223.4
19.34	1275.0	-1.0	1276.0	1220.2
19.36	1295.0	-1.0	1296.0	1217.1
19.38	1269.0	-1.0	1270.0	1214.0
19.4	1262.0	-1.0	1263.0	1210.9
19.42	1223.0	-1.0	1224.0	1207.8
19.44	1255.0	-1.0	1256.0	1204.8
19.46	1304.0	-1.0	1305.0	1201.8
19.48	1198.0	-1.0	1199.0	1198.8
19.5	1269.0	-1.0	1270.0	1195.8
19.52	1239.0	-1.0	1240.0	1192.9
19.54	1276.0	-1.0	1277.0	1190.0
19.56	1249.0	-1.0	1250.0	1187.1
19.58	1253.0	-1.0	1254.0	1184.3
19.6	1245.0	-1.0	1246.0	1181.5
19.62	1233.0	-1.0	1234.0	1178.7
19.64	1249.0	-1.0	1250.0	1175.9
19.66	1202.0	-1.0	1203.0	1173.1
19.68	1214.0	-1.0	1215.0	1170.4
19.7	1250.0	-1.0	1251.0	1167.7
19.72	1187.0	-1.0	1188.0	1165.1
19.74	1219.0	-1.0	1220.0	1162.4
19.76	1140.0	-1.0	1141.0	1159.8
19.78	1155.0	-1.0	1156.0	1157.2
19.8	1164.0	-1.0	1165.0	1154.6
19.82	1158.0	-1.0	1159.0	1152.0
19.84	1143.0	-1.0	1144.0	1149.5
19.86	1158.0	-1.0	1159.0	1147.0
19.88	1204.0	-1.0	1205.0	1144.5
19.9	1177.0	-1.0	1178.0	1142.0
19.92	1147.0	-1.0	1148.0	1139.6
19.94	1210.0	-1.0	1211.0	1137.1
19.96	1245.0	-1.0	1246.0	1134.7
19.98	1166.0	-1.0	1167.0	1132.3
20.0	1180.0	-1.0	1181.0	1130.0
20.02	1126.0	-1.0	1127.0	1127.6
20.04	1133.0	-1.0	1134.0	1125.3
20.06	1116.0	-1.0	1117.0	1123.0
20.08	1122.0	-1.0	1123.0	1120.7
20.1	1136.0	-1.0	1137.0	1118.4
20.12	1158.0	-1.0	1159.0	1116.1
20.14	1091.0	-1.0	1092.0	1113.9
20.16	1132.0	-1.0	1133.0	1111.7
20.18	1089.0	-1.0	1090.0	1109.5
20.2	1121.0	-1.0	1122.0	1107.3
20.22	1117.0	-1.0	1118.0	1105.1
20.24	1122.0	-1.0	1123.0	1103.0
20.26	1104.0	-1.0	1105.0	1100.8
20.28	1120.0	-1.0	1121.0	1098.7
20.3	1124.0	-1.0	1125.0	1096.6
20.32	1080.0	-1.0	1081.0	1094.5
20.34	1065.0	-1.0	1066.0	1092.5
20.36	1087.0	-1.0	1088.0	1090.4
20.38	1090.0	-1.0	1091.0	1088.4
20.4	1092.0	-1.0	1093.0	1086.3
20.42	1132.0	-1.0	1133.0	1084.3
20.44	1066.0	-1.0	1067.0	1082.3
20.46	1047.0	-1.0	1048.0	1080.3
20.48	1062.0	-1.0	1063.0	1078.3
20.5	1055.0	-1.0	1056.0	1076.4
20.52	1081.0	-1.0	1082.0	1074.4
20.54	1061.0	-1.0	1062.0	1072.5
20.56	1081.0	-1.0	1082.0	1070.6
20.58	1060.0	-1.0	1061.0	1068.6
20.6	1104.0	-1.0	1105.0	1066.7
20.62	1044.0	-1.0	1045.0	1064.8
20.64	1045.0	-1.0	1046.0	1063.0
20.66	1094.0	-1.0	1095.0	1061.1
20.68	1033.0	-1.0	1034.0	1059.2
20.7	1109.0	-1.0	1110.0	1057.4
20.72	1063.0	-1.0	1064.0	1055.5
20.74	1007.0	-1.0	1008.0	1053.7
20.76	1087.0	-1.0	1088.0	1051.9
20.78	1075.0	-1.0	1076.0	1050.1
20.8	1063.0	-1.0	1064.0	1048.3
20.82	1017.0	-1.0	1018.0	1046.5
20.84	1008.0	-1.0	1009.0	1044.7
20.86	1009.0	-1.0	1010.0	1042.9
20.88	1072.0	-1.0	1073.0	1041.1
20.9	1037.0	-1.0	1038.0	1039.4
20.92	1019.0	-1.0	1020.0	1037.6
20.94	1041.0	-1.0	1042.0	1035.9
20.96	1062.0	-1.0	1063.0	1034.1
20.98	1086.0	-1.0	1087.0	1032.4
21.0	1042.0	1037.7	4.3	1030.6
21.02	1013.0	1035.9	-22.9	1028.9
21.04	984.0	1034.2	-50.2	1027.2
21.06	1072.0	1032.5	39.5	1025.5
21.08	983.0	1030.8	-47.8	1023.8
21.1	1003.0	1029.1	-26.1	1022.0
21.12	1012.0	1027.4	-15.4	1020.3
21.14	1067.0	1025.7	41.3	1018.6
21.16	1035.0	1024.0	11.0	1016.9
21.18	1014.0	1022.3	-8.3	1015.3
21.2	1065.0	1020.6	44.4	1013.6
21.22	978.0	1018.9	-40.9	1011.9
21.24	976.0	1017.2	-41.2	1010.2
21.26	1051.0	1015.5	35.5	1008.5
21.28	1014.0	1013.9	0.1	1006.8
21.3	1039.0	1012.2	26.8	1005.1
21.32	1004.0	1010.5	-6.5	1003.5
21.34	1016.0	1008.8	7.2	1001.8
21.36	1002.0	1007.1	-5.1	1000.1
21.38	1046.0	1005.5	40.5	998.4
21.4	977.0	1003.8	-26.8	996.7
21.42	989.0	1002.1	-13.1	995.1
21.44	924.0	1000.4	-76.4	993.4
21.46	1004.0	998.8	5.2	991.7
21.48	922.0	997.1	-75.1	990.0
21.5	989.0	995.4	-6.4	988.4
21.52	940.0	993.7	-53.7	986.7
21.54	907.0	992.1	-85.1	985.0
21.56	959.0	990.4	-31.4	983.3
21.58	951.0	988.7	-37.7	981.7
21.6	943.0	987.1	-44.1	980.0
21.62	986.0	985.4	0.6	978.3
21.64	896.0	983.7	-87.7	976.7
21.66	1019.0	982.1	36.9	975.0
21.68	917.0	980.4	-63.4	973.3
21.7	962.0	978.7	-16.7	971.7
21.72	928.0	977.1	-49.1	970.0
21.74	909.0	975.4	-66.4	968.4
21.76	892.0	973.8	-81.8	966.7
21.78	939.0	972.1	-33.1	965.0
21.8	973.0	970.5	2.5	963.4
21.82	929.0	968.8	-39.8	961.7
21.84	900.0	967.2	-67.2	960.1
21.86	898.0	965.5	-67.5	958.4
21.88	999.0	963.9	35.1	956.8
21.9	957.0	962.2	-5.2	955.1
21.92	931.0	960.6	-29.6	953.5
21.94	895.0	958.9	-63.9	951.9
21.96	876.0	957.3	-81.3	950.2
21.98	898.0	955.7	-57.7	948.6
22.0	910.0	954.0	-44.0	946.9
22.02	925.0	952.4	-27.4	945.3
22.04	950.0	950.8	-0.8	943.7
22.06	920.0	949.2	-29.2	942.1
22.08	969.0	947.5	21.5	940.4
22.1	922.0	945.9	-23.9	938.8
22.12	911.0	944.3	-33.3	937.2
22.14	891.0	942.7	-51.7	935.6
22.16	912.0	941.1	-29.1	934.0
22.18	966.0	939.5	26.5	932.4
22.2	876.0	937.8	-61.8	930.7
22.22	840.0	936.2	-96.2	929.1
22.24	943.0	934.6	8.4	927.5
22.26	931.0	933.0	-2.0	925.9
22.28	915.0	931.5	-16.5	924.3
22.3	920.0	929.9	-9.9	922.8
22.32	933.0	928.3	4.7	921.2
22.34	889.0	926.7	-37.7	919.6
22.36	951.0	925.1	25.9	918.0
22.38	953.0	923.5	29.5	916.4
22.4	933.0	922.0	11.0	914.8
22.42	939.0	920.4	18.6	913.3
22.44	910.0	918.8	-8.8	911.7
22.46	956.0	917.3	38.7	910.1
22.48	875.0	915.7	-40.7	908.6
22.5	927.0	914.2	12.8	907.0
22.52	933.0	912.6	20.4	905.5
22.54	964.0	911.1	52.9	903.9
22.56	894.0	909.5	-15.5	902.4
22.58	968.0	908.0	60.0	900.8
22.6	932.0	906.4	25.6	899.3
22.62	931.0	904.9	26.1	897.8
22.64	978.0	903.4	74.6	896.3
22.66	1000.0	901.9	98.1	894.7
22.68	973.0	900.4	72.6	893.2
22.7	883.0	898.8	-15.8	891.7
22.72	974.0	897.3	76.7	890.2
22.74	851.0	895.8	-44.8	888.7
22.76	889.0	894.3	-5.3	887.2
22.78	939.0	892.8	46.2	885.7
22.8	877.0	891.4	-14.4	884.2
22.82	944.0	889.9	54.1	882.7
22.84	946.0	888.4	57.6	881.2
22.86	894.0	886.9	7.1	879.8
22.88	985.0	885.5	99.5	878.3
22.9	907.0	884.0	23.0	876.8
22.92	878.0	882.5	-4.5	875.4
22.94	847.0	881.1	-34.1	873.9
22.96	891.0	879.6	11.4	872.5
22.98	850.0	878.3	-28.3	871.0
23.0	907.0	876.9	30.1	869.6
23.02	866.0	875.5	-9.5	868.1
23.04	861.0	874.0	-13.0	866.7
23.06	847.0	872.6	-25.6	865.3
23.08	831.0	871.2	-40.2	863.9
23.1	903.0	869.8	33.2	862.5
23.12	880.0	868.4	11.6	861.1
23.14	850.0	867.0	-17.0	859.7
23.16	854.0	865.6	-11.6	858.3
23.18	827.0	864.2	-37.2	856.9
23.2	833.0	862.8	-29.8	855.5
23.22	819.0	861.5	-42.5	854.1
23.24	896.0	860.1	35.9	852.8
23.26	816.0	858.7	-42.7	851.4
23.28	850.0	857.4	-7.4	850.1
23.3	859.0	856.1	2.9	848.7
23.32	813.0	854.7	-41.7	847.4
23.34	859.0	853.4	5.6	846.0
23.36	801.0	852.1	-51.1	844.7
23.38	818.0	850.7	-32.7	843.4
23.4	849.0	849.4	-0.4	842.1
23.42	828.0	848.1	-20.1	840.8
23.44	829.0	846.8	-17.8	839.5
23.46	843.0	845.5	-2.5	838.2
23.48	805.0	844.2	-39.2	836.9
23.5	836.0	843.0	-7.0	835.6
23.52	913.0	841.7	71.3	834.3
23.54	801.0	840.4	-39.4	833.0
23.56	819.0	839.2	-20.2	831.8
23.58	834.0	837.9	-3.9	830.5
23.6	876.0	836.7	39.3	829.3
23.62	811.0	835.4	-24.4	828.1
23.64	790.0	834.2	-44.2	826.8
23.66	864.0	833.0	31.0	825.6
23.68	807.0	831.8	-24.8	824.4
23.7	802.0	830.6	-28.6	823.2
23.72	801.0	829.4	-28.4	822.0
23.74	826.0	828.2	-2.2	820.8
23.76	826.0	827.0	-1.0	819.6
23.78	794.0	825.8	-31.8	818.4
23.8	789.0	824.7	-35.7	817.3
23.82	810.0	823.5	-13.5	816.1
23.84	775.0	822.3	-47.3	814.9
23.86	816.0	821.2	-5.2	813.8
23.88	801.0	820.1	-19.1	812.7
23.9	809.0	818.9	-9.9	811.5
23.92	763.0	817.8	-54.8	810.4
23.94	789.0	816.7	-27.7	809.3
23.96	814.0	815.6	-1.6	808.2
23.98	763.0	814.5	-51.5	807.1
24.0	800.0	813.4	-13.4	806.0
24.02	788.0	812.4	-24.4	804.9
24.04	797.0	811.3	-14.3	803.9
24.06	782.0	810.3	-28.3	802.8
24.08	824.0	809.2	14.8	801.8
24.1	771.0	808.2	-37.2	800.7
24.12	764.0	807.1	-43.1	799.7
24.14	829.0	806.1	22.9	798.7
24.16	791.0	805.1	-14.1	797.7
24.18	748.0	804.1	-56.1	796.7
24.2	794.0	803.1	-9.1	795.7
24.22	814.0	802.1	11.9	794.7
24.24	821.0	801.1	19.9	793.7
24.26	782.0	800.2	-18.2	792.7
24.28	784.0	799.2	-15.2	791.8
24.3	800.0	798.3	1.7	790.8
24.32	798.0	797.3	0.7	789.9
24.34	766.0	796.4	-30.4	788.9
24.36	788.0	795.5	-7.5	788.0
24.38	773.0	794.6	-21.6	787.1
24.4	777.0	793.7	-16.7	786.2
24.42	786.0	792.8	-6.8	785.3
24.44	771.0	791.9	-20.9	784.4
24.46	766.0	791.1	-25.1	783.6
24.48	770.0	790.2	-20.2	782.7
24.5	841.0	789.4	51.6	781.9
24.52	777.0	788.5	-11.5	781.0
24.54	742.0	787.7	-45.7	780.2
24.56	789.0	786.9	2.1	779.4
24.58	784.0	786.1	-2.1	778.6
24.6	783.0	785.3	-2.3	777.8
24.62	788.0	784.5	3.5	777.0
24.64	781.0	783.7	-2.7	776.2
24.66	785.0	782.9	2.1	775.4
24.68	732.0	782.2	-50.2	774.7
24.7	706.0	781.4	-75.4	773.9
24.72	795.0	780.7	14.3	773.2
24.74	796.0	780.0	16.0	772.5
24.76	805.0	779.3	25.7	771.7
24.78	759.0	778.6	-19.6	771.0
24.8	797.0	777.9	19.1	770.3
24.82	777.0	777.2	-0.2	769.6
24.84	846.0	776.5	69.5	768.9
24.86	821.0	775.8	45.2	768.3
24.88	719.0	775.1	-56.1	767.6
24.9	787.0	774.5	12.5	766.9
24.92	778.0	773.8	4.2	766.3
24.94	769.0	773.2	-4.2	765.7
24.96	786.0	772.6	13.4	765.0
24.98	797.0	772.0	25.0	764.4
25.0	773.0	771.4	1.6	763.8
25.02	800.0	770.8	29.2	763.2
25.04	744.0	770.2	-26.2	762.6
25.06	794.0	769.6	24.4	762.0
25.08	763.0	769.0	-6.0	761.4
25.1	814.0	768.4	45.6	760.8
25.12	748.0	767.9	-19.9	760.3
25.14	794.0	767.3	26.7	759.7
25.16	795.0	766.8	28.2	759.2
25.18	763.0	766.2	-3.2	758.6
25.2	821.0	765.7	55.3	758.1
25.22	773.0	765.2	7.8	757.6
25.24	791.0	764.7	26.3	757.1
25.26	817.0	764.1	52.9	756.5
25.28	758.0	763.6	-5.6	756.0
25.3	816.0	763.1	52.9	755.5
25.32	770.0	762.7	7.3	755.1
25.34	813.0	762.2	50.8	754.6
25.36	803.0	761.7	41.3	754.1
25.38	811.0	761.2	49.8	753.6
25.4	783.0	760.8	22.2	753.2
25.42	779.0	760.3	18.7	752.7
25.44	783.0	759.9	23.1	752.3
25.46	775.0	759.4	15.6	751.8
25.48	827.0	759.0	68.0	751.4
25.5	750.0	758.6	-8.6	750.9
25.52	772.0	758.2	13.8	750.5
25.54	818.0	757.7	60.3	750.1
25.56	815.0	757.3	57.7	749.7
25.58	754.0	756.9	-2.9	749.3
25.6	811.0	756.5	54.5	748.9
25.62	786.0	756.1	29.9	748.5
25.64	787.0	755.8	31.2	748.1
25.66	776.0	755.4	20.6	747.7
25.68	811.0	755.0	56.0	747.3
25.7	820.0	754.6	65.4	747.0
25.72	819.0	754.3	64.7	746.6
25.74	736.0	753.9	-17.9	746.2
25.76	752.0	753.6	-1.6	745.9
25.78	795.0	753.2	41.8	745.5
25.8	780.0	752.9	27.1	745.2
25.82	788.0	752.5	35.5	744.8
25.84	784.0	752.2	31.8	744.5
25.86	784.0	751.9	32.1	744.2
25.88	735.0	751.5	-16.5	743.8
25.9	861.0	751.2	109.8	743.5
25.92	773.0	750.9	22.1	743.2
25.94	774.0	750.6	23.4	742.9
25.96	786.0	750.3	35.7	742.6
25.98	770.0	750.0	20.0	742.3
26.0	806.0	749.7	56.3	742.0
26.02	798.0	749.4	48.6	741.7
26.04	817.0	749.1	67.9	741.4
26.06	779.0	748.8	30.2	741.1
26.08	792.0	748.5	43.5	740.8
26.1	838.0	748.3	89.7	740.5
26.12	795.0	748.0	47.0	740.2
26.14	821.0	747.7	73.3	740.0
26.16	777.0	747.5	29.5	739.7
26.18	781.0	747.2	33.8	739.4
26.2	780.0	746.9	33.1	739.2
26.22	823.0	746.7	76.3	738.9
26.24	809.0	746.4	62.6	738.6
26.26	757.0	746.2	10.8	738.4
26.28	815.0	745.9	69.1	738.1
26.3	738.0	745.7	-7.7	737.9
26.32	795.0	745.4	49.6	737.6
26.34	798.0	745.2	52.8	737.4
26.36	797.0	744.9	52.1	737.2
26.38	783.0	744.7	38.3	736.9
26.4	866.0	744.5	121.5	736.7
26.42	839.0	744.3	94.7	736.4
26.44	841.0	744.0	97.0	736.2
26.46	891.0	743.8	147.2	736.0
26.48	885.0	743.6	141.4	735.8
26.5	924.0	743.4	180.6	735.5
26.52	907.0	743.1	163.9	735.3
26.54	950.0	742.9	207.1	735.1
26.56	894.0	742.7	151.3	734.9
26.58	930.0	742.5	187.5	734.6
26.6	942.0	742.3	199.7	734.4
26.62	942.0	742.1	199.9	734.2
26.64	856.0	741.8	114.2	734.0
26.66	881.0	741.6	139.4	733.8
26.68	868.0	741.4	126.6	733.6
26.7	872.0	741.2	130.8	733.4
26.72	856.0	741.0	115.0	733.1
26.74	757.0	740.8	16.2	732.9
26.76	840.0	740.6	99.4	732.7
26.78	826.0	740.4	85.6	732.5
26.8	787.0	740.2	46.8	732.3
26.82	727.0	740.0	-13.0	732.1
26.84	788.0	739.8	48.2	731.9
26.86	763.0	739.6	23.4	731.7
26.88	765.0	739.4	25.6	731.5
26.9	793.0	739.2	53.8	731.3
26.92	814.0	739.0	75.0	731.1
26.94	780.0	738.8	41.2	730.9
26.96	801.0	738.6	62.4	730.7
26.98	813.0	738.4	74.6	730.5
27.0	754.0	738.2	15.8	730.3
27.02	810.0	738.0	72.0	730.1
27.04	768.0	737.8	30.2	729.9
27.06	775.0	737.6	37.4	729.7
27.08	776.0	737.4	38.6	729.4
27.1	791.0	737.2	53.8	729.2
27.12	804.0	737.0	67.0	729.0
27.14	825.0	736.8	88.2	728.8
27.16	773.0	736.6	36.4	728.6
27.18	761.0	736.4	24.6	728.4
27.2	791.0	736.2	54.8	728.2
27.22	840.0	736.0	104.0	728.0
27.24	760.0	735.8	24.2	727.8
27.26	780.0	735.5	44.5	727.6
27.28	770.0	735.3	34.7	727.3
27.3	765.0	735.1	29.9	727.1
27.32	808.0	734.9	73.1	726.9
27.34	784.0	734.7	49.3	726.7
27.36	821.0	734.5	86.5	726.5
27.38	767.0	734.3	32.7	726.2
27.4	824.0	734.0	90.0	726.0
27.42	751.0	733.8	17.2	725.8
27.44	830.0	733.6	96.4	725.6
27.46	810.0	733.4	76.6	725.3
27.48	780.0	733.1	46.9	725.1
27.5	812.0	732.9	79.1	724.8
27.52	785.0	732.7	52.3	724.6
27.54	790.0	732.4	57.6	724.4
27.56	789.0	732.2	56.8	724.1
27.58	801.0	732.0	69.0	723.9
27.6	753.0	731.7	21.3	723.6
27.62	809.0	731.5	77.5	723.4
27.64	742.0	731.2	10.8	723.1
27.66	796.0	731.0	65.0	722.9
27.68	772.0	730.7	41.3	722.6
27.7	750.0	730.4	19.6	722.3
27.72	795.0	730.2	64.8	722.1
27.74	781.0	729.9	51.1	721.8
27.76	830.0	729.6	100.4	721.5
27.78	777.0	729.4	47.6	721.2
27.8	756.0	729.1	26.9	721.0
27.82	807.0	728.8	78.2	720.7
27.84	790.0	728.5	61.5	720.4
27.86	756.0	728.2	27.8	720.1
27.88	804.0	727.9	76.1	719.8
27.9	806.0	727.7	78.3	719.5
27.92	763.0	727.4	35.6	719.2
27.94	794.0	727.0	67.0	718.9
27.96	864.0	726.7	137.3	718.6
27.98	829.0	726.4	102.6	718.2
28.0	811.0	726.1	84.9	717.9
28.02	800.0	725.8	74.2	717.6
28.04	766.0	725.5	40.5	717.3
28.06	790.0	725.1	64.9	716.9
28.08	834.0	724.8	109.2	716.6
28.1	780.0	724.5	55.5	716.2
28.12	786.0	724.1	61.9	715.9
28.14	793.0	723.8	69.2	715.5
28.16	770.0	723.4	46.6	715.2
28.18	784.0	723.1	60.9	714.8
28.2	825.0	722.7	102.3	714.5
28.22	774.0	722.4	51.6	714.1
28.24	771.0	722.0	49.0	713.7
28.26	824.0	721.6	102.4	713.3
28.28	814.0	721.2	92.8	713.0
28.3	797.0	720.9	76.1	712.6
28.32	717.0	720.5	-3.5	712.2
28.34	789.0	720.1	68.9	711.8
28.36	802.0	719.7	82.3	711.4
28.38	836.0	719.3	116.7	711.0
28.4	842.0	718.9	123.1	710.6
28.42	782.0	718.5	63.5	710.2
28.44	807.0	718.1	88.9	709.8
28.46	842.0	717.7	124.3	709.4
28.48	874.0	717.3	156.7	709.0
28.5	890.0	716.9	173.1	708.6
28.52	854.0	716.5	137.5	708.1
28.54	907.0	716.1	190.9	707.7
28.56	928.0	715.7	212.3	707.3
28.58	879.0	715.2	163.8	706.9
28.6	908.0	714.8	193.2	706.4
28.62	927.0	714.4	212.6	706.0
28.64	871.0	713.9	157.1	705.5
28.66	870.0	713.5	156.5	705.1
28.68	891.0	713.1	177.9	704.6
28.7	848.0	712.6	135.4	704.2
28.72	882.0	712.2	169.8	703.7
28.74	880.0	711.7	168.3	703.3
28.76	878.0	711.3	166.7	702.8
28.78	846.0	710.8	135.2	702.4
28.8	884.0	710.4	173.6	701.9
28.82	938.0	709.9	228.1	701.4
28.84	970.0	709.4	260.6	701.0
28.86	1004.0	709.0	295.0	700.5
28.88	1005.0	708.5	296.5	700.0
28.9	1048.0	708.0	340.0	699.5
28.92	1182.0	707.6	474.4	699.1
28.94	1278.0	707.1	570.9	698.6
28.96	1408.0	706.6	701.4	698.1
28.98	1510.0	706.1	803.9	697.6
29.0	1697.0	705.6	991.4	697.1
29.02	1668.0	705.1	962.9	696.6
29.04	1622.0	704.7	917.3	696.1
29.06	1589.0	704.2	884.8	695.6
29.08	1490.0	703.7	786.3	695.1
29.1	1340.0	703.2	636.8	694.6
29.12	1328.0	702.7	625.3	694.1
29.14	1339.0	702.2	636.8	693.6
29.16	1430.0	701.7	728.3	693.1
29.18	1574.0	701.2	872.8	692.6
29.2	1941.0	700.7	1240.3	692.1
29.22	2350.0	700.2	1649.8	691.6
29.24	2612.0	699.7	1912.3	691.0
29.26	2818.0	699.2	2118.8	690.5
29.28	2969.0	698.6	2270.4	690.0
29.3	2592.0	698.1	1893.9	689.5
29.32	2271.0	697.6	1573.4	689.0
29.34	1739.0	697.1	1041.9	688.4
29.36	1515.0	696.6	818.4	687.9
29.38	1269.0	696.0	573.0	687.4
29.4	1052.0	695.5	356.5	686.8
29.42	941.0	695.0	246.0	686.3
29.44	878.0	694.5	183.5	685.8
29.46	893.0	693.9	199.1	685.2
29.48	818.0	693.4	124.6	684.7
29.5	799.0	692.9	106.1	684.2
29.52	754.0	692.4	61.6	683.6
29.54	785.0	691.8	93.2	683.1
29.56	818.0	691.3	126.7	682.5
29.58	823.0	690.7	132.3	682.0
29.6	761.0	690.2	70.8	681.4
29.62	767.0	689.7	77.3	680.9
29.64	799.0	689.1	109.9	680.3
29.66	725.0	688.6	36.4	679.8
29.68	805.0	688.0	117.0	679.2
29.7	765.0	687.5	77.5	678.7
29.72	794.0	687.0	107.0	678.1
29.74	751.0	686.4	64.6	677.6
29.76	736.0	685.9	50.1	677.0
29.78	787.0	685.3	101.7	676.5
29.8	773.0	684.8	88.2	675.9
29.82	739.0	684.2	54.8	675.3
29.84	783.0	683.7	99.3	674.8
29.86	785.0	683.1	101.9	674.2
29.88	779.0	682.6	96.4	673.7
29.9	779.0	682.2	96.8	673.1
29.92	758.0	681.6	76.4	672.5
29.94	731.0	681.0	50.0	672.0
29.96	765.0	680.5	84.5	671.4
29.98	720.0	679.9	40.1	670.8
30.0	749.0	679.4	69.6	670.3
30.02	762.0	678.8	83.2	669.7
30.04	698.0	678.3	19.7	669.2
30.06	764.0	677.7	86.3	668.6
30.08	800.0	677.2	122.8	668.0
30.1	759.0	676.6	82.4	667.5
30.12	716.0	676.0	40.0	666.9
30.14	759.0	675.5	83.5	666.3
30.16	774.0	674.9	99.1	665.7
30.18	753.0	674.4	78.6	665.2
30.2	729.0	673.8	55.2	664.6
30.22	721.0	673.3	47.7	664.0
30.24	782.0	672.7	109.3	663.5
30.26	754.0	672.1	81.9	662.9
30.28	705.0	671.6	33.4	662.3
30.3	732.0	671.0	61.0	661.8
30.32	768.0	670.5	97.5	661.2
30.34	695.0	669.9	25.1	660.6
30.36	794.0	669.4	124.6	660.1
30.38	764.0	668.8	95.2	659.5
30.4	755.0	668.2	86.8	658.9
30.42	748.0	667.7	80.3	658.3
30.44	706.0	667.1	38.9	657.8
30.46	698.0	666.6	31.4	657.2
30.48	744.0	666.0	78.0	656.6
30.5	746.0	665.5	80.5	656.1
30.52	752.0	664.9	87.1	655.5
30.54	735.0	664.3	70.7	654.9
30.56	691.0	663.8	27.2	654.4
30.58	740.0	663.2	76.8	653.8
30.6	738.0	662.7	75.3	653.2
30.62	698.0	662.1	35.9	652.7
30.64	709.0	661.6	47.4	652.1
30.66	765.0	661.0	104.0	651.6
30.68	711.0	660.5	50.5	651.0
30.7	767.0	659.9	107.1	650.4
30.72	773.0	659.4	113.6	649.9
30.74	725.0	658.8	66.2	649.3
30.76	726.0	658.3	67.7	648.7
30.78	718.0	657.7	60.3	648.2
30.8	713.0	657.2	55.8	647.6
30.82	698.0	656.7	41.3	647.1
30.84	739.0	656.1	82.9	646.5
30.86	737.0	655.6	81.4	646.0
30.88	675.0	655.0	20.0	645.4
30.9	752.0	654.5	97.5	644.9
30.92	741.0	654.0	87.0	644.3
30.94	750.0	653.4	96.6	643.8
