Repository: jhamlin-ufl/synthesizability

# synthesizability

Data, fits and code for

> G. D. Di Gianluca *et al.*, *Experimental Evaluation of High-Throughput Structure Predictions*,
> [arXiv:2611.09671](https://arxiv.org/abs/2611.09671) (2026).

We arc-melted 34 ternary compounds predicted to be stable or nearly stable and identified the
phases that formed by powder X-ray diffraction and Rietveld refinement.

## Contents

| Path | What it holds |
|---|---|
| `Supplement.pdf` | the Supplementary Information |
| `samples/` | one folder per target, named by its formula in Table 1: synthesis records, X-ray scans and GSAS-II fits |
| `tables/` | the targets, buttons, scans and fits as CSV tables; the candidate lists |
| `computed/` | P_disorder and the dynamical-stability (phonon) results |
| `databases/` | OQMD, Materials Project and Alexandria entries for each chemical system, and the search-match structures |
| `instruments/` | GSAS-II instrument profiles of the two diffractometers |
| `results/` | the generated tables and figures |
| `workflow/` | the pipeline (`Snakefile`), its scripts and library code |

## Finding a sample

Open `samples/<formula>/README.md`, for example `samples/ZrPt5Si/README.md`. It gives the Table 1
row and outcome, the buttons and scans, the fit of record and the contrast fits, and where the
database entries for the chemical system are. `samples/README.md` explains the file formats and
how to rerun a fit.

## Not included

ICDD PDF-5+ cards and MDI JADE work files are licensed and not redistributed. No deposited fit
uses an ICDD card. `samples/EXCLUDED.md` lists the files left out.

File: data/raw/0493_HM_TiSiPt5/0493_XRD_fit.txt (part 1 of 5)
HardwareIndicator=65519
Wavelength = 1.54059Å, !5.0°/120.0°/0.02°/1(s), I(p)=8851.0/608.0, Cu(45kV,40mA), Thursday, April 16, 2026, 10:48 AM
Angle	I(o)	I(c)	I(d)	I(b)
5.0	3245.0	-1.0	3246.0	0.0
5.02	3168.0	-1.0	3169.0	0.0
5.04	3219.0	-1.0	3220.0	0.0
5.06	3208.0	-1.0	3209.0	0.0
5.08	3269.0	-1.0	3270.0	0.0
5.1	3224.0	-1.0	3225.0	0.0
5.12	3273.0	-1.0	3274.0	0.0
5.14	3140.0	-1.0	3141.0	0.0
5.16	3270.0	-1.0	3271.0	0.0
5.18	3215.0	-1.0	3216.0	0.0
5.2	3136.0	-1.0	3137.0	0.0
5.22	3297.0	-1.0	3298.0	0.0
5.24	3255.0	-1.0	3256.0	0.0
5.26	3278.0	-1.0	3279.0	0.0
5.28	3321.0	-1.0	3322.0	0.0
5.3	3288.0	-1.0	3289.0	0.0
5.32	3248.0	-1.0	3249.0	0.0
5.34	3335.0	-1.0	3336.0	0.0
5.36	3277.0	-1.0	3278.0	0.0
5.38	3331.0	-1.0	3332.0	0.0
5.4	3164.0	-1.0	3165.0	0.0
5.42	3244.0	-1.0	3245.0	0.0
5.44	3382.0	-1.0	3383.0	0.0
5.46	3273.0	-1.0	3274.0	0.0
5.48	3244.0	-1.0	3245.0	0.0
5.5	3333.0	-1.0	3334.0	0.0
5.52	3299.0	-1.0	3300.0	0.0
5.54	3298.0	-1.0	3299.0	0.0
5.56	3314.0	-1.0	3315.0	0.0
5.58	3239.0	-1.0	3240.0	0.0
5.6	3291.0	-1.0	3292.0	0.0
5.62	3343.0	-1.0	3344.0	0.0
5.64	3400.0	-1.0	3401.0	0.0
5.66	3282.0	-1.0	3283.0	0.0
5.68	3327.0	-1.0	3328.0	0.0
5.7	3324.0	-1.0	3325.0	0.0
5.72	3374.0	-1.0	3375.0	0.0
5.74	3408.0	-1.0	3409.0	0.0
5.76	3355.0	-1.0	3356.0	0.0
5.78	3446.0	-1.0	3447.0	0.0
5.8	3359.0	-1.0	3360.0	0.0
5.82	3345.0	-1.0	3346.0	0.0
5.84	3415.0	-1.0	3416.0	0.0
5.86	3438.0	-1.0	3439.0	0.0
5.88	3297.0	-1.0	3298.0	0.0
5.9	3331.0	-1.0	3332.0	0.0
5.92	3473.0	-1.0	3474.0	0.0
5.94	3425.0	-1.0	3426.0	0.0
5.96	3419.0	-1.0	3420.0	0.0
5.98	3511.0	-1.0	3512.0	0.0
6.0	3330.0	-1.0	3331.0	0.0
6.02	3407.0	-1.0	3408.0	0.0
6.04	3404.0	-1.0	3405.0	0.0
6.06	3473.0	-1.0	3474.0	0.0
6.08	3504.0	-1.0	3505.0	0.0
6.1	3540.0	-1.0	3541.0	0.0
6.12	3407.0	-1.0	3408.0	0.0
6.14	3413.0	-1.0	3414.0	0.0
6.16	3456.0	-1.0	3457.0	0.0
6.18	3409.0	-1.0	3410.0	0.0
6.2	3513.0	-1.0	3514.0	0.0
6.22	3533.0	-1.0	3534.0	0.0
6.24	3499.0	-1.0	3500.0	0.0
6.26	3631.0	-1.0	3632.0	0.0
6.28	3551.0	-1.0	3552.0	0.0
6.3	3567.0	-1.0	3568.0	0.0
6.32	3554.0	-1.0	3555.0	0.0
6.34	3590.0	-1.0	3591.0	0.0
6.36	3542.0	-1.0	3543.0	0.0
6.38	3505.0	-1.0	3506.0	0.0
6.4	3578.0	-1.0	3579.0	0.0
6.42	3520.0	-1.0	3521.0	0.0
6.44	3564.0	-1.0	3565.0	0.0
6.46	3448.0	-1.0	3449.0	0.0
6.48	3597.0	-1.0	3598.0	0.0
6.5	3562.0	-1.0	3563.0	0.0
6.52	3542.0	-1.0	3543.0	0.0
6.54	3631.0	-1.0	3632.0	0.0
6.56	3727.0	-1.0	3728.0	0.0
6.58	3664.0	-1.0	3665.0	0.0
6.6	3659.0	-1.0	3660.0	0.0
6.62	3575.0	-1.0	3576.0	0.0
6.64	3524.0	-1.0	3525.0	0.0
6.66	3599.0	-1.0	3600.0	0.0
6.68	3663.0	-1.0	3664.0	0.0
6.7	3596.0	-1.0	3597.0	0.0
6.72	3631.0	-1.0	3632.0	0.0
6.74	3636.0	-1.0	3637.0	0.0
6.76	3693.0	-1.0	3694.0	0.0
6.78	3651.0	-1.0	3652.0	0.0
6.8	3613.0	-1.0	3614.0	0.0
6.82	3527.0	-1.0	3528.0	0.0
6.84	3698.0	-1.0	3699.0	0.0
6.86	3654.0	-1.0	3655.0	0.0
6.88	3614.0	-1.0	3615.0	0.0
6.9	3796.0	-1.0	3797.0	0.0
6.92	3587.0	-1.0	3588.0	0.0
6.94	3664.0	-1.0	3665.0	0.0
6.96	3676.0	-1.0	3677.0	0.0
6.98	3710.0	-1.0	3711.0	0.0
7.0	3610.0	-1.0	3611.0	0.0
7.02	3715.0	-1.0	3716.0	0.0
7.04	3735.0	-1.0	3736.0	0.0
7.06	3664.0	-1.0	3665.0	0.0
7.08	3721.0	-1.0	3722.0	0.0
7.1	3566.0	-1.0	3567.0	0.0
7.12	3714.0	-1.0	3715.0	0.0
7.14	3743.0	-1.0	3744.0	0.0
7.16	3709.0	-1.0	3710.0	0.0
7.18	3727.0	-1.0	3728.0	0.0
7.2	3723.0	-1.0	3724.0	0.0
7.22	3803.0	-1.0	3804.0	0.0
7.24	3748.0	-1.0	3749.0	0.0
7.26	3811.0	-1.0	3812.0	0.0
7.28	3823.0	-1.0	3824.0	0.0
7.3	3687.0	-1.0	3688.0	0.0
7.32	3770.0	-1.0	3771.0	0.0
7.34	3861.0	-1.0	3862.0	0.0
7.36	3819.0	-1.0	3820.0	0.0
7.38	3853.0	-1.0	3854.0	0.0
7.4	3807.0	-1.0	3808.0	0.0
7.42	3710.0	-1.0	3711.0	0.0
7.44	3837.0	-1.0	3838.0	0.0
7.46	3907.0	-1.0	3908.0	0.0
7.48	3823.0	-1.0	3824.0	0.0
7.5	3827.0	-1.0	3828.0	0.0
7.52	3800.0	-1.0	3801.0	0.0
7.54	3811.0	-1.0	3812.0	0.0
7.56	3849.0	-1.0	3850.0	0.0
7.58	3759.0	-1.0	3760.0	0.0
7.6	3846.0	-1.0	3847.0	0.0
7.62	3859.0	-1.0	3860.0	0.0
7.64	3788.0	-1.0	3789.0	0.0
7.66	3901.0	-1.0	3902.0	0.0
7.68	3834.0	-1.0	3835.0	0.0
7.7	3937.0	-1.0	3938.0	0.0
7.72	3862.0	-1.0	3863.0	0.0
7.74	3905.0	-1.0	3906.0	0.0
7.76	3830.0	-1.0	3831.0	0.0
7.78	3835.0	-1.0	3836.0	0.0
7.8	3877.0	-1.0	3878.0	0.0
7.82	3944.0	-1.0	3945.0	0.0
7.84	3748.0	-1.0	3749.0	0.0
7.86	3865.0	-1.0	3866.0	0.0
7.88	3890.0	-1.0	3891.0	0.0
7.9	3911.0	-1.0	3912.0	0.0
7.92	3740.0	-1.0	3741.0	0.0
7.94	3842.0	-1.0	3843.0	0.0
7.96	3990.0	-1.0	3991.0	0.0
7.98	3871.0	-1.0	3872.0	0.0
8.0	3962.0	-1.0	3963.0	0.0
8.02	3992.0	-1.0	3993.0	0.0
8.04	3944.0	-1.0	3945.0	0.0
8.06	3933.0	-1.0	3934.0	0.0
8.08	3975.0	-1.0	3976.0	0.0
8.1	3922.0	-1.0	3923.0	0.0
8.12	3916.0	-1.0	3917.0	0.0
8.14	3983.0	-1.0	3984.0	0.0
8.16	4055.0	-1.0	4056.0	0.0
8.18	3966.0	-1.0	3967.0	0.0
8.2	3967.0	-1.0	3968.0	0.0
8.22	4060.0	-1.0	4061.0	0.0
8.24	3991.0	-1.0	3992.0	0.0
8.26	4092.0	-1.0	4093.0	0.0
8.28	4013.0	-1.0	4014.0	0.0
8.3	3940.0	-1.0	3941.0	0.0
8.32	4015.0	-1.0	4016.0	0.0
8.34	4055.0	-1.0	4056.0	0.0
8.36	3979.0	-1.0	3980.0	0.0
8.38	4102.0	-1.0	4103.0	0.0
8.4	4097.0	-1.0	4098.0	0.0
8.42	3964.0	-1.0	3965.0	0.0
8.44	4011.0	-1.0	4012.0	0.0
8.46	4078.0	-1.0	4079.0	0.0
8.48	3947.0	-1.0	3948.0	0.0
8.5	4139.0	-1.0	4140.0	0.0
8.52	4065.0	-1.0	4066.0	0.0
8.54	4221.0	-1.0	4222.0	0.0
8.56	4142.0	-1.0	4143.0	0.0
8.58	4062.0	-1.0	4063.0	0.0
8.6	4090.0	-1.0	4091.0	0.0
8.62	4151.0	-1.0	4152.0	0.0
8.64	4048.0	-1.0	4049.0	0.0
8.66	4174.0	-1.0	4175.0	0.0
8.68	4252.0	-1.0	4253.0	0.0
8.7	4101.0	-1.0	4102.0	0.0
8.72	4152.0	-1.0	4153.0	0.0
8.74	4185.0	-1.0	4186.0	0.0
8.76	4251.0	-1.0	4252.0	0.0
8.78	4144.0	-1.0	4145.0	0.0
8.8	4297.0	-1.0	4298.0	0.0
8.82	4286.0	-1.0	4287.0	0.0
8.84	4193.0	-1.0	4194.0	0.0
8.86	4217.0	-1.0	4218.0	0.0
8.88	4211.0	-1.0	4212.0	0.0
8.9	4206.0	-1.0	4207.0	0.0
8.92	4312.0	-1.0	4313.0	0.0
8.94	4188.0	-1.0	4189.0	0.0
8.96	4288.0	-1.0	4289.0	0.0
8.98	4243.0	-1.0	4244.0	0.0
9.0	4307.0	-1.0	4308.0	0.0
9.02	4170.0	-1.0	4171.0	0.0
9.04	4280.0	-1.0	4281.0	0.0
9.06	4375.0	-1.0	4376.0	0.0
9.08	4334.0	-1.0	4335.0	0.0
9.1	4388.0	-1.0	4389.0	0.0
9.12	4405.0	-1.0	4406.0	0.0
9.14	4386.0	-1.0	4387.0	0.0
9.16	4526.0	-1.0	4527.0	0.0
9.18	4429.0	-1.0	4430.0	0.0
9.2	4435.0	-1.0	4436.0	0.0
9.22	4539.0	-1.0	4540.0	0.0
9.24	4496.0	-1.0	4497.0	0.0
9.26	4550.0	-1.0	4551.0	0.0
9.28	4434.0	-1.0	4435.0	0.0
9.3	4629.0	-1.0	4630.0	0.0
9.32	4387.0	-1.0	4388.0	0.0
9.34	4692.0	-1.0	4693.0	0.0
9.36	4551.0	-1.0	4552.0	0.0
9.38	4553.0	-1.0	4554.0	0.0
9.4	4680.0	-1.0	4681.0	0.0
9.42	4672.0	-1.0	4673.0	0.0
9.44	4707.0	-1.0	4708.0	0.0
9.46	4649.0	-1.0	4650.0	0.0
9.48	4741.0	-1.0	4742.0	0.0
9.5	4709.0	-1.0	4710.0	0.0
9.52	4684.0	-1.0	4685.0	0.0
9.54	4807.0	-1.0	4808.0	0.0
9.56	4885.0	-1.0	4886.0	0.0
9.58	4775.0	-1.0	4776.0	0.0
9.6	4786.0	-1.0	4787.0	0.0
9.62	4862.0	-1.0	4863.0	0.0
9.64	4790.0	-1.0	4791.0	0.0
9.66	4797.0	-1.0	4798.0	0.0
9.68	4785.0	-1.0	4786.0	0.0
9.7	4995.0	-1.0	4996.0	0.0
9.72	4950.0	-1.0	4951.0	0.0
9.74	4881.0	-1.0	4882.0	0.0
9.76	4949.0	-1.0	4950.0	0.0
9.78	5054.0	-1.0	5055.0	0.0
9.8	4959.0	-1.0	4960.0	0.0
9.82	5075.0	-1.0	5076.0	0.0
9.84	5106.0	-1.0	5107.0	0.0
9.86	5125.0	-1.0	5126.0	0.0
9.88	5026.0	-1.0	5027.0	0.0
9.9	5232.0	-1.0	5233.0	0.0
9.92	5204.0	-1.0	5205.0	0.0
9.94	5224.0	-1.0	5225.0	0.0
9.96	5224.0	-1.0	5225.0	0.0
9.98	5271.0	-1.0	5272.0	0.0
10.0	5369.0	-1.0	5370.0	0.0
10.02	5370.0	-1.0	5371.0	0.0
10.04	5387.0	-1.0	5388.0	0.0
10.06	5454.0	-1.0	5455.0	0.0
10.08	5397.0	-1.0	5398.0	0.0
10.1	5531.0	-1.0	5532.0	0.0
10.12	5474.0	-1.0	5475.0	0.0
10.14	5547.0	-1.0	5548.0	0.0
10.16	5558.0	-1.0	5559.0	0.0
10.18	5640.0	-1.0	5641.0	0.0
10.2	5699.0	-1.0	5700.0	0.0
10.22	5710.0	-1.0	5711.0	0.0
10.24	5751.0	-1.0	5752.0	0.0
10.26	5899.0	-1.0	5900.0	0.0
10.28	5776.0	-1.0	5777.0	0.0
10.3	5911.0	-1.0	5912.0	0.0
10.32	5905.0	-1.0	5906.0	0.0
10.34	6011.0	-1.0	6012.0	0.0
10.36	5951.0	-1.0	5952.0	0.0
10.38	5929.0	-1.0	5930.0	0.0
10.4	6103.0	-1.0	6104.0	0.0
10.42	6192.0	-1.0	6193.0	0.0
10.44	6149.0	-1.0	6150.0	0.0
10.46	6192.0	-1.0	6193.0	0.0
10.48	6194.0	-1.0	6195.0	0.0
10.5	6312.0	-1.0	6313.0	0.0
10.52	6187.0	-1.0	6188.0	0.0
10.54	6335.0	-1.0	6336.0	0.0
10.56	6498.0	-1.0	6499.0	0.0
10.58	6514.0	-1.0	6515.0	0.0
10.6	6532.0	-1.0	6533.0	0.0
10.62	6630.0	-1.0	6631.0	0.0
10.64	6741.0	-1.0	6742.0	0.0
10.66	6495.0	-1.0	6496.0	0.0
10.68	6898.0	-1.0	6899.0	0.0
10.7	6834.0	-1.0	6835.0	0.0
10.72	6756.0	-1.0	6757.0	0.0
10.74	6967.0	-1.0	6968.0	0.0
10.76	6979.0	-1.0	6980.0	0.0
10.78	6968.0	-1.0	6969.0	0.0
10.8	7036.0	-1.0	7037.0	0.0
10.82	7083.0	-1.0	7084.0	0.0
10.84	7206.0	-1.0	7207.0	0.0
10.86	7158.0	-1.0	7159.0	0.0
10.88	7193.0	-1.0	7194.0	0.0
10.9	7378.0	-1.0	7379.0	0.0
10.92	7420.0	-1.0	7421.0	0.0
10.94	7548.0	-1.0	7549.0	0.0
10.96	7436.0	-1.0	7437.0	0.0
10.98	7438.0	-1.0	7439.0	0.0
11.0	7464.0	-1.0	7465.0	0.0
11.02	7593.0	-1.0	7594.0	0.0
11.04	7600.0	-1.0	7601.0	0.0
11.06	7645.0	-1.0	7646.0	0.0
11.08	7771.0	-1.0	7772.0	0.0
11.1	7759.0	-1.0	7760.0	0.0
11.12	7882.0	-1.0	7883.0	0.0
11.14	7819.0	-1.0	7820.0	0.0
11.16	7792.0	-1.0	7793.0	0.0
11.18	8011.0	-1.0	8012.0	0.0
11.2	7977.0	-1.0	7978.0	0.0
11.22	8060.0	-1.0	8061.0	0.0
11.24	8287.0	-1.0	8288.0	0.0
11.26	8072.0	-1.0	8073.0	0.0
11.28	8047.0	-1.0	8048.0	0.0
11.3	8009.0	-1.0	8010.0	0.0
11.32	8129.0	-1.0	8130.0	0.0
11.34	8227.0	-1.0	8228.0	0.0
11.36	8377.0	-1.0	8378.0	0.0
11.38	8206.0	-1.0	8207.0	0.0
11.4	8414.0	-1.0	8415.0	0.0
11.42	8379.0	-1.0	8380.0	0.0
11.44	8617.0	-1.0	8618.0	0.0
11.46	8573.0	-1.0	8574.0	0.0
11.48	8597.0	-1.0	8598.0	0.0
11.5	8432.0	-1.0	8433.0	0.0
11.52	8634.0	-1.0	8635.0	0.0
11.54	8619.0	-1.0	8620.0	0.0
11.56	8604.0	-1.0	8605.0	0.0
11.58	8579.0	-1.0	8580.0	0.0
11.6	8657.0	-1.0	8658.0	0.0
11.62	8569.0	-1.0	8570.0	0.0
11.64	8485.0	-1.0	8486.0	0.0
11.66	8598.0	-1.0	8599.0	0.0
11.68	8741.0	-1.0	8742.0	0.0
11.7	8701.0	-1.0	8702.0	0.0
11.72	8641.0	-1.0	8642.0	0.0
11.74	8696.0	-1.0	8697.0	0.0
11.76	8826.0	-1.0	8827.0	0.0
11.78	8622.0	-1.0	8623.0	0.0
11.8	8851.0	-1.0	8852.0	0.0
11.82	8727.0	-1.0	8728.0	0.0
11.84	8638.0	-1.0	8639.0	0.0
11.86	8468.0	-1.0	8469.0	0.0
11.88	8662.0	-1.0	8663.0	0.0
11.9	8730.0	-1.0	8731.0	0.0
11.92	8627.0	-1.0	8628.0	0.0
11.94	8688.0	-1.0	8689.0	0.0
11.96	8657.0	-1.0	8658.0	0.0
11.98	8618.0	-1.0	8619.0	0.0
12.0	8628.0	-1.0	8629.0	0.0
12.02	8588.0	-1.0	8589.0	0.0
12.04	8692.0	-1.0	8693.0	0.0
12.06	8524.0	-1.0	8525.0	0.0
12.08	8578.0	-1.0	8579.0	0.0
12.1	8450.0	-1.0	8451.0	0.0
12.12	8393.0	-1.0	8394.0	0.0
12.14	8409.0	-1.0	8410.0	0.0
12.16	8449.0	-1.0	8450.0	0.0
12.18	8304.0	-1.0	8305.0	0.0
12.2	8551.0	-1.0	8552.0	0.0
12.22	8292.0	-1.0	8293.0	0.0
12.24	8411.0	-1.0	8412.0	0.0
12.26	8366.0	-1.0	8367.0	0.0
12.28	8354.0	-1.0	8355.0	0.0
12.3	8382.0	-1.0	8383.0	0.0
12.32	8189.0	-1.0	8190.0	0.0
12.34	8212.0	-1.0	8213.0	0.0
12.36	8252.0	-1.0	8253.0	0.0
12.38	8115.0	-1.0	8116.0	0.0
12.4	8115.0	-1.0	8116.0	0.0
12.42	8050.0	-1.0	8051.0	0.0
12.44	8066.0	-1.0	8067.0	0.0
12.46	7948.0	-1.0	7949.0	0.0
12.48	8084.0	-1.0	8085.0	0.0
12.5	8006.0	-1.0	8007.0	0.0
12.52	8054.0	-1.0	8055.0	0.0
12.54	7861.0	-1.0	7862.0	0.0
12.56	7657.0	-1.0	7658.0	0.0
12.58	8050.0	-1.0	8051.0	0.0
12.6	7769.0	-1.0	7770.0	0.0
12.62	7618.0	-1.0	7619.0	0.0
12.64	7872.0	-1.0	7873.0	0.0
12.66	7846.0	-1.0	7847.0	0.0
12.68	7669.0	-1.0	7670.0	0.0
12.7	7519.0	-1.0	7520.0	0.0
12.72	7610.0	-1.0	7611.0	0.0
12.74	7521.0	-1.0	7522.0	0.0
12.76	7420.0	-1.0	7421.0	0.0
12.78	7447.0	-1.0	7448.0	0.0
12.8	7513.0	-1.0	7514.0	0.0
12.82	7340.0	-1.0	7341.0	0.0
12.84	7420.0	-1.0	7421.0	0.0
12.86	7245.0	-1.0	7246.0	0.0
12.88	7366.0	-1.0	7367.0	0.0
12.9	7333.0	-1.0	7334.0	0.0
12.92	7206.0	-1.0	7207.0	0.0
12.94	7088.0	-1.0	7089.0	0.0
12.96	7112.0	-1.0	7113.0	0.0
12.98	7059.0	-1.0	7060.0	0.0
13.0	6921.0	-1.0	6922.0	0.0
13.02	7085.0	-1.0	7086.0	0.0
13.04	7014.0	-1.0	7015.0	0.0
13.06	6854.0	-1.0	6855.0	0.0
13.08	6734.0	-1.0	6735.0	0.0
13.1	6742.0	-1.0	6743.0	0.0
13.12	6885.0	-1.0	6886.0	0.0
13.14	6707.0	-1.0	6708.0	0.0
13.16	6711.0	-1.0	6712.0	0.0
13.18	6708.0	-1.0	6709.0	0.0
13.2	6523.0	-1.0	6524.0	0.0
13.22	6827.0	-1.0	6828.0	0.0
13.24	6657.0	-1.0	6658.0	0.0
13.26	6458.0	-1.0	6459.0	0.0
13.28	6509.0	-1.0	6510.0	0.0
13.3	6552.0	-1.0	6553.0	0.0
13.32	6342.0	-1.0	6343.0	0.0
13.34	6327.0	-1.0	6328.0	0.0
13.36	6290.0	-1.0	6291.0	0.0
13.38	6326.0	-1.0	6327.0	0.0
13.4	6297.0	-1.0	6298.0	0.0
13.42	6187.0	-1.0	6188.0	0.0
13.44	6170.0	-1.0	6171.0	0.0
13.46	6231.0	-1.0	6232.0	0.0
13.48	6152.0	-1.0	6153.0	0.0
13.5	6114.0	-1.0	6115.0	0.0
13.52	6146.0	-1.0	6147.0	0.0
13.54	5869.0	-1.0	5870.0	0.0
13.56	6083.0	-1.0	6084.0	0.0
13.58	5985.0	-1.0	5986.0	0.0
13.6	6049.0	-1.0	6050.0	0.0
13.62	5876.0	-1.0	5877.0	0.0
13.64	5926.0	-1.0	5927.0	0.0
13.66	5988.0	-1.0	5989.0	0.0
13.68	5689.0	-1.0	5690.0	0.0
13.7	5873.0	-1.0	5874.0	0.0
13.72	5809.0	-1.0	5810.0	0.0
13.74	5599.0	-1.0	5600.0	0.0
13.76	5619.0	-1.0	5620.0	0.0
13.78	5612.0	-1.0	5613.0	0.0
13.8	5669.0	-1.0	5670.0	0.0
13.82	5624.0	-1.0	5625.0	0.0
13.84	5612.0	-1.0	5613.0	0.0
13.86	5575.0	-1.0	5576.0	0.0
13.88	5481.0	-1.0	5482.0	0.0
13.9	5581.0	-1.0	5582.0	0.0
13.92	5431.0	-1.0	5432.0	0.0
13.94	5539.0	-1.0	5540.0	0.0
13.96	5552.0	-1.0	5553.0	0.0
13.98	5319.0	-1.0	5320.0	0.0
14.0	5309.0	-1.0	5310.0	0.0
14.02	5331.0	-1.0	5332.0	0.0
14.04	5383.0	-1.0	5384.0	0.0
14.06	5268.0	-1.0	5269.0	0.0
14.08	5354.0	-1.0	5355.0	0.0
14.1	5304.0	-1.0	5305.0	0.0
14.12	5262.0	-1.0	5263.0	0.0
14.14	5348.0	-1.0	5349.0	0.0
14.16	5361.0	-1.0	5362.0	0.0
14.18	5102.0	-1.0	5103.0	0.0
14.2	5342.0	-1.0	5343.0	0.0
14.22	5061.0	-1.0	5062.0	0.0
14.24	5100.0	-1.0	5101.0	0.0
14.26	5074.0	-1.0	5075.0	0.0
14.28	5137.0	-1.0	5138.0	0.0
14.3	5114.0	-1.0	5115.0	0.0
14.32	5015.0	-1.0	5016.0	0.0
14.34	4931.0	-1.0	4932.0	0.0
14.36	4972.0	-1.0	4973.0	0.0
14.38	5064.0	-1.0	5065.0	0.0
14.4	4790.0	-1.0	4791.0	0.0
14.42	4888.0	-1.0	4889.0	0.0
14.44	4910.0	-1.0	4911.0	0.0
14.46	4958.0	-1.0	4959.0	0.0
14.48	4749.0	-1.0	4750.0	0.0
14.5	4725.0	-1.0	4726.0	0.0
14.52	4785.0	-1.0	4786.0	0.0
14.54	4853.0	-1.0	4854.0	0.0
14.56	4816.0	-1.0	4817.0	0.0
14.58	4808.0	-1.0	4809.0	0.0
14.6	4681.0	-1.0	4682.0	0.0
14.62	4693.0	-1.0	4694.0	0.0
14.64	4569.0	-1.0	4570.0	0.0
14.66	4661.0	-1.0	4662.0	0.0
14.68	4663.0	-1.0	4664.0	0.0
14.7	4606.0	-1.0	4607.0	0.0
14.72	4565.0	-1.0	4566.0	0.0
14.74	4597.0	-1.0	4598.0	0.0
14.76	4561.0	-1.0	4562.0	0.0
14.78	4666.0	-1.0	4667.0	0.0
14.8	4472.0	-1.0	4473.0	0.0
14.82	4601.0	-1.0	4602.0	0.0
14.84	4540.0	-1.0	4541.0	0.0
14.86	4537.0	-1.0	4538.0	0.0
14.88	4589.0	-1.0	4590.0	0.0
14.9	4482.0	-1.0	4483.0	0.0
14.92	4406.0	-1.0	4407.0	0.0
14.94	4434.0	-1.0	4435.0	0.0
14.96	4441.0	-1.0	4442.0	0.0
14.98	4455.0	-1.0	4456.0	0.0
15.0	4309.0	-1.0	4310.0	0.0
15.02	4378.0	-1.0	4379.0	0.0
15.04	4287.0	-1.0	4288.0	0.0
15.06	4331.0	-1.0	4332.0	0.0
15.08	4387.0	-1.0	4388.0	0.0
15.1	4319.0	-1.0	4320.0	0.0
15.12	4317.0	-1.0	4318.0	0.0
15.14	4354.0	-1.0	4355.0	0.0
15.16	4305.0	-1.0	4306.0	0.0
15.18	4368.0	-1.0	4369.0	0.0
15.2	4173.0	-1.0	4174.0	0.0
15.22	4272.0	-1.0	4273.0	0.0
15.24	4209.0	-1.0	4210.0	0.0
15.26	4072.0	-1.0	4073.0	0.0
15.28	4116.0	-1.0	4117.0	0.0
15.3	4110.0	-1.0	4111.0	0.0
15.32	4028.0	-1.0	4029.0	0.0
15.34	4122.0	-1.0	4123.0	0.0
15.36	4131.0	-1.0	4132.0	0.0
15.38	4062.0	-1.0	4063.0	0.0
15.4	4168.0	-1.0	4169.0	0.0
15.42	4102.0	-1.0	4103.0	0.0
15.44	4159.0	-1.0	4160.0	0.0
15.46	3938.0	-1.0	3939.0	0.0
15.48	4004.0	-1.0	4005.0	0.0
15.5	4114.0	-1.0	4115.0	0.0
15.52	4023.0	-1.0	4024.0	0.0
15.54	4002.0	-1.0	4003.0	0.0
15.56	4071.0	-1.0	4072.0	0.0
15.58	4039.0	-1.0	4040.0	0.0
15.6	3958.0	-1.0	3959.0	0.0
15.62	3922.0	-1.0	3923.0	0.0
15.64	3906.0	-1.0	3907.0	0.0
15.66	3937.0	-1.0	3938.0	0.0
15.68	3957.0	-1.0	3958.0	0.0
15.7	4001.0	-1.0	4002.0	0.0
15.72	3900.0	-1.0	3901.0	0.0
15.74	3879.0	-1.0	3880.0	0.0
15.76	3785.0	-1.0	3786.0	0.0
15.78	3846.0	-1.0	3847.0	0.0
15.8	3944.0	-1.0	3945.0	0.0
15.82	3870.0	-1.0	3871.0	0.0
15.84	3815.0	-1.0	3816.0	0.0
15.86	3785.0	-1.0	3786.0	0.0
15.88	3847.0	-1.0	3848.0	0.0
15.9	3840.0	-1.0	3841.0	0.0
15.92	3690.0	-1.0	3691.0	0.0
15.94	3738.0	-1.0	3739.0	0.0
15.96	3757.0	-1.0	3758.0	0.0
15.98	3773.0	-1.0	3774.0	0.0
16.0	3651.0	-1.0	3652.0	0.0
16.02	3620.0	-1.0	3621.0	0.0
16.04	3635.0	-1.0	3636.0	0.0
16.06	3657.0	-1.0	3658.0	0.0
16.08	3731.0	-1.0	3732.0	0.0
16.1	3692.0	-1.0	3693.0	0.0
16.12	3676.0	-1.0	3677.0	0.0
16.14	3728.0	-1.0	3729.0	0.0
16.16	3569.0	-1.0	3570.0	0.0
16.18	3655.0	-1.0	3656.0	0.0
16.2	3715.0	-1.0	3716.0	0.0
16.22	3551.0	-1.0	3552.0	0.0
16.24	3733.0	-1.0	3734.0	0.0
16.26	3576.0	-1.0	3577.0	0.0
16.28	3586.0	-1.0	3587.0	0.0
16.3	3543.0	-1.0	3544.0	0.0
16.32	3473.0	-1.0	3474.0	0.0
16.34	3617.0	-1.0	3618.0	0.0
16.36	3430.0	-1.0	3431.0	0.0
16.38	3532.0	-1.0	3533.0	0.0
16.4	3425.0	-1.0	3426.0	0.0
16.42	3455.0	-1.0	3456.0	0.0
16.44	3453.0	-1.0	3454.0	0.0
16.46	3480.0	-1.0	3481.0	0.0
16.48	3394.0	-1.0	3395.0	0.0
16.5	3455.0	-1.0	3456.0	0.0
16.52	3409.0	-1.0	3410.0	0.0
16.54	3525.0	-1.0	3526.0	0.0
16.56	3550.0	-1.0	3551.0	0.0
16.58	3514.0	-1.0	3515.0	0.0
16.6	3355.0	-1.0	3356.0	0.0
16.62	3422.0	-1.0	3423.0	0.0
16.64	3419.0	-1.0	3420.0	0.0
16.66	3493.0	-1.0	3494.0	0.0
16.68	3489.0	-1.0	3490.0	0.0
16.7	3402.0	-1.0	3403.0	0.0
16.72	3393.0	-1.0	3394.0	0.0
16.74	3369.0	-1.0	3370.0	0.0
16.76	3351.0	-1.0	3352.0	0.0
16.78	3424.0	-1.0	3425.0	0.0
16.8	3412.0	-1.0	3413.0	0.0
16.82	3355.0	-1.0	3356.0	0.0
16.84	3364.0	-1.0	3365.0	0.0
16.86	3425.0	-1.0	3426.0	0.0
16.88	3375.0	-1.0	3376.0	0.0
16.9	3353.0	-1.0	3354.0	0.0
16.92	3419.0	-1.0	3420.0	0.0
16.94	3330.0	-1.0	3331.0	0.0
16.96	3316.0	-1.0	3317.0	0.0
16.98	3225.0	-1.0	3226.0	0.0
17.0	3354.0	3351.4	2.6	3343.3
17.02	3307.0	3345.6	-38.6	3337.3
17.04	3367.0	3340.0	27.0	3331.4
17.06	3234.0	3334.5	-100.5	3325.6
17.08	3380.0	3329.0	51.0	3319.9
17.1	3309.0	3323.7	-14.7	3314.3
17.12	3219.0	3318.6	-99.6	3308.9
17.14	3287.0	3313.5	-26.5	3303.5
17.16	3422.0	3308.6	113.4	3298.3
17.18	3296.0	3303.8	-7.8	3293.2
17.2	3199.0	3299.1	-100.1	3288.1
17.22	3319.0	3294.6	24.4	3283.2
17.24	3212.0	3290.2	-78.2	3278.4
17.26	3404.0	3285.9	118.1	3273.7
17.28	3329.0	3281.7	47.3	3269.1
17.3	3327.0	3277.7	49.3	3264.7
17.32	3297.0	3273.7	23.3	3260.3
17.34	3247.0	3270.0	-23.0	3256.0
17.36	3367.0	3266.3	100.7	3251.8
17.38	3278.0	3262.8	15.2	3247.8
17.4	3128.0	3259.4	-131.4	3243.8
17.42	3171.0	3256.1	-85.1	3239.9
17.44	3233.0	3253.0	-20.0	3236.1
17.46	3330.0	3250.0	80.0	3232.5
17.48	3355.0	3247.2	107.8	3228.9
17.5	3265.0	3244.5	20.5	3225.4
17.52	3203.0	3241.9	-38.9	3222.0
17.54	3300.0	3239.5	60.5	3218.7
17.56	3236.0	3237.2	-1.2	3215.5
17.58	3209.0	3235.1	-26.1	3212.4
17.6	3383.0	3233.2	149.8	3209.4
17.62	3190.0	3231.4	-41.4	3206.5
17.64	3271.0	3229.8	41.2	3203.6
17.66	3180.0	3228.3	-48.3	3200.9
17.68	3298.0	3227.1	70.9	3198.2
17.7	3187.0	3226.0	-39.0	3195.7
17.72	3290.0	3225.1	64.9	3193.2
17.74	3303.0	3224.5	78.5	3190.8
17.76	3251.0	3224.0	27.0	3188.5
17.78	3225.0	3223.8	1.2	3186.2
17.8	3220.0	3223.8	-3.8	3184.1
17.82	3278.0	3224.1	53.9	3182.0
17.84	3376.0	3224.7	151.3	3180.0
17.86	3283.0	3225.5	57.5	3178.1
17.88	3269.0	3226.7	42.3	3176.3
17.9	3112.0	3228.1	-116.1	3174.5
17.92	3192.0	3230.0	-38.0	3172.8
17.94	3067.0	3232.2	-165.2	3171.2
17.96	3333.0	3234.7	98.3	3169.7
17.98	3145.0	3237.8	-92.8	3168.3
18.0	3329.0	3241.2	87.8	3166.9
18.02	3209.0	3245.1	-36.1	3165.6
18.04	3104.0	3249.5	-145.5	3164.3
18.06	3266.0	3254.3	11.7	3163.2
18.08	3268.0	3259.6	8.4	3162.1
18.1	3233.0	3265.4	-32.4	3161.1
18.12	3229.0	3271.6	-42.6	3160.1
18.14	3183.0	3278.1	-95.1	3159.2
18.16	3254.0	3284.9	-30.9	3158.4
18.18	3212.0	3291.9	-79.9	3157.6
18.2	3254.0	3298.8	-44.8	3156.9
18.22	3252.0	3305.6	-53.6	3156.3
18.24	3196.0	3311.9	-115.9	3155.7
18.26	3309.0	3317.6	-8.6	3155.2
18.28	3380.0	3322.3	57.7	3154.8
18.3	3193.0	3325.8	-132.8	3154.4
18.32	3146.0	3328.1	-182.1	3154.0
18.34	3238.0	3329.0	-91.0	3153.8
18.36	3250.0	3329.1	-79.1	3153.5
18.38	3246.0	3328.6	-82.6	3153.4
18.4	3216.0	3327.7	-111.7	3153.3
18.42	3172.0	3326.5	-154.5	3153.2
18.44	3242.0	3325.1	-83.1	3153.2
18.46	3207.0	3323.4	-116.4	3153.3
18.48	3212.0	3321.4	-109.4	3153.4
18.5	3234.0	3319.3	-85.3	3153.5
18.52	3233.0	3317.0	-84.0	3153.7
18.54	3181.0	3314.5	-133.5	3154.0
18.56	3284.0	3311.9	-27.9	3154.3
18.58	3192.0	3309.1	-117.1	3154.6
18.6	3216.0	3306.3	-90.3	3155.0
18.62	3288.0	3303.4	-15.4	3155.5
18.64	3208.0	3300.5	-92.5	3155.9
18.66	3283.0	3297.5	-14.5	3156.5
18.68	3241.0	3294.5	-53.5	3157.0
18.7	3330.0	3291.5	38.5	3157.6
18.72	3289.0	3288.6	0.4	3158.3
18.74	3189.0	3285.7	-96.7	3159.0
18.76	3308.0	3282.9	25.1	3159.7
18.78	3229.0	3280.1	-51.1	3160.5
18.8	3279.0	3277.5	1.5	3161.3
18.82	3219.0	3274.9	-55.9	3162.1
18.84	3183.0	3272.4	-89.4	3163.0
18.86	3323.0	3270.0	53.0	3163.9
18.88	3252.0	3267.7	-15.7	3164.8
18.9	3254.0	3265.6	-11.6	3165.8
18.92	3297.0	3263.5	33.5	3166.8
18.94	3267.0	3261.6	5.4	3167.8
18.96	3209.0	3259.7	-50.7	3168.9
18.98	3329.0	3258.0	71.0	3170.0
19.0	3119.0	3256.4	-137.4	3171.1
19.02	3188.0	3254.9	-66.9	3172.2
19.04	3266.0	3253.5	12.5	3173.4
19.06	3320.0	3252.3	67.7	3174.6
19.08	3272.0	3251.1	20.9	3175.8
19.1	3116.0	3250.1	-134.1	3177.0
19.12	3228.0	3249.1	-21.1	3178.3
19.14	3292.0	3248.3	43.7	3179.6
19.16	3141.0	3247.5	-106.5	3180.9
19.18	3244.0	3246.8	-2.8	3182.2
19.2	3267.0	3246.3	20.7	3183.5
19.22	3291.0	3245.8	45.2	3184.9
19.24	3290.0	3245.4	44.6	3186.3
19.26	3230.0	3245.0	-15.0	3187.7
19.28	3188.0	3244.8	-56.8	3189.1
19.3	3161.0	3244.6	-83.6	3190.5
19.32	3243.0	3244.5	-1.5	3191.9
19.34	3308.0	3244.5	63.5	3193.4
19.36	3141.0	3244.5	-103.5	3194.8
19.38	3137.0	3244.6	-107.6	3196.3
19.4	3156.0	3244.8	-88.8	3197.7
19.42	3224.0	3245.0	-21.0	3199.2
19.44	3174.0	3245.2	-71.2	3200.7
19.46	3231.0	3245.5	-14.5	3202.2
19.48	3258.0	3245.9	12.1	3203.7
19.5	3217.0	3246.3	-29.3	3205.2
19.52	3246.0	3246.7	-0.7	3206.7
19.54	3207.0	3247.2	-40.2	3208.2
19.56	3259.0	3247.7	11.3	3209.8
19.58	3390.0	3248.3	141.7	3211.3
19.6	3250.0	3248.9	1.1	3212.8
19.62	3271.0	3249.5	21.5	3214.3
19.64	3262.0	3250.2	11.8	3215.8
19.66	3343.0	3250.8	92.2	3217.3
19.68	3274.0	3251.5	22.5	3218.8
19.7	3193.0	3252.3	-59.3	3220.3
19.72	3306.0	3253.0	53.0	3221.8
19.74	3261.0	3253.8	7.2	3223.3
19.76	3196.0	3254.6	-58.5	3224.8
19.78	3295.0	3255.3	39.7	3226.3
19.8	3249.0	3256.2	-7.1	3227.8
19.82	3306.0	3257.0	49.0	3229.2
19.84	3362.0	3257.8	104.2	3230.7
19.86	3321.0	3258.6	62.4	3232.1
19.88	3282.0	3259.5	22.5	3233.5
19.9	3242.0	3260.3	-18.3	3234.9
19.92	3238.0	3262.2	-24.2	3236.3
19.94	3299.0	3263.1	35.9	3237.7
19.96	3217.0	3263.9	-46.9	3239.1
19.98	3277.0	3264.8	12.2	3240.4
20.0	3282.0	3265.7	16.3	3241.7
20.02	3260.0	3266.5	-6.5	3243.0
20.04	3277.0	3267.4	9.6	3244.3
20.06	3239.0	3268.2	-29.2	3245.6
20.08	3194.0	3269.1	-75.1	3246.8
20.1	3236.0	3269.9	-33.9	3248.1
20.12	3252.0	3270.7	-18.7	3249.3
20.14	3341.0	3271.5	69.5	3250.5
20.16	3306.0	3272.3	33.7	3251.6
20.18	3347.0	3273.1	73.9	3252.8
20.2	3255.0	3273.9	-18.9	3253.9
20.22	3321.0	3274.7	46.3	3255.0
20.24	3285.0	3275.4	9.6	3256.1
20.26	3208.0	3276.2	-68.2	3257.1
20.28	3336.0	3276.9	59.1	3258.2
20.3	3266.0	3277.7	-11.7	3259.2
20.32	3255.0	3278.4	-23.4	3260.2
20.34	3370.0	3279.1	90.9	3261.1
20.36	3362.0	3279.7	82.3	3262.1
20.38	3320.0	3280.4	39.6	3263.0
20.4	3437.0	3281.1	155.9	3263.9
20.42	3169.0	3281.7	-112.7	3264.8
20.44	3256.0	3282.3	-26.3	3265.6
20.46	3237.0	3282.9	-45.9	3266.5
20.48	3321.0	3283.5	37.5	3267.3
20.5	3402.0	3284.1	117.9	3268.0
20.52	3276.0	3284.6	-8.6	3268.8
20.54	3342.0	3285.2	56.8	3269.5
20.56	3307.0	3285.7	21.3	3270.2
20.58	3261.0	3288.3	-27.3	3270.9
20.6	3294.0	3288.8	5.2	3271.6
20.62	3314.0	3289.3	24.7	3272.2
20.64	3285.0	3289.7	-4.7	3272.8
20.66	3210.0	3290.2	-80.2	3273.4
20.68	3296.0	3290.6	5.4	3273.9
20.7	3276.0	3291.0	-15.0	3274.4
20.72	3328.0	3291.4	36.6	3274.9
20.74	3331.0	3292.8	38.2	3275.4
20.76	3361.0	3293.1	67.9	3275.9
20.78	3312.0	3293.5	18.5	3276.3
20.8	3205.0	3293.8	-88.8	3276.7
20.82	3255.0	3294.1	-39.1	3277.0
20.84	3304.0	3294.4	9.6	3277.4
20.86	3352.0	3294.6	57.4	3277.7
20.88	3451.0	3294.8	156.2	3277.9
20.9	3281.0	3295.1	-14.1	3278.2
20.92	3250.0	3295.2	-45.2	3278.4
20.94	3351.0	3295.4	55.6	3278.6
20.96	3239.0	3295.6	-56.6	3278.8
20.98	3283.0	3295.7	-12.7	3278.9
21.0	3333.0	3295.8	37.2	3279.0
21.02	3285.0	3295.9	-10.9	3279.1
21.04	3356.0	3295.9	60.1	3279.1
21.06	3341.0	3296.0	45.0	3279.2
21.08	3469.0	3296.0	173.0	3279.1
21.1	3249.0	3296.0	-47.0	3279.1
21.12	3250.0	3296.0	-46.0	3279.0
21.14	3270.0	3295.9	-25.9	3278.9
21.16	3322.0	3295.8	26.2	3278.8
21.18	3299.0	3295.8	3.2	3278.6
21.2	3288.0	3295.6	-7.6	3278.4
21.22	3291.0	3295.5	-4.5	3278.2
21.24	3314.0	3295.4	18.7	3277.9
21.26	3315.0	3295.2	19.8	3277.6
21.28	3209.0	3295.0	-86.0	3277.3
21.3	3242.0	3294.8	-52.8	3276.9
21.32	3262.0	3294.5	-32.5	3276.5
21.34	3236.0	3294.3	-58.3	3276.1
21.36	3340.0	3294.0	46.0	3275.7
21.38	3315.0	3293.7	21.3	3275.2
21.4	3240.0	3293.4	-53.4	3274.6
21.42	3331.0	3293.1	37.9	3274.1
21.44	3287.0	3292.8	-5.8	3273.5
21.46	3389.0	3292.4	96.6	3272.9
21.48	3306.0	3292.0	14.0	3272.2
21.5	3269.0	3291.7	-22.7	3271.5
21.52	3235.0	3291.3	-56.3	3270.8
21.54	3303.0	3290.9	12.1	3270.0
21.56	3322.0	3290.5	31.5	3269.2
21.58	3248.0	3290.1	-42.1	3268.4
21.6	3237.0	3289.7	-52.7	3267.5
21.62	3254.0	3289.2	-35.2	3266.6
21.64	3356.0	3288.8	67.2	3265.7
21.66	3258.0	3288.4	-30.4	3264.7
21.68	3333.0	3288.0	45.0	3263.7
21.7	3361.0	3287.6	73.4	3262.6
21.72	3304.0	3287.3	16.7	3261.5
21.74	3261.0	3286.9	-25.9	3260.4
21.76	3288.0	3286.6	1.4	3259.3
21.78	3308.0	3286.3	21.7	3258.1
21.8	3267.0	3286.1	-19.1	3256.8
21.82	3368.0	3285.9	82.1	3255.5
21.84	3293.0	3285.8	7.2	3254.2
21.86	3301.0	3285.7	15.3	3252.9
21.88	3300.0	3285.7	14.3	3251.5
21.9	3264.0	3285.8	-21.8	3250.1
21.92	3279.0	3286.0	-7.0	3248.6
21.94	3327.0	3286.4	40.6	3247.1
21.96	3182.0	3286.9	-104.9	3245.6
21.98	3285.0	3287.6	-2.6	3244.0
22.0	3268.0	3288.5	-20.5	3242.4
22.02	3307.0	3289.6	17.4	3240.7
22.04	3246.0	3291.1	-45.1	3239.0
22.06	3175.0	3292.8	-117.8	3237.3
22.08	3331.0	3295.0	36.0	3235.5
22.1	3254.0	3297.6	-43.6	3233.6
22.12	3324.0	3300.8	23.2	3231.8
22.14	3346.0	3304.6	41.4	3229.9
22.16	3334.0	3309.3	24.7	3227.9
22.18	3394.0	3314.8	79.2	3225.9
22.2	3258.0	3321.5	-63.5	3223.9
22.22	3353.0	3331.6	21.4	3221.8
22.24	3331.0	3341.3	-10.3	3219.7
22.26	3308.0	3352.9	-44.9	3217.6
22.28	3361.0	3366.8	-5.8	3215.4
22.3	3335.0	3383.5	-48.5	3213.1
22.32	3368.0	3403.5	-35.4	3210.9
22.34	3324.0	3427.2	-103.2	3208.5
22.36	3282.0	3455.1	-173.1	3206.2
22.38	3431.0	3487.3	-56.3	3203.8
22.4	3365.0	3523.6	-158.6	3201.3
22.42	3505.0	3562.6	-57.6	3198.8
22.44	3478.0	3601.8	-123.8	3196.3
22.46	3380.0	3637.5	-257.5	3193.7
22.48	3357.0	3665.0	-308.0	3191.1
22.5	3448.0	3680.1	-232.1	3188.4
22.52	3513.0	3686.5	-173.5	3185.7
22.54	3504.0	3685.0	-181.0	3182.9
22.56	3437.0	3674.9	-237.9	3180.1
22.58	3363.0	3659.7	-296.7	3177.2
22.6	3548.0	3641.1	-93.1	3174.3
22.62	3537.0	3619.6	-82.6	3171.4
22.64	3438.0	3596.1	-158.1	3168.4
22.66	3480.0	3571.3	-91.3	3165.3
22.68	3421.0	3545.8	-124.8	3162.3
22.7	3473.0	3520.2	-47.2	3159.1
22.72	3461.0	3495.0	-34.0	3156.0
22.74	3412.0	3470.5	-58.5	3152.7
22.76	3442.0	3446.9	-4.9	3149.5
22.78	3376.0	3424.4	-48.4	3146.2
22.8	3406.0	3403.0	3.0	3142.8
22.82	3248.0	3382.8	-134.8	3139.4
22.84	3435.0	3363.8	71.2	3136.0
22.86	3398.0	3346.0	52.0	3132.6
22.88	3291.0	3329.2	-38.2	3129.1
22.9	3279.0	3313.4	-34.4	3125.5
22.92	3252.0	3298.5	-46.5	3121.9
22.94	3309.0	3284.6	24.4	3118.3
22.96	3274.0	3271.4	2.6	3114.6
22.98	3289.0	3259.0	30.0	3110.9
23.0	3255.0	3247.2	7.8	3107.2
23.02	3231.0	3236.1	-5.1	3103.4
23.04	3172.0	3225.5	-53.5	3099.6
23.06	3212.0	3215.4	-3.4	3095.8
23.08	3239.0	3204.7	34.3	3091.9
23.1	3246.0	3195.5	50.5	3088.0
23.12	3167.0	3186.7	-19.7	3084.1
23.14	3166.0	3178.2	-12.2	3080.1
23.16	3178.0	3170.0	8.0	3076.1
23.18	3070.0	3162.0	-92.0	3072.1
23.2	3094.0	3154.4	-60.4	3068.0
23.22	3039.0	3147.0	-108.0	3063.9
23.24	3131.0	3139.7	-8.7	3059.8
23.26	3164.0	3132.7	31.3	3055.7
23.28	3210.0	3125.8	84.2	3051.5
23.3	3127.0	3119.1	7.9	3047.3
23.32	3041.0	3112.6	-71.6	3043.1
23.34	3068.0	3106.2	-38.2	3038.8
23.36	3214.0	3099.9	114.1	3034.5
23.38	3012.0	3093.7	-81.7	3030.2
23.4	3135.0	3087.6	47.4	3025.9
23.42	3118.0	3081.6	36.4	3021.5
23.44	2990.0	3075.7	-85.7	3017.1
23.46	2980.0	3069.9	-89.9	3012.7
23.48	2947.0	3064.1	-117.1	3008.3
23.5	2955.0	3058.4	-103.4	3003.8
23.52	2888.0	3052.8	-164.8	2999.4
23.54	2930.0	3047.2	-117.2	2994.9
23.56	3031.0	3041.7	-10.7	2990.3
23.58	2910.0	3036.2	-126.2	2985.8
23.6	3079.0	3030.8	48.2	2981.3
23.62	3087.0	3025.5	61.5	2976.7
23.64	2876.0	3020.1	-144.1	2972.1
23.66	2928.0	3014.8	-86.8	2967.5
23.68	2951.0	3009.6	-58.6	2962.9
23.7	2941.0	3004.3	-63.3	2958.2
23.72	2933.0	2999.2	-66.2	2953.6
23.74	2950.0	2994.0	-44.0	2948.9
23.76	3022.0	2988.9	33.1	2944.2
23.78	2921.0	2983.8	-62.8	2939.5
23.8	2939.0	2978.7	-39.7	2934.8
23.82	2954.0	2973.6	-19.6	2930.1
23.84	3022.0	2968.6	53.4	2925.3
23.86	3023.0	2963.6	59.4	2920.6
23.88	2900.0	2958.6	-58.6	2915.8
23.9	2958.0	2953.7	4.3	2911.1
23.92	2833.0	2948.8	-115.8	2906.3
23.94	2955.0	2943.9	11.1	2901.5
23.96	2843.0	2939.0	-96.0	2896.7
23.98	2911.0	2934.1	-23.1	2891.9
24.0	2893.0	2929.3	-36.3	2887.1
24.02	2824.0	2924.5	-100.5	2882.2
24.04	2883.0	2919.7	-36.7	2877.4
24.06	2820.0	2915.0	-95.0	2872.6
24.08	2787.0	2910.2	-123.2	2867.7
24.1	2870.0	2905.5	-35.5	2862.9
24.12	2880.0	2900.8	-20.8	2858.0
24.14	2777.0	2896.2	-119.2	2853.2
24.16	2929.0	2891.6	37.4	2848.3
24.18	2854.0	2887.0	-33.0	2843.4
24.2	2814.0	2882.4	-68.4	2838.6
24.22	2809.0	2877.9	-68.9	2833.7
24.24	2812.0	2873.4	-61.4	2828.9
24.26	2755.0	2868.9	-113.9	2824.0
24.28	2832.0	2864.4	-32.4	2819.1
24.3	2831.0	2860.0	-29.0	2814.3
24.32	2688.0	2855.7	-167.7	2809.4
24.34	2774.0	2851.3	-77.3	2804.5
24.36	2827.0	2847.0	-20.0	2799.7
24.38	2793.0	2844.1	-51.1	2794.8
24.4	2704.0	2839.9	-135.9	2790.0
24.42	2689.0	2835.7	-146.7	2785.1
24.44	2831.0	2831.6	-0.6	2780.3
24.46	2791.0	2827.5	-36.5	2775.4
24.48	2699.0	2824.1	-125.1	2770.6
24.5	2771.0	2820.2	-49.2	2765.8
24.52	2838.0	2816.3	21.7	2761.0
24.54	2839.0	2812.4	26.6	2756.1
24.56	2736.0	2808.6	-72.6	2751.3
24.58	2779.0	2804.9	-25.9	2746.5
24.6	2840.0	2801.2	38.8	2741.8
24.62	2792.0	2797.6	-5.6	2737.0
24.64	2776.0	2794.1	-18.1	2732.2
24.66	2789.0	2790.7	-1.7	2727.5
24.68	2778.0	2787.3	-9.3	2722.7
24.7	2801.0	2784.0	17.0	2718.0
24.72	2697.0	2780.8	-83.8	2713.3
24.74	2681.0	2777.7	-96.7	2708.6
24.76	2655.0	2774.7	-119.7	2703.9
24.78	2630.0	2771.8	-141.8	2699.2
24.8	2780.0	2769.0	11.0	2694.5
24.82	2750.0	2766.4	-16.4	2689.9
24.84	2668.0	2763.8	-95.8	2685.3
24.86	2776.0	2761.4	14.6	2680.6
24.88	2747.0	2759.1	-12.1	2676.0
24.9	2753.0	2757.0	-4.0	2671.5
24.92	2704.0	2755.0	-51.0	2666.9
24.94	2729.0	2753.1	-24.1	2662.3
24.96	2725.0	2751.5	-26.5	2657.8
24.98	2637.0	2750.0	-113.0	2653.3
25.0	2680.0	2748.7	-68.7	2648.7
25.02	2671.0	2746.6	-75.5	2644.2
25.04	2662.0	2745.7	-83.7	2639.8
25.06	2786.0	2745.1	40.9	2635.3
25.08	2634.0	2744.7	-110.7	2630.8
25.1	2840.0	2744.6	95.4	2626.4
25.12	2634.0	2744.7	-110.7	2622.0
25.14	2685.0	2745.2	-60.2	2617.6
25.16	2701.0	2746.3	-45.3	2613.2
25.18	2620.0	2747.5	-127.5	2608.8
25.2	2595.0	2749.0	-154.0	2604.4
25.22	2640.0	2751.0	-111.0	2600.1
25.24	2728.0	2753.4	-25.4	2595.7
25.26	2654.0	2756.2	-102.2	2591.4
25.28	2642.0	2759.6	-117.6	2587.1
25.3	2674.0	2763.6	-89.6	2582.8
25.32	2675.0	2768.1	-93.1	2578.5
25.34	2669.0	2773.3	-104.3	2574.2
25.36	2624.0	2779.3	-155.3	2570.0
25.38	2751.0	2786.0	-35.0	2565.7
25.4	2642.0	2793.5	-151.5	2561.5
25.42	2694.0	2802.0	-108.0	2557.3
25.44	2737.0	2811.4	-74.4	2553.1
25.46	2791.0	2821.9	-30.9	2548.9
25.48	2669.0	2833.5	-164.5	2544.8
25.5	2721.0	2846.4	-125.4	2540.6
25.52	2618.0	2860.7	-242.7	2536.5
25.54	2741.0	2876.3	-135.3	2532.3
25.56	2734.0	2893.5	-159.5	2528.2
25.58	2716.0	2912.3	-196.3	2524.1
25.6	2646.0	2932.8	-286.8	2520.0
25.62	2722.0	2955.0	-233.0	2516.0
25.64	2732.0	2979.1	-247.1	2511.9
25.66	2646.0	3004.9	-358.9	2507.9
25.68	2750.0	3032.5	-282.5	2503.8
25.7	2640.0	3061.7	-421.7	2499.8
25.72	2728.0	3092.4	-364.4	2495.8
25.74	2880.0	3124.2	-244.2	2491.8
25.76	2801.0	3156.8	-355.8	2487.9
25.78	2818.0	3189.6	-371.6	2483.9
25.8	2920.0	3221.9	-301.9	2479.9
25.82	2879.0	3253.0	-374.0	2476.0
25.84	2948.0	3282.0	-334.0	2472.1
25.86	2884.0	3307.9	-423.9	2468.2
25.88	3055.0	3329.7	-274.7	2464.3
25.9	3055.0	3347.4	-292.4	2460.4
25.92	2979.0	3358.4	-379.4	2456.5
25.94	3147.0	3363.0	-216.0	2452.7
25.96	3081.0	3363.6	-282.6	2448.8
25.98	3085.0	3360.4	-275.4	2445.0
26.0	3051.0	3353.4	-302.4	2441.2
26.02	3120.0	3343.5	-223.5	2437.4
26.04	3152.0	3331.6	-179.6	2433.6
26.06	3378.0	3317.7	60.3	2429.8
26.08	3252.0	3302.1	-50.1	2426.1
26.1	3357.0	3283.7	73.3	2422.3
26.12	3287.0	3264.9	22.1	2418.6
26.14	3288.0	3244.8	43.2	2414.9
26.16	3288.0	3223.6	64.4	2411.2
26.18	3197.0	3201.4	-4.4	2407.5
26.2	3200.0	3178.5	21.5	2403.8
26.22	3100.0	3155.0	-55.0	2400.1
26.24	3067.0	3131.1	-64.1	2396.5
26.26	3042.0	3107.9	-65.9	2392.8
26.28	3053.0	3083.6	-30.6	2389.2
26.3	2848.0	3059.4	-211.4	2385.6
26.32	2875.0	3035.2	-160.2	2382.0
26.34	2887.0	3011.2	-124.2	2378.4
26.36	2911.0	2987.5	-76.5	2374.8
26.38	2656.0	2964.2	-308.2	2371.3
26.4	2703.0	2941.3	-238.3	2367.7
26.42	2670.0	2918.8	-248.8	2364.2
26.44	2672.0	2896.9	-224.9	2360.6
26.46	2736.0	2875.4	-139.4	2357.1
26.48	2585.0	2854.6	-269.6	2353.6
26.5	2591.0	2834.2	-243.2	2350.1
26.52	2625.0	2814.4	-189.4	2346.7
26.54	2640.0	2795.2	-155.2	2343.2
26.56	2531.0	2776.6	-245.6	2339.7
26.58	2532.0	2758.5	-226.5	2336.3
26.6	2608.0	2740.9	-132.9	2332.9
26.62	2460.0	2723.9	-263.9	2329.5
26.64	2501.0	2707.3	-206.3	2326.1
26.66	2436.0	2691.3	-255.3	2322.7
26.68	2471.0	2675.8	-204.8	2319.3
26.7	2484.0	2660.8	-176.8	2315.9
26.72	2423.0	2646.3	-223.3	2312.6
26.74	2463.0	2632.2	-169.2	2309.2
26.76	2382.0	2618.6	-236.6	2305.9
26.78	2439.0	2605.4	-166.4	2302.6
26.8	2447.0	2592.5	-145.5	2299.3
26.82	2398.0	2580.1	-182.1	2296.0
26.84	2406.0	2568.1	-162.1	2292.7
26.86	2387.0	2556.4	-169.4	2289.5
26.88	2323.0	2545.1	-222.1	2286.2
26.9	2396.0	2534.0	-138.0	2283.0
26.92	2368.0	2523.4	-155.4	2279.7
26.94	2394.0	2513.0	-119.0	2276.5
26.96	2398.0	2502.9	-104.9	2273.3
26.98	2319.0	2493.1	-174.1	2270.1
27.0	2400.0	2483.5	-83.5	2266.9
27.02	2292.0	2474.2	-182.2	2263.8
27.04	2325.0	2465.2	-140.2	2260.6
27.06	2324.0	2456.4	-132.4	2257.5
27.08	2292.0	2447.8	-155.8	2254.3
27.1	2233.0	2439.5	-206.4	2251.2
27.12	2225.0	2433.4	-208.4	2248.1
27.14	2259.0	2425.5	-166.5	2245.0
27.16	2218.0	2417.7	-199.7	2241.9
27.18	2260.0	2410.2	-150.2	2238.9
27.2	2209.0	2402.8	-193.8	2235.8
27.22	2274.0	2395.6	-121.6	2232.7
27.24	2218.0	2388.5	-170.5	2229.7
27.26	2298.0	2381.6	-83.6	2226.7
27.28	2256.0	2374.9	-118.9	2223.7
27.3	2315.0	2368.2	-53.2	2220.7
27.32	2263.0	2361.8	-98.8	2217.7
27.34	2245.0	2355.4	-110.4	2214.7
27.36	2228.0	2349.2	-121.2	2211.7
27.38	2145.0	2343.2	-198.2	2208.8
27.4	2177.0	2337.2	-160.2	2205.8
27.42	2278.0	2331.4	-53.4	2202.9
27.44	2210.0	2325.7	-115.7	2199.9
27.46	2199.0	2320.1	-121.1	2197.0
27.48	2160.0	2314.6	-154.6	2194.1
27.5	2210.0	2308.1	-98.1	2191.2
27.52	2294.0	2302.8	-8.8	2188.4
27.54	2195.0	2298.1	-103.1	2185.5
27.56	2183.0	2293.0	-110.0	2182.6
27.58	2164.0	2287.9	-123.9	2179.8
27.6	2122.0	2283.0	-161.0	2177.0
27.62	2202.0	2278.1	-76.1	2174.1
27.64	2201.0	2273.3	-72.3	2171.3
27.66	2188.0	2268.8	-80.8	2168.5
27.68	2146.0	2264.2	-118.2	2165.7
27.7	2171.0	2259.6	-88.6	2163.0
27.72	2119.0	2255.1	-136.1	2160.2
27.74	2114.0	2250.6	-136.6	2157.4
27.76	2162.0	2246.2	-84.2	2154.7
27.78	2125.0	2241.9	-116.9	2152.0
27.8	2035.0	2237.6	-202.6	2149.2
27.82	2160.0	2233.4	-73.4	2146.5
27.84	2156.0	2229.2	-73.2	2143.8
27.86	2164.0	2225.1	-61.1	2141.1
27.88	2210.0	2220.1	-10.0	2138.4
27.9	2236.0	2216.1	19.9	2135.8
27.92	2245.0	2212.1	32.9	2133.1
27.94	2241.0	2208.3	32.7	2130.5
27.96	2252.0	2204.4	47.6	2127.8
27.98	2300.0	2200.6	99.4	2125.2
28.0	2300.0	2196.9	103.1	2122.6
28.02	2201.0	2193.2	7.8	2120.0
28.04	2203.0	2189.5	13.5	2117.4
28.06	2139.0	2185.9	-46.9	2114.8
28.08	2076.0	2182.3	-106.3	2112.2
28.1	2080.0	2178.7	-98.7	2109.7
28.12	2047.0	2175.2	-128.2	2107.1
28.14	2047.0	2171.8	-124.8	2104.6
28.16	2068.0	2168.3	-100.3	2102.0
28.18	2082.0	2164.9	-82.9	2099.5
28.2	2071.0	2161.6	-90.6	2097.0
28.22	2050.0	2158.2	-108.2	2094.5
28.24	1993.0	2154.9	-161.9	2092.0
28.26	2063.0	2151.7	-88.7	2089.5
28.28	2077.0	2148.4	-71.4	2087.1
28.3	2127.0	2145.2	-18.2	2084.6
28.32	2065.0	2142.1	-77.1	2082.1
28.34	2077.0	2138.9	-61.9	2079.7
28.36	2041.0	2135.8	-94.8	2077.3
28.38	2004.0	2132.7	-128.7	2074.9
28.4	2044.0	2129.7	-85.7	2072.4
28.42	2075.0	2126.6	-51.6	2070.1
28.44	2081.0	2123.6	-42.6	2067.7
28.46	2025.0	2120.6	-95.6	2065.3
28.48	1938.0	2117.7	-179.7	2062.9
28.5	2037.0	2114.8	-77.8	2060.6
28.52	1980.0	2111.9	-131.9	2058.2
28.54	1922.0	2109.0	-187.0	2055.9
28.56	1985.0	2106.2	-121.2	2053.5
28.58	2045.0	2103.3	-58.3	2051.2
28.6	2059.0	2102.6	-43.6	2048.9
28.62	2021.0	2099.9	-78.9	2046.6
28.64	1981.0	2097.2	-116.2	2044.3
28.66	1965.0	2094.5	-129.5	2042.0
28.68	2028.0	2092.1	-64.1	2039.8
28.7	2083.0	2089.5	-6.5	2037.5
28.72	2048.0	2086.8	-38.8	2035.3
28.74	2062.0	2084.2	-22.2	2033.0
28.76	2024.0	2081.6	-57.6	2030.8
28.78	1951.0	2079.4	-128.4	2028.6
28.8	1934.0	2076.8	-142.8	2026.3
28.82	1928.0	2074.3	-146.3	2024.1
28.84	1978.0	2071.8	-93.8	2021.9
28.86	1892.0	2069.3	-177.3	2019.8
28.88	1988.0	2066.9	-78.9	2017.6
28.9	2057.0	2064.4	-7.4	2015.4
28.92	1960.0	2063.1	-103.1	2013.3
28.94	1930.0	2060.7	-130.7	2011.1
28.96	1943.0	2058.3	-115.3	2009.0
28.98	2035.0	2056.0	-21.0	2006.8
29.0	2011.0	2053.6	-42.6	2004.7
29.02	1999.0	2051.3	-52.3	2002.6
29.04	1937.0	2049.0	-112.0	2000.5
29.06	1996.0	2046.8	-50.8	1998.4
29.08	2103.0	2044.5	58.5	1996.3
29.1	1971.0	2042.3	-71.3	1994.3
29.12	1983.0	2040.1	-57.1	1992.2
29.14	1952.0	2037.9	-85.9	1990.1
29.16	1955.0	2035.9	-80.9	1988.1
29.18	1953.0	2033.7	-80.7	1986.1
29.2	1962.0	2031.6	-69.6	1984.0
29.22	1949.0	2029.5	-80.5	1982.0
29.24	1974.0	2027.4	-53.4	1980.0
29.26	1895.0	2025.3	-130.3	1978.0
29.28	2033.0	2023.3	9.7	1976.0
29.3	1975.0	2021.2	-46.2	1974.0
29.32	1934.0	2019.2	-85.2	1972.1
29.34	1959.0	2017.2	-58.2	1970.1
29.36	2023.0	2015.2	7.8	1968.1
29.38	1982.0	2013.3	-31.3	1966.2
29.4	2046.0	2011.3	34.7	1964.2
29.42	2061.0	2009.4	51.6	1962.3
29.44	2105.0	2007.5	97.5	1960.4
29.46	2059.0	2005.6	53.4	1958.5
29.48	2118.0	2003.7	114.3	1956.6
29.5	2041.0	2001.9	39.1	1954.7
29.52	2065.0	2000.0	65.0	1952.8
29.54	2038.0	1998.2	39.8	1950.9
29.56	2004.0	1996.4	7.6	1949.0
29.58	2044.0	1994.7	49.3	1947.2
29.6	2055.0	1992.9	62.1	1945.3
29.62	2144.0	1991.2	152.8	1943.5
29.64	2079.0	1989.5	89.5	1941.6
29.66	2106.0	1987.8	118.2	1939.8
29.68	2099.0	1986.1	112.9	1938.0
29.7	2088.0	1984.5	103.5	1936.2
29.72	2031.0	1982.8	48.2	1934.4
29.74	2093.0	1981.2	111.8	1932.6
29.76	2112.0	1979.6	132.4	1930.8
29.78	2104.0	1978.1	125.9	1929.0
29.8	2078.0	1976.5	101.5	1927.2
29.82	2144.0	1975.0	169.0	1925.5
29.84	2144.0	1973.5	170.5	1923.7
29.86	2047.0	1972.0	75.0	1922.0
29.88	2140.0	1970.6	169.4	1920.2
29.9	2049.0	1969.1	79.9	1918.5
29.92	2100.0	1967.7	132.3	1916.8
29.94	2075.0	1966.3	108.7	1915.1
29.96	2030.0	1965.0	65.0	1913.4
29.98	2055.0	1963.6	91.4	1911.7
30.0	2161.0	1962.3	198.7	1910.0
30.02	2132.0	1961.0	171.0	1908.3
30.04	2015.0	1959.8	55.2	1906.6
30.06	1978.0	1958.6	19.4	1905.0
30.08	2075.0	1957.4	117.6	1903.3
30.1	2029.0	1956.2	72.8	1901.7
30.12	2043.0	1955.0	88.0	1900.0
30.14	2034.0	1953.9	80.1	1898.4
30.16	2062.0	1952.8	109.2	1896.7
30.18	2043.0	1951.8	91.2	1895.1
30.2	1989.0	1950.7	38.3	1893.5
30.22	1958.0	1949.7	8.3	1891.9
30.24	2004.0	1948.8	55.2	1890.3
30.26	1963.0	1947.9	15.1	1888.7
30.28	1972.0	1947.0	25.0	1887.1
30.3	1947.0	1946.1	0.9	1885.6
30.32	2001.0	1945.3	55.7	1884.0
30.34	1936.0	1946.6	-10.6	1882.4
30.36	1902.0	1945.9	-43.9	1880.9
30.38	1852.0	1945.3	-93.3	1879.3
30.4	1923.0	1944.7	-21.7	1877.8
30.42	1992.0	1944.1	47.9	1876.3
30.44	1937.0	1943.6	-6.6	1874.8
30.46	1904.0	1943.2	-39.2	1873.2
30.48	1884.0	1942.8	-58.8	1871.7
30.5	1905.0	1942.4	-37.4	1870.2
30.52	1866.0	1942.1	-76.1	1868.7
30.54	1860.0	1941.9	-81.9	1867.3
30.56	1976.0	1941.7	34.3	1865.8
30.58	1963.0	1941.6	21.4	1864.3
30.6	1897.0	1941.5	-44.5	1862.8
30.62	1836.0	1941.5	-105.5	1861.4
30.64	1853.0	1941.6	-88.6	1859.9
30.66	1903.0	1941.8	-38.8	1858.5
30.68	1900.0	1942.1	-42.1	1857.0
30.7	1945.0	1942.4	2.6	1855.6
30.72	1865.0	1942.8	-77.8	1854.2
30.74	1885.0	1943.3	-58.3	1852.8
30.76	1871.0	1943.9	-72.9	1851.4
30.78	1877.0	1944.6	-67.6	1850.0
30.8	1937.0	1945.4	-8.4	1848.6
30.82	1842.0	1946.3	-104.3	1847.2
30.84	1916.0	1947.4	-31.4	1845.8
30.86	1756.0	1948.5	-192.5	1844.4
30.88	1876.0	1949.8	-73.8	1843.1
30.9	1886.0	1951.3	-65.3	1841.7
30.92	1925.0	1952.8	-27.8	1840.3
