Repository: jhamlin-ufl/synthesizability

# synthesizability

Data, fits and code for

> G. D. Di Gianluca *et al.*, *Experimental Evaluation of High-Throughput Structure Predictions*,
> [arXiv:2611.09671](https://arxiv.org/abs/2611.09671) (2026).

We arc-melted 34 ternary compounds predicted to be stable or nearly stable and identified the
phases that formed by powder X-ray diffraction and Rietveld refinement.

## Contents

| Path | What it holds |
|---|---|
| `Supplement.pdf` | the Supplementary Information |
| `samples/` | one folder per target, named by its formula in Table 1: synthesis records, X-ray scans and GSAS-II fits |
| `tables/` | the targets, buttons, scans and fits as CSV tables; the candidate lists |
| `computed/` | P_disorder and the dynamical-stability (phonon) results |
| `databases/` | OQMD, Materials Project and Alexandria entries for each chemical system, and the search-match structures |
| `instruments/` | GSAS-II instrument profiles of the two diffractometers |
| `results/` | the generated tables and figures |
| `workflow/` | the pipeline (`Snakefile`), its scripts and library code |

## Finding a sample

Open `samples/<formula>/README.md`, for example `samples/ZrPt5Si/README.md`. It gives the Table 1
row and outcome, the buttons and scans, the fit of record and the contrast fits, and where the
database entries for the chemical system are. `samples/README.md` explains the file formats and
how to rerun a fit.

## Not included

ICDD PDF-5+ cards and MDI JADE work files are licensed and not redistributed. No deposited fit
uses an ICDD card. `samples/EXCLUDED.md` lists the files left out.

File: data/raw/0494_HM_Ti2SiPt8/0494_XRD_fit.txt (part 1 of 4)
HardwareIndicator=65519
Wavelength = 1.54059Å, !5.0°/120.0°/0.02°/1(s), I(p)=10063/627, Cu(45kV,40mA), Thursday, April 16, 2026, 10:48 AM
Angle	I(o)	I(c)	I(d)	I(b)
5.0	3529	3555	-26	3555
5.02	3483	3561	-78	3561
5.04	3619	3567	52	3567
5.06	3547	3573	-26	3573
5.08	3599	3578	21	3578
5.1	3446	3584	-138	3584
5.12	3514	3590	-76	3590
5.14	3549	3596	-47	3596
5.16	3529	3602	-73	3602
5.18	3495	3607	-112	3607
5.2	3468	3613	-145	3613
5.22	3548	3619	-71	3619
5.24	3527	3625	-98	3625
5.26	3519	3630	-111	3630
5.28	3551	3636	-85	3636
5.3	3569	3642	-73	3642
5.32	3427	3648	-221	3648
5.34	3668	3654	14	3654
5.36	3528	3659	-131	3659
5.38	3466	3665	-199	3665
5.4	3548	3671	-123	3671
5.42	3643	3677	-34	3677
5.44	3579	3683	-104	3683
5.46	3615	3688	-73	3688
5.48	3550	3694	-144	3694
5.5	3641	3700	-59	3700
5.52	3454	3706	-252	3706
5.54	3549	3712	-163	3712
5.56	3702	3718	-16	3718
5.58	3603	3724	-121	3724
5.6	3685	3729	-44	3729
5.62	3579	3735	-156	3735
5.64	3567	3741	-174	3741
5.66	3619	3747	-128	3747
5.68	3615	3753	-138	3753
5.7	3691	3759	-68	3759
5.72	3596	3765	-169	3765
5.74	3664	3771	-107	3771
5.76	3641	3777	-136	3777
5.78	3734	3783	-49	3783
5.8	3681	3788	-107	3788
5.82	3744	3794	-50	3794
5.84	3751	3800	-49	3800
5.86	3603	3806	-203	3806
5.88	3731	3812	-81	3812
5.9	3680	3818	-138	3818
5.92	3818	3824	-6	3824
5.94	3641	3830	-189	3830
5.96	3704	3836	-132	3836
5.98	3703	3842	-139	3842
6.0	3815	3848	-33	3848
6.02	3804	3855	-51	3855
6.04	3764	3861	-97	3861
6.06	3822	3867	-45	3867
6.08	3776	3873	-97	3873
6.1	3812	3879	-67	3879
6.12	3873	3885	-12	3885
6.14	3823	3891	-68	3891
6.16	3910	3897	13	3897
6.18	3793	3903	-110	3903
6.2	3890	3910	-20	3910
6.22	3811	3916	-105	3916
6.24	3843	3922	-79	3922
6.26	3926	3928	-2	3928
6.28	3803	3934	-131	3934
6.3	3874	3941	-67	3941
6.32	3868	3947	-79	3947
6.34	3934	3953	-19	3953
6.36	3865	3959	-94	3959
6.38	3782	3966	-184	3966
6.4	3882	3972	-90	3972
6.42	4022	3978	44	3978
6.44	3906	3985	-79	3985
6.46	4004	3991	13	3991
6.48	3936	3997	-61	3997
6.5	3970	4004	-34	4004
6.52	3912	4010	-98	4010
6.54	3971	4017	-46	4017
6.56	3867	4023	-156	4023
6.58	3932	4030	-98	4030
6.6	3941	4036	-95	4036
6.62	4012	4043	-31	4043
6.64	3994	4049	-55	4049
6.66	4012	4056	-44	4056
6.68	3950	4062	-112	4062
6.7	3964	4069	-105	4069
6.72	4058	4075	-17	4075
6.74	4045	4082	-37	4082
6.76	4142	4089	53	4089
6.78	4044	4095	-51	4095
6.8	4102	4102	0	4102
6.82	4098	4109	-11	4109
6.84	4054	4115	-61	4115
6.86	4035	4122	-87	4122
6.88	4113	4129	-16	4129
6.9	4044	4136	-92	4136
6.92	4096	4142	-46	4142
6.94	4102	4149	-47	4149
6.96	4076	4156	-80	4156
6.98	4374	4163	211	4163
7.0	4166	4170	-4	4170
7.02	4098	4177	-79	4177
7.04	4145	4184	-39	4184
7.06	4164	4191	-27	4191
7.08	4208	4198	10	4198
7.1	4113	4205	-92	4205
7.12	4205	4212	-7	4212
7.14	4241	4219	22	4219
7.16	4154	4226	-72	4226
7.18	4158	4233	-75	4233
7.2	4143	4240	-97	4240
7.22	4240	4247	-7	4247
7.24	4290	4254	36	4254
7.26	4196	4261	-65	4261
7.28	4111	4269	-158	4269
7.3	4122	4276	-154	4276
7.32	4220	4283	-63	4283
7.34	4243	4291	-48	4291
7.36	4367	4298	69	4298
7.38	4196	4305	-109	4305
7.4	4217	4313	-96	4313
7.42	4222	4320	-98	4320
7.44	4200	4327	-127	4327
7.46	4243	4335	-92	4335
7.48	4226	4342	-116	4342
7.5	4381	4350	31	4350
7.52	4253	4357	-104	4357
7.54	4261	4365	-104	4365
7.56	4374	4373	1	4373
7.58	4387	4380	7	4380
7.6	4243	4388	-145	4388
7.62	4420	4396	24	4396
7.64	4360	4403	-43	4403
7.66	4410	4411	-1	4411
7.68	4337	4419	-82	4419
7.7	4396	4427	-31	4427
7.72	4284	4435	-151	4435
7.74	4306	4442	-136	4442
7.76	4286	4450	-164	4450
7.78	4430	4458	-28	4458
7.8	4560	4466	94	4466
7.82	4464	4474	-10	4474
7.84	4475	4482	-7	4482
7.86	4550	4490	60	4490
7.88	4512	4498	14	4498
7.9	4343	4507	-164	4507
7.92	4386	4515	-129	4515
7.94	4439	4523	-84	4523
7.96	4420	4531	-111	4531
7.98	4576	4539	37	4539
8.0	4535	4548	-13	4548
8.02	4647	4556	91	4556
8.04	4432	4564	-132	4564
8.06	4476	4573	-97	4573
8.08	4479	4581	-102	4581
8.1	4375	4590	-215	4590
8.12	4509	4598	-89	4598
8.14	4615	4607	8	4607
8.16	4702	4615	87	4615
8.18	4506	4624	-118	4624
8.2	4613	4633	-20	4633
8.22	4456	4641	-185	4641
8.24	4680	4650	30	4650
8.26	4516	4659	-143	4659
8.28	4707	4668	40	4668
8.3	4517	4676	-159	4676
8.32	4616	4685	-69	4685
8.34	4546	4694	-148	4694
8.36	4643	4703	-60	4703
8.38	4598	4712	-114	4712
8.4	4671	4721	-50	4721
8.42	4626	4730	-104	4730
8.44	4676	4739	-63	4739
8.46	4657	4748	-91	4748
8.48	4591	4758	-167	4758
8.5	4700	4767	-67	4767
8.52	4757	4776	-19	4776
8.54	4673	4785	-112	4785
8.56	4844	4795	49	4795
8.58	4693	4804	-111	4804
8.6	4671	4814	-143	4814
8.62	4846	4824	22	4824
8.64	4736	4834	-98	4834
8.66	4733	4844	-111	4844
8.68	4903	4854	49	4854
8.7	4897	4864	33	4864
8.72	4835	4874	-39	4874
8.74	4610	4885	-275	4885
8.76	4843	4895	-52	4895
8.78	4813	4906	-93	4906
8.8	4760	4917	-157	4917
8.82	4827	4928	-101	4928
8.84	4755	4939	-184	4939
8.86	4864	4950	-86	4950
8.88	4861	4962	-101	4962
8.9	4951	4974	-23	4974
8.92	4902	4986	-84	4986
8.94	4966	4998	-32	4998
8.96	4912	5010	-98	5010
8.98	5058	5022	36	5022
9.0	5011	5035	-24	5035
9.02	4875	5048	-173	5048
9.04	5105	5061	44	5061
9.06	5091	5075	16	5075
9.08	5094	5088	6	5088
9.1	4995	5102	-107	5102
9.12	4992	5116	-124	5116
9.14	4970	5131	-161	5131
9.16	4975	5145	-170	5145
9.18	5152	5160	-8	5160
9.2	5131	5175	-44	5175
9.22	5201	5191	10	5191
9.24	5122	5207	-85	5207
9.26	5251	5223	28	5223
9.28	5046	5239	-193	5239
9.3	5208	5256	-48	5256
9.32	5267	5273	-6	5273
9.34	5267	5290	-23	5290
9.36	5394	5308	86	5308
9.38	5351	5326	25	5326
9.4	5249	5344	-95	5344
9.42	5385	5362	23	5362
9.44	5539	5381	158	5381
9.46	5262	5401	-139	5401
9.48	5464	5420	44	5420
9.5	5455	5440	15	5440
9.52	5542	5461	81	5461
9.54	5440	5482	-42	5482
9.56	5411	5503	-92	5503
9.58	5529	5524	5	5524
9.6	5549	5546	3	5546
9.62	5547	5569	-22	5569
9.64	5502	5592	-90	5592
9.66	5558	5615	-57	5615
9.68	5641	5638	3	5638
9.7	5673	5662	11	5662
9.72	5666	5687	-21	5687
9.74	5828	5712	116	5712
9.76	5799	5737	62	5737
9.78	5782	5763	19	5763
9.8	5861	5789	72	5789
9.82	5865	5816	49	5816
9.84	5877	5843	34	5843
9.86	5902	5871	31	5871
9.88	6005	5899	106	5899
9.9	5871	5928	-57	5928
9.92	6179	5957	222	5957
9.94	6068	5987	81	5987
9.96	6201	6017	184	6017
9.98	6269	6048	221	6048
10.0	6111	6079	32	6079
10.02	6156	6111	45	6111
10.04	6135	6143	-8	6143
10.06	6436	6176	260	6176
10.08	6389	6209	180	6209
10.1	6377	6243	134	6243
10.12	6442	6278	164	6278
10.14	6418	6313	105	6313
10.16	6472	6348	124	6348
10.18	6417	6384	33	6384
10.2	6552	6421	131	6421
10.22	6698	6459	239	6459
10.24	6710	6496	214	6496
10.26	6755	6535	220	6535
10.28	6725	6574	151	6574
10.3	6899	6614	285	6614
10.32	6866	6654	212	6654
10.34	7076	6695	381	6695
10.36	6905	6737	168	6737
10.38	7008	6779	229	6779
10.4	7124	6822	302	6822
10.42	7162	6866	296	6866
10.44	7106	6910	196	6910
10.46	7098	6955	143	6955
10.48	7359	7001	358	7001
10.5	7211	7047	164	7047
10.52	7241	7094	147	7094
10.54	7370	7141	229	7141
10.56	7580	7190	390	7190
10.58	7455	7239	216	7239
10.6	7573	7288	285	7288
10.62	7676	7339	337	7339
10.64	7742	7390	352	7390
10.66	7714	7442	272	7442
10.68	7827	7495	332	7495
10.7	7857	7548	309	7548
10.72	7889	7602	287	7602
10.74	7969	7657	312	7657
10.76	8065	7712	353	7712
10.78	8072	7769	303	7769
10.8	8204	7826	378	7826
10.82	8263	7884	379	7884
10.84	8145	7942	203	7942
10.86	8474	8001	473	8001
10.88	8457	8061	396	8061
10.9	8534	8121	413	8121
10.92	8456	8182	274	8182
10.94	8554	8243	311	8243
10.96	8572	8304	268	8304
10.98	8709	8365	344	8365
11.0	8595	8426	169	8426
11.02	8803	8488	315	8488
11.04	8844	8549	295	8549
11.06	8932	8610	322	8610
11.08	8717	8670	47	8670
11.1	8938	8731	207	8731
11.12	9022	8791	231	8791
11.14	8944	8851	93	8851
11.16	9219	8910	309	8910
11.18	9306	8968	338	8968
11.2	9143	9026	117	9026
11.22	9314	9083	231	9083
11.24	9222	9139	83	9139
11.26	9300	9194	106	9194
11.28	9333	9248	85	9248
11.3	9451	9301	150	9301
11.32	9388	9353	35	9353
11.34	9354	9403	-49	9403
11.36	9731	9453	278	9453
11.38	9692	9501	191	9501
11.4	9731	9547	184	9547
11.42	9775	9592	183	9592
11.44	9655	9635	20	9635
11.46	9875	9677	198	9677
11.48	9779	9716	63	9716
11.5	9886	9754	132	9754
11.52	9944	9790	154	9790
11.54	9833	9824	9	9824
11.56	9781	9856	-75	9856
11.58	9965	9886	79	9886
11.6	9976	9913	63	9913
11.62	10030	9938	92	9938
11.64	9979	9961	18	9961
11.66	9901	9982	-81	9982
11.68	9729	10000	-271	10000
11.7	9839	10016	-177	10016
11.72	9757	10031	-274	10031
11.74	9981	10043	-62	10043
11.76	10032	10053	-21	10053
11.78	9964	10061	-97	10061
11.8	9993	10067	-74	10067
11.82	9924	10071	-147	10071
11.84	10063	10073	-10	10073
11.86	9847	10074	-227	10074
11.88	10055	10072	-17	10072
11.9	9983	10069	-86	10069
11.92	9951	10064	-113	10064
11.94	9998	10057	-59	10057
11.96	9998	10049	-51	10048
11.98	9745	10039	-294	10038
12.0	10030	10027	3	10026
12.02	9975	10013	-38	10013
12.04	9727	9998	-271	9998
12.06	9655	9982	-327	9981
12.08	9772	9963	-191	9963
12.1	9711	9944	-233	9943
12.12	9899	9923	-24	9922
12.14	9539	9901	-362	9900
12.16	9867	9877	-10	9876
12.18	9631	9852	-221	9851
12.2	9797	9825	-28	9825
12.22	9486	9797	-311	9797
12.24	9639	9769	-130	9768
12.26	9459	9738	-279	9738
12.28	9533	9707	-174	9707
12.3	9586	9675	-89	9674
12.32	9753	9641	112	9641
12.34	9365	9606	-241	9606
12.36	9357	9571	-214	9570
12.38	9370	9534	-164	9534
12.4	9490	9497	-7	9496
12.42	9392	9458	-66	9457
12.44	9174	9418	-244	9418
12.46	9306	9378	-72	9378
12.48	9123	9337	-214	9336
12.5	9132	9295	-163	9294
12.52	8976	9252	-276	9252
12.54	9026	9209	-183	9208
12.56	9014	9165	-151	9164
12.58	8940	9120	-180	9119
12.6	8922	9074	-152	9074
12.62	8744	9028	-284	9028
12.64	8790	8982	-192	8981
12.66	8846	8934	-88	8934
12.68	8680	8887	-207	8886
12.7	8695	8839	-144	8838
12.72	8621	8790	-169	8789
12.74	8656	8741	-85	8740
12.76	8668	8692	-24	8691
12.78	8403	8642	-239	8641
12.8	8516	8592	-76	8591
12.82	8530	8542	-12	8541
12.84	8331	8492	-161	8491
12.86	8228	8441	-213	8440
12.88	8280	8390	-110	8389
12.9	8238	8339	-101	8338
12.92	8291	8288	3	8287
12.94	8205	8237	-32	8236
12.96	8021	8186	-165	8185
12.98	8150	8135	15	8134
13.0	8016	8084	-68	8083
13.02	8079	8033	46	8032
13.04	7952	7982	-30	7981
13.06	7959	7932	27	7930
13.08	7910	7881	29	7880
13.1	7879	7831	48	7829
13.12	7669	7781	-112	7779
13.14	7735	7731	4	7729
13.16	7703	7681	22	7680
13.18	7585	7632	-47	7631
13.2	7718	7583	135	7582
13.22	7547	7535	12	7534
13.24	7584	7487	97	7486
13.26	7589	7440	149	7438
13.28	7410	7393	17	7391
13.3	7458	7346	112	7345
13.32	7254	7300	-46	7299
13.34	7339	7255	84	7253
13.36	7359	7210	149	7208
13.38	7198	7166	32	7164
13.4	7082	7122	-40	7120
13.42	7180	7078	102	7076
13.44	7106	7035	71	7033
13.46	6979	6993	-14	6991
13.48	7054	6951	103	6949
13.5	6914	6909	5	6907
13.52	7013	6868	145	6866
13.54	6885	6827	58	6825
13.56	6784	6787	-3	6785
13.58	6871	6748	123	6745
13.6	6811	6708	103	6706
13.62	6863	6669	194	6667
13.64	6767	6631	136	6629
13.66	6623	6593	30	6591
13.68	6571	6556	15	6553
13.7	6590	6519	71	6516
13.72	6462	6482	-20	6479
13.74	6585	6446	139	6443
13.76	6562	6410	152	6407
13.78	6282	6375	-93	6372
13.8	6554	6340	214	6337
13.82	6573	6305	268	6302
13.84	6221	6271	-50	6268
13.86	6463	6237	226	6234
13.88	6393	6204	189	6201
13.9	6216	6171	45	6168
13.92	6166	6138	28	6135
13.94	6221	6106	115	6103
13.96	6161	6075	86	6071
13.98	6198	6043	155	6040
14.0	6174	6012	162	6008
14.02	6179	5981	198	5978
14.04	6198	5951	247	5947
14.06	6038	5921	117	5917
14.08	6064	5892	172	5888
14.1	5946	5863	83	5858
14.12	5900	5834	66	5829
14.14	6112	5805	307	5801
14.16	5982	5777	205	5772
14.18	6099	5749	350	5745
14.2	5953	5722	231	5717
14.22	5893	5695	198	5690
14.24	5754	5668	86	5663
14.26	5569	5642	-73	5636
14.28	5696	5616	80	5610
14.3	5748	5590	158	5584
14.32	5819	5564	255	5558
14.34	5764	5539	225	5533
14.36	5671	5514	157	5508
14.38	5720	5490	230	5483
14.4	5707	5466	241	5459
14.42	5593	5442	151	5434
14.44	5652	5418	234	5410
14.46	5611	5395	216	5387
14.48	5471	5372	99	5364
14.5	5460	5349	111	5341
14.52	5568	5327	241	5318
14.54	5404	5305	99	5295
14.56	5466	5283	183	5273
14.58	5377	5261	116	5251
14.6	5305	5240	65	5229
14.62	5403	5219	184	5208
14.64	5199	5199	0	5187
14.66	5219	5178	41	5166
14.68	5368	5158	210	5145
14.7	5308	5138	170	5125
14.72	5215	5119	96	5104
14.74	5267	5099	168	5084
14.76	5187	5080	107	5065
14.78	5275	5062	213	5045
14.8	5248	5043	205	5026
14.82	5132	5025	107	5007
14.84	5105	5007	98	4988
14.86	5063	4990	73	4969
14.88	5012	4973	39	4950
14.9	5129	4956	173	4932
14.92	5227	4939	288	4914
14.94	5078	4923	155	4896
14.96	4960	4907	53	4878
14.98	5014	4891	123	4861
15.0	4987	4876	111	4844
15.02	4837	4860	-23	4826
15.04	4880	4846	34	4809
15.06	4912	4831	81	4793
15.08	4890	4817	73	4776
15.1	4936	4803	133	4759
15.12	4861	4790	71	4743
15.14	4878	4776	102	4727
15.16	4855	4763	92	4711
15.18	4808	4750	58	4695
15.2	4821	4737	84	4679
15.22	4726	4724	2	4664
15.24	4808	4711	97	4648
15.26	4711	4698	13	4633
15.28	4699	4685	14	4618
15.3	4632	4671	-39	4602
15.32	4664	4658	6	4587
15.34	4615	4643	-28	4573
15.36	4617	4628	-11	4558
15.38	4621	4613	8	4543
15.4	4642	4598	44	4529
15.42	4578	4582	-4	4514
15.44	4585	4566	19	4500
15.46	4573	4550	23	4486
15.48	4586	4533	53	4472
15.5	4618	4517	101	4457
15.52	4597	4500	97	4443
15.54	4455	4483	-28	4430
15.56	4543	4467	76	4416
15.58	4452	4450	2	4402
15.6	4394	4434	-40	4388
15.62	4346	4418	-72	4375
15.64	4431	4402	29	4361
15.66	4453	4386	67	4348
15.68	4419	4371	48	4334
15.7	4382	4355	27	4321
15.72	4342	4340	2	4308
15.74	4265	4325	-60	4294
15.76	4188	4310	-122	4281
15.78	4279	4295	-16	4268
15.8	4193	4281	-88	4255
15.82	4214	4267	-53	4242
15.84	4196	4253	-57	4230
15.86	4198	4239	-41	4217
15.88	4168	4225	-57	4204
15.9	4204	4211	-7	4192
15.92	4139	4198	-59	4179
15.94	4241	4184	57	4167
15.96	4218	4171	47	4154
15.98	3987	4158	-171	4142
16.0	4272	4145	127	4130
16.02	4008	4132	-124	4118
16.04	4069	4120	-51	4106
16.06	4116	4107	9	4094
16.08	4131	4095	36	4082
16.1	4057	4083	-26	4070
16.12	3996	4071	-75	4058
16.14	4024	4059	-35	4047
16.16	3984	4047	-63	4035
16.18	4030	4035	-5	4024
16.2	4073	4023	50	4013
16.22	4021	4012	9	4001
16.24	3916	4000	-84	3990
16.26	3979	3989	-10	3979
16.28	4095	3977	118	3968
16.3	3937	3966	-29	3957
16.32	3932	3955	-23	3946
16.34	3909	3944	-35	3935
16.36	3944	3933	11	3925
16.38	4058	3922	136	3914
16.4	3839	3911	-72	3904
16.42	3903	3901	2	3893
16.44	3877	3890	-13	3883
16.46	3929	3880	49	3873
16.48	3896	3870	26	3863
16.5	3797	3860	-63	3853
16.52	3922	3849	73	3843
16.54	3811	3839	-28	3833
16.56	3833	3830	3	3823
16.58	3803	3820	-17	3814
16.6	3791	3810	-19	3804
16.62	3781	3801	-20	3795
16.64	3708	3791	-83	3785
16.66	3645	3782	-137	3776
16.68	3747	3772	-25	3767
16.7	3734	3763	-29	3758
16.72	3867	3754	113	3749
16.74	3690	3745	-55	3740
16.76	3717	3736	-19	3731
16.78	3746	3728	18	3723
16.8	3648	3719	-71	3714
16.82	3763	3711	52	3706
16.84	3682	3702	-20	3697
16.86	3634	3694	-60	3689
16.88	3761	3686	75	3681
16.9	3658	3678	-20	3673
16.92	3766	3670	96	3665
16.94	3633	3662	-29	3657
16.96	3612	3654	-42	3649
16.98	3543	3646	-103	3642
17.0	3712	3639	73	3634
17.02	3639	3631	8	3627
17.04	3602	3624	-22	3620
17.06	3597	3617	-20	3612
17.08	3647	3610	37	3605
17.1	3631	3603	28	3598
17.12	3623	3596	27	3591
17.14	3639	3590	49	3585
17.16	3570	3583	-13	3578
17.18	3572	3576	-4	3571
17.2	3581	3570	11	3565
17.22	3582	3564	18	3559
17.24	3641	3558	83	3553
17.26	3517	3551	-34	3546
17.28	3617	3545	72	3540
17.3	3620	3540	80	3535
17.32	3507	3534	-27	3529
17.34	3529	3528	1	3523
17.36	3463	3523	-60	3518
17.38	3530	3517	13	3512
17.4	3505	3512	-7	3507
17.42	3480	3507	-27	3502
17.44	3559	3502	57	3497
17.46	3568	3497	71	3492
17.48	3490	3492	-2	3487
17.5	3642	3488	154	3482
17.52	3490	3483	7	3478
17.54	3462	3479	-17	3473
17.56	3530	3474	56	3469
17.58	3456	3470	-14	3465
17.6	3521	3466	55	3461
17.62	3504	3462	42	3457
17.64	3412	3458	-46	3453
17.66	3518	3455	63	3449
17.68	3503	3451	52	3445
17.7	3445	3448	-3	3442
17.72	3500	3444	56	3439
17.74	3559	3441	118	3435
17.76	3442	3438	4	3432
17.78	3470	3435	35	3429
17.8	3471	3432	39	3426
17.82	3400	3429	-29	3423
17.84	3569	3427	142	3420
17.86	3460	3424	36	3418
17.88	3475	3423	52	3415
17.9	3443	3421	22	3413
17.92	3366	3418	-52	3410
17.94	3430	3416	14	3408
17.96	3383	3414	-31	3406
17.98	3518	3412	106	3404
18.0	3467	3410	57	3402
18.02	3412	3408	4	3400
18.04	3410	3407	3	3398
18.06	3523	3405	118	3396
18.08	3409	3404	5	3395
18.1	3383	3402	-19	3393
18.12	3474	3401	73	3392
18.14	3318	3400	-82	3390
18.16	3466	3399	67	3389
18.18	3404	3398	6	3388
18.2	3445	3397	48	3387
18.22	3453	3396	57	3386
18.24	3390	3396	-6	3385
18.26	3350	3395	-45	3384
18.28	3389	3395	-6	3383
18.3	3432	3394	38	3382
18.32	3401	3394	7	3382
18.34	3424	3394	30	3381
18.36	3474	3393	81	3381
18.38	3361	3393	-32	3380
18.4	3362	3393	-31	3380
18.42	3357	3394	-37	3380
18.44	3423	3394	29	3379
18.46	3420	3394	26	3379
18.48	3397	3394	3	3379
18.5	3431	3395	36	3379
18.52	3338	3395	-57	3379
18.54	3481	3396	85	3379
18.56	3408	3397	11	3379
18.58	3406	3398	8	3379
18.6	3394	3399	-5	3380
18.62	3446	3400	46	3380
18.64	3459	3401	58	3380
18.66	3501	3402	99	3381
18.68	3340	3403	-63	3381
18.7	3504	3405	99	3382
18.72	3346	3407	-61	3382
18.74	3397	3408	-11	3383
18.76	3332	3410	-78	3384
18.78	3401	3412	-11	3384
18.8	3380	3414	-34	3385
18.82	3435	3416	19	3386
18.84	3444	3419	25	3387
18.86	3409	3421	-12	3388
18.88	3430	3424	6	3389
18.9	3405	3426	-21	3390
18.92	3408	3429	-21	3391
18.94	3333	3433	-100	3392
18.96	3503	3436	67	3393
18.98	3407	3440	-33	3394
19.0	3481	3443	38	3395
19.02	3351	3447	-96	3396
19.04	3530	3451	79	3397
19.06	3426	3456	-30	3398
19.08	3509	3460	49	3400
19.1	3319	3465	-146	3401
19.12	3465	3471	-6	3402
19.14	3417	3476	-59	3403
19.16	3455	3482	-27	3405
19.18	3373	3487	-114	3406
19.2	3433	3493	-60	3408
19.22	3429	3499	-70	3409
19.24	3370	3505	-135	3410
19.26	3501	3511	-10	3412
19.28	3509	3517	-8	3413
19.3	3405	3522	-117	3415
19.32	3462	3528	-66	3416
19.34	3482	3533	-51	3418
19.36	3396	3539	-143	3419
19.38	3469	3543	-74	3421
19.4	3372	3547	-175	3422
19.42	3392	3550	-158	3424
19.44	3423	3553	-130	3425
19.46	3451	3556	-105	3427
19.48	3454	3557	-103	3428
19.5	3405	3559	-154	3430
19.52	3468	3560	-92	3431
19.54	3399	3560	-161	3433
19.56	3344	3560	-216	3434
19.58	3441	3559	-118	3436
19.6	3436	3558	-122	3437
19.62	3398	3556	-158	3439
19.64	3435	3554	-119	3440
19.66	3330	3552	-222	3442
19.68	3477	3549	-72	3443
19.7	3507	3547	-40	3444
19.72	3363	3544	-181	3446
19.74	3433	3541	-108	3447
19.76	3453	3538	-85	3449
19.78	3422	3536	-114	3450
19.8	3438	3533	-95	3452
19.82	3478	3530	-52	3453
19.84	3415	3528	-113	3454
19.86	3385	3526	-141	3456
19.88	3440	3524	-84	3457
19.9	3475	3522	-47	3458
19.92	3500	3520	-20	3459
19.94	3438	3518	-80	3461
19.96	3466	3517	-51	3462
19.98	3367	3515	-148	3463
20.0	3477	3514	-37	3464
20.02	3414	3513	-99	3465
20.04	3514	3512	2	3466
20.06	3569	3511	58	3467
20.08	3520	3511	9	3468
20.1	3446	3510	-64	3469
20.12	3412	3509	-97	3470
20.14	3440	3509	-69	3471
20.16	3480	3509	-29	3472
20.18	3434	3508	-74	3473
20.2	3490	3508	-18	3474
20.22	3394	3508	-114	3475
20.24	3478	3508	-30	3476
20.26	3434	3507	-73	3477
20.28	3523	3507	16	3478
20.3	3404	3507	-103	3478
20.32	3456	3507	-51	3479
20.34	3426	3507	-81	3480
20.36	3497	3507	-10	3480
20.38	3429	3507	-78	3481
20.4	3473	3507	-34	3482
20.42	3416	3507	-91	3482
20.44	3538	3508	30	3483
20.46	3542	3508	34	3484
20.48	3374	3508	-134	3484
20.5	3455	3508	-53	3485
20.52	3373	3508	-135	3485
20.54	3409	3508	-99	3486
20.56	3531	3508	23	3486
20.58	3370	3508	-138	3486
20.6	3505	3508	-3	3487
20.62	3412	3508	-96	3487
20.64	3441	3509	-68	3487
20.66	3414	3509	-95	3488
20.68	3495	3509	-14	3488
20.7	3587	3509	78	3488
20.72	3373	3509	-136	3488
20.74	3398	3509	-111	3488
20.76	3464	3509	-45	3488
20.78	3504	3509	-5	3489
20.8	3470	3509	-39	3489
20.82	3526	3509	17	3489
20.84	3519	3509	10	3489
20.86	3331	3509	-178	3489
20.88	3446	3509	-63	3489
20.9	3494	3509	-15	3488
20.92	3389	3509	-120	3488
20.94	3395	3509	-114	3488
20.96	3489	3509	-20	3488
20.98	3471	3508	-37	3488
21.0	3407	3508	-101	3488
21.02	3445	3508	-63	3487
21.04	3533	3508	25	3487
21.06	3436	3508	-72	3487
21.08	3475	3508	-33	3486
21.1	3383	3507	-124	3486
21.12	3363	3507	-144	3485
21.14	3452	3507	-55	3485
21.16	3462	3507	-45	3484
21.18	3328	3506	-178	3484
21.2	3280	3506	-226	3483
21.22	3396	3506	-110	3483
21.24	3340	3506	-166	3482
21.26	3438	3505	-67	3481
21.28	3277	3505	-228	3481
21.3	3439	3505	-66	3480
21.32	3419	3504	-85	3479
21.34	3524	3504	20	3478
21.36	3490	3503	-13	3477
21.38	3495	3503	-8	3476
21.4	3315	3503	-188	3475
21.42	3430	3502	-72	3474
21.44	3501	3502	-1	3473
21.46	3384	3501	-117	3472
21.48	3413	3501	-88	3471
21.5	3483	3501	-18	3470
21.52	3465	3500	-35	3469
21.54	3430	3500	-70	3468
21.56	3443	3499	-56	3467
21.58	3424	3499	-75	3465
21.6	3472	3499	-27	3464
21.62	3484	3498	-14	3463
21.64	3475	3498	-23	3461
21.66	3361	3498	-137	3460
21.68	3395	3497	-102	3459
21.7	3514	3497	17	3457
21.72	3416	3497	-81	3456
21.74	3459	3497	-38	3454
21.76	3462	3496	-34	3452
21.78	3433	3496	-63	3451
21.8	3414	3496	-82	3449
21.82	3415	3496	-81	3447
21.84	3394	3496	-102	3446
21.86	3514	3497	17	3444
21.88	3347	3497	-150	3442
21.9	3351	3497	-146	3440
21.92	3372	3497	-125	3438
21.94	3488	3498	-10	3436
21.96	3475	3499	-24	3434
21.98	3414	3499	-85	3432
22.0	3309	3500	-191	3430
22.02	3426	3501	-75	3428
22.04	3430	3503	-73	3426
22.06	3465	3504	-39	3424
22.08	3427	3506	-79	3421
22.1	3424	3508	-84	3419
22.12	3404	3510	-106	3417
22.14	3324	3513	-189	3414
22.16	3490	3516	-26	3412
22.18	3474	3520	-46	3409
22.2	3378	3523	-145	3407
22.22	3424	3528	-104	3404
22.24	3516	3533	-17	3402
22.26	3437	3538	-101	3399
22.28	3443	3544	-101	3396
22.3	3469	3551	-82	3394
22.32	3471	3559	-88	3391
22.34	3545	3567	-22	3388
22.36	3502	3577	-75	3385
22.38	3513	3587	-74	3382
22.4	3426	3599	-173	3380
22.42	3508	3611	-103	3377
22.44	3596	3625	-29	3374
22.46	3608	3640	-32	3370
22.48	3572	3657	-85	3367
22.5	3637	3674	-37	3364
22.52	3653	3693	-40	3361
22.54	3699	3712	-13	3358
22.56	3609	3733	-124	3354
22.58	3693	3753	-60	3351
22.6	3538	3773	-235	3348
22.62	3661	3792	-131	3344
22.64	3613	3810	-197	3341
22.66	3609	3825	-216	3337
22.68	3493	3837	-344	3334
22.7	3634	3845	-211	3330
22.72	3684	3849	-165	3326
22.74	3563	3848	-285	3323
22.76	3503	3842	-339	3319
22.78	3570	3833	-263	3315
22.8	3541	3820	-279	3311
22.82	3514	3804	-290	3308
22.84	3423	3785	-362	3304
22.86	3479	3764	-285	3300
22.88	3506	3741	-235	3296
22.9	3474	3717	-243	3292
22.92	3332	3693	-361	3288
22.94	3393	3668	-275	3284
22.96	3381	3643	-262	3280
22.98	3317	3619	-302	3275
23.0	3277	3595	-318	3271
23.02	3304	3572	-268	3267
23.04	3358	3549	-191	3263
23.06	3370	3528	-158	3258
23.08	3225	3508	-283	3254
23.1	3277	3489	-212	3250
23.12	3194	3470	-276	3245
23.14	3344	3452	-108	3241
23.16	3278	3436	-158	3237
23.18	3169	3420	-251	3232
23.2	3275	3405	-130	3228
23.22	3192	3390	-198	3223
23.24	3211	3377	-166	3218
23.26	3266	3363	-97	3214
23.28	3186	3351	-165	3209
23.3	3138	3339	-201	3205
23.32	3108	3327	-219	3200
23.34	3349	3316	33	3195
23.36	3124	3305	-181	3190
23.38	3174	3295	-121	3186
23.4	3182	3285	-103	3181
23.42	3220	3275	-55	3176
23.44	3126	3266	-140	3171
23.46	3106	3256	-150	3166
23.48	3181	3247	-66	3161
23.5	3089	3239	-150	3157
23.52	3049	3230	-181	3152
23.54	3189	3222	-33	3147
23.56	3104	3214	-110	3142
23.58	3142	3206	-64	3137
23.6	3154	3198	-44	3132
23.62	3095	3190	-95	3127
23.64	3121	3183	-62	3122
23.66	3024	3175	-151	3117
23.68	3192	3168	24	3111
23.7	2984	3161	-177	3106
23.72	3074	3154	-80	3101
23.74	3031	3147	-116	3096
23.76	3152	3140	12	3091
23.78	3092	3133	-41	3086
23.8	2991	3126	-135	3080
23.82	3029	3119	-90	3075
23.84	3027	3113	-86	3070
23.86	3045	3106	-61	3065
23.88	3137	3100	37	3060
23.9	2981	3093	-112	3054
23.92	3100	3087	13	3049
23.94	3021	3081	-60	3044
23.96	2873	3074	-201	3038
23.98	2999	3068	-69	3033
24.0	3044	3062	-18	3028
24.02	2945	3056	-111	3022
24.04	2916	3050	-134	3017
24.06	2983	3044	-61	3012
24.08	2986	3038	-52	3006
24.1	2901	3032	-131	3001
24.12	3067	3026	41	2996
24.14	2916	3020	-104	2990
24.16	2933	3014	-81	2985
24.18	2964	3008	-44	2979
24.2	2932	3002	-70	2974
24.22	2932	2996	-64	2968
24.24	2937	2990	-53	2963
24.26	2965	2985	-20	2958
24.28	2799	2979	-180	2952
24.3	2974	2973	1	2947
24.32	2931	2967	-36	2941
24.34	2907	2961	-54	2936
24.36	2910	2956	-46	2930
24.38	3071	2951	120	2925
24.4	2953	2946	7	2920
24.42	2967	2940	27	2914
24.44	2968	2935	33	2909
24.46	2872	2929	-57	2903
24.48	2958	2924	34	2898
24.5	2885	2919	-34	2892
24.52	2815	2913	-98	2887
24.54	2903	2908	-5	2881
24.56	2944	2903	41	2876
24.58	2959	2898	61	2871
24.6	2843	2893	-50	2865
24.62	2775	2888	-113	2860
24.64	2777	2883	-106	2854
24.66	2755	2877	-122	2849
24.68	2851	2872	-21	2843
24.7	2939	2867	72	2838
24.72	2886	2862	24	2833
24.74	2839	2857	-18	2827
24.76	2837	2852	-15	2822
24.78	2879	2847	32	2816
24.8	2745	2842	-97	2811
24.82	2795	2837	-42	2806
24.84	2812	2832	-20	2800
24.86	2849	2826	23	2795
24.88	2716	2821	-105	2790
24.9	2832	2816	16	2784
24.92	2847	2810	37	2779
24.94	2721	2805	-84	2774
24.96	2755	2799	-44	2769
24.98	2819	2793	26	2763
25.0	2813	2787	26	2758
25.02	2760	2781	-21	2753
25.04	2858	2775	83	2747
25.06	2815	2769	46	2742
25.08	2816	2764	52	2737
25.1	2848	2758	90	2732
25.12	2736	2752	-16	2727
25.14	2797	2746	51	2721
25.16	2835	2740	95	2716
25.18	2640	2734	-94	2711
25.2	2790	2728	62	2706
25.22	2744	2722	22	2701
25.24	2723	2716	7	2696
25.26	2767	2710	57	2691
25.28	2870	2704	166	2685
25.3	2823	2699	124	2680
25.32	2699	2693	6	2675
25.34	2811	2687	124	2670
25.36	2800	2682	118	2665
25.38	2719	2676	43	2660
25.4	2767	2670	97	2655
25.42	2810	2665	145	2650
25.44	2795	2659	136	2645
25.46	2787	2654	133	2640
25.48	2742	2649	93	2635
25.5	2767	2643	124	2630
25.52	2827	2638	189	2625
25.54	2830	2633	197	2620
25.56	2818	2627	191	2615
25.58	2749	2622	127	2610
25.6	2781	2617	164	2606
25.62	2859	2611	248	2601
25.64	2841	2606	235	2596
25.66	2867	2601	266	2591
25.68	2837	2596	241	2586
25.7	2873	2591	282	2581
25.72	2766	2586	180	2576
25.74	2792	2581	211	2572
25.76	2814	2575	239	2567
25.78	2931	2570	361	2562
25.8	3012	2565	447	2557
25.82	2941	2560	381	2552
25.84	2996	2555	441	2548
25.86	3102	2550	552	2543
25.88	3074	2545	529	2538
25.9	3015	2540	475	2534
25.92	3140	2536	604	2529
25.94	3118	2531	587	2524
25.96	3132	2526	606	2519
25.98	3113	2521	592	2515
26.0	3236	2517	719	2510
26.02	3254	2512	742	2506
26.04	3195	2507	688	2501
26.06	3413	2502	911	2496
26.08	3276	2497	779	2492
26.1	3302	2492	810	2487
26.12	3349	2488	861	2483
26.14	3342	2483	859	2478
26.16	3320	2479	841	2474
26.18	3294	2474	820	2469
26.2	3138	2470	668	2465
26.22	3136	2465	671	2460
26.24	3196	2460	736	2456
26.26	3124	2456	668	2451
26.28	3058	2451	607	2447
26.3	2969	2447	522	2442
26.32	3059	2443	616	2438
26.34	2947	2438	509	2433
26.36	2907	2434	473	2429
26.38	2819	2429	390	2425
26.4	2811	2425	386	2420
26.42	2730	2420	310	2416
26.44	2865	2416	449	2412
26.46	2634	2412	222	2407
26.48	2621	2408	213	2403
26.5	2695	2403	292	2399
26.52	2604	2399	205	2395
26.54	2682	2395	287	2390
26.56	2594	2390	204	2386
26.58	2592	2386	206	2382
26.6	2535	2382	153	2378
26.62	2522	2378	144	2373
26.64	2646	2374	272	2369
26.66	2544	2369	175	2365
26.68	2609	2365	244	2361
26.7	2589	2361	228	2357
26.72	2461	2356	105	2353
26.74	2480	2353	127	2349
26.76	2438	2349	89	2345
26.78	2562	2345	217	2340
26.8	2489	2341	148	2336
26.82	2475	2338	137	2332
26.84	2461	2335	126	2328
26.86	2470	2331	139	2324
26.88	2398	2327	71	2320
26.9	2420	2323	97	2316
26.92	2386	2319	67	2312
26.94	2474	2315	159	2308
26.96	2405	2311	94	2305
26.98	2387	2307	80	2301
27.0	2376	2303	73	2297
27.02	2323	2299	24	2293
27.04	2305	2296	9	2289
27.06	2370	2292	78	2285
27.08	2427	2288	139	2281
27.1	2332	2284	48	2278
27.12	2384	2281	103	2274
27.14	2286	2277	9	2270
27.16	2367	2274	93	2266
27.18	2434	2271	163	2262
27.2	2374	2267	107	2259
27.22	2321	2263	58	2255
27.24	2310	2260	50	2251
27.26	2246	2256	-10	2248
27.28	2295	2253	42	2244
27.3	2346	2250	96	2240
27.32	2253	2246	7	2237
27.34	2314	2243	71	2233
27.36	2274	2240	34	2230
27.38	2258	2236	22	2226
27.4	2341	2233	108	2222
27.42	2383	2230	153	2219
27.44	2342	2227	115	2215
27.46	2361	2224	137	2212
27.48	2270	2220	50	2208
27.5	2291	2217	74	2205
27.52	2247	2214	33	2201
27.54	2348	2211	137	2198
27.56	2240	2208	32	2195
27.58	2239	2205	34	2191
27.6	2314	2202	112	2188
27.62	2300	2198	102	2184
27.64	2196	2195	1	2181
27.66	2244	2192	52	2178
27.68	2274	2189	85	2174
27.7	2220	2185	35	2171
27.72	2250	2182	68	2168
27.74	2228	2179	49	2165
27.76	2251	2175	76	2161
27.78	2222	2172	50	2158
27.8	2183	2168	15	2155
27.82	2164	2165	-1	2152
27.84	2159	2161	-2	2149
27.86	2211	2158	53	2146
27.88	2177	2155	22	2142
27.9	2248	2151	97	2139
27.92	2210	2148	62	2136
27.94	2198	2144	54	2133
27.96	2309	2141	168	2130
27.98	2304	2138	166	2127
28.0	2143	2134	9	2124
28.02	2164	2131	33	2121
28.04	2124	2128	-4	2118
28.06	2240	2125	115	2115
28.08	2099	2122	-23	2112
28.1	2149	2119	30	2109
28.12	2164	2115	49	2106
28.14	2092	2112	-20	2103
28.16	2177	2109	68	2101
28.18	2117	2106	11	2098
28.2	2087	2103	-16	2095
28.22	2074	2100	-26	2092
28.24	2167	2098	69	2089
28.26	2125	2095	30	2087
28.28	2095	2092	3	2084
28.3	2008	2088	-80	2081
28.32	2066	2085	-19	2078
28.34	2083	2083	0	2076
28.36	2104	2080	24	2073
28.38	2121	2076	45	2070
28.4	2052	2074	-22	2068
28.42	2065	2071	-6	2065
28.44	2104	2068	36	2062
28.46	2019	2066	-47	2060
28.48	2093	2063	30	2057
28.5	2079	2061	18	2055
28.52	2085	2058	27	2052
28.54	2088	2056	32	2050
28.56	2022	2053	-31	2047
28.58	2071	2051	20	2045
28.6	2070	2048	22	2042
28.62	2125	2046	79	2040
28.64	2068	2043	25	2038
28.66	2171	2041	130	2035
28.68	2028	2038	-10	2033
28.7	2051	2036	15	2031
28.72	2036	2034	2	2028
28.74	1973	2031	-58	2026
28.76	2014	2029	-15	2024
28.78	1995	2027	-32	2022
28.8	1971	2025	-54	2019
28.82	2040	2022	18	2017
28.84	2036	2021	15	2015
28.86	2040	2018	22	2013
28.88	2041	2016	25	2011
28.9	2016	2014	2	2008
28.92	1952	2012	-60	2006
28.94	1985	2010	-25	2004
28.96	1970	2008	-38	2002
28.98	1966	2006	-40	2000
29.0	2061	2004	57	1998
29.02	2028	2002	26	1996
29.04	1886	2000	-114	1994
29.06	1980	1998	-18	1992
29.08	2016	1996	20	1990
29.1	2025	1994	31	1988
29.12	1912	1992	-80	1987
29.14	1973	1991	-18	1985
29.16	1967	1989	-22	1983
29.18	1989	1987	2	1981
29.2	1907	1985	-78	1979
29.22	2007	1983	24	1977
29.24	2015	1983	32	1976
29.26	2082	1981	101	1974
29.28	1974	1979	-5	1972
29.3	1994	1977	17	1970
29.32	1951	1978	-27	1969
29.34	1981	1977	4	1967
29.36	1990	1976	14	1965
29.38	1960	1974	-14	1964
29.4	1898	1973	-75	1962
29.42	1884	1971	-87	1960
29.44	2081	1970	111	1959
29.46	2002	1968	34	1957
29.48	1870	1967	-97	1956
29.5	1970	1965	5	1954
29.52	1899	1964	-65	1953
29.54	2008	1963	45	1951
29.56	2000	1961	39	1950
29.58	1927	1960	-33	1948
29.6	2011	1958	53	1947
29.62	1972	1957	15	1945
29.64	2035	1956	79	1944
29.66	1997	1954	43	1942
29.68	2047	1953	94	1941
29.7	1996	1952	44	1940
29.72	1962	1951	11	1938
29.74	2011	1949	62	1937
29.76	1974	1948	26	1935
29.78	1950	1947	3	1934
29.8	1967	1946	21	1933
29.82	1982	1945	37	1931
29.84	2002	1943	59	1930
29.86	1945	1942	3	1929
29.88	1942	1941	1	1928
29.9	1950	1940	10	1926
29.92	2008	1939	69	1925
29.94	2026	1938	88	1924
29.96	1919	1937	-18	1923
29.98	2005	1936	69	1921
30.0	1958	1935	23	1920
30.02	1963	1934	29	1919
30.04	1905	1932	-27	1918
30.06	1958	1932	26	1916
30.08	1890	1931	-41	1915
30.1	2002	1930	72	1914
30.12	1999	1929	70	1913
30.14	1981	1929	52	1912
30.16	1946	1928	18	1911
30.18	1973	1927	46	1910
30.2	1977	1927	50	1908
30.22	1922	1926	-4	1907
30.24	1835	1925	-90	1906
30.26	1885	1924	-39	1905
30.28	1958	1923	35	1904
30.3	1929	1925	4	1903
30.32	1940	1924	16	1902
30.34	1946	1923	23	1901
30.36	1883	1923	-40	1900
30.38	1934	1922	12	1898
30.4	1999	1921	78	1897
30.42	1904	1921	-17	1896
30.44	1935	1920	15	1895
30.46	1975	1919	56	1894
30.48	1980	1919	61	1893
30.5	1958	1918	40	1892
30.52	1966	1918	48	1891
30.54	1922	1917	5	1890
30.56	1920	1917	3	1889
30.58	1912	1916	-4	1888
30.6	1933	1916	17	1887
30.62	1862	1915	-53	1886
30.64	1854	1915	-61	1885
30.66	1860	1914	-54	1884
30.68	1935	1914	21	1883
30.7	1865	1914	-49	1882
30.72	1875	1913	-38	1881
30.74	1928	1913	15	1880
30.76	1868	1913	-45	1879
30.78	1871	1913	-42	1878
30.8	1882	1913	-31	1877
30.82	1909	1912	-3	1875
30.84	1854	1912	-58	1874
30.86	1888	1912	-24	1873
30.88	1791	1912	-121	1872
30.9	1856	1912	-56	1871
30.92	1922	1912	10	1870
30.94	1993	1913	80	1869
30.96	1960	1913	47	1868
30.98	1883	1913	-30	1867
31.0	1876	1913	-37	1866
31.02	1884	1914	-30	1865
31.04	1909	1914	-5	1864
31.06	1906	1915	-9	1863
31.08	1796	1916	-120	1862
31.1	1891	1916	-25	1861
31.12	1875	1917	-42	1860
31.14	1886	1918	-32	1859
31.16	1888	1919	-31	1858
31.18	1921	1921	0	1857
31.2	1836	1922	-86	1856
31.22	1789	1924	-135	1855
31.24	1859	1925	-66	1853
31.26	1941	1927	14	1852
31.28	1811	1929	-118	1851
31.3	1859	1931	-72	1850
31.32	1937	1934	3	1849
31.34	1943	1937	6	1848
31.36	1904	1940	-36	1847
31.38	2018	1943	75	1846
31.4	1896	1946	-50	1845
31.42	1937	1950	-13	1843
31.44	1988	1954	34	1842
31.46	2042	1959	83	1841
31.48	2043	1964	79	1840
31.5	2024	1969	55	1839
31.52	1959	1974	-15	1838
31.54	1990	1980	10	1837
31.56	2003	1986	17	1835
31.58	2037	1992	45	1834
31.6	2190	1999	191	1833
31.62	2201	2005	196	1832
31.64	2193	2012	181	1831
31.66	2186	2018	168	1830
31.68	2156	2025	131	1828
31.7	2131	2031	100	1827
31.72	2270	2036	234	1826
31.74	2314	2042	272	1825
31.76	2359	2047	312	1824
31.78	2307	2051	256	1822
31.8	2271	2054	217	1821
31.82	2477	2058	419	1820
31.84	2537	2061	476	1819
31.86	2586	2064	522	1817
31.88	2580	2067	513	1816
31.9	2699	2070	629	1815
31.92	2675	2072	603	1814
31.94	2845	2076	769	1813
31.96	2800	2079	721	1811
31.98	2825	2083	742	1810
32.0	2995	2088	907	1809
32.02	2969	2094	875	1808
32.04	3137	2101	1036	1806
32.06	3130	2108	1022	1805
32.08	3266	2117	1149	1804
32.1	3209	2127	1082	1802
32.12	3229	2138	1091	1801
32.14	3273	2151	1122	1800
32.16	3223	2165	1058	1799
32.18	3260	2179	1081	1797
32.2	3315	2195	1120	1796
32.22	3186	2211	975	1795
32.24	3329	2227	1102	1794
32.26	3193	2242	951	1792
32.28	3096	2256	840	1791
32.3	3006	2268	738	1790
32.32	2947	2278	669	1788
32.34	2884	2284	600	1787
32.36	2854	2287	567	1786
32.38	2792	2287	505	1784
32.4	2739	2284	455	1783
32.42	2581	2277	304	1782
32.44	2570	2268	302	1780
32.46	2484	2256	228	1779
32.48	2518	2242	276	1778
32.5	2409	2226	183	1777
32.52	2216	2209	7	1775
32.54	2291	2192	99	1774
32.56	2171	2173	-2	1773
32.58	2155	2155	0	1771
32.6	2179	2136	43	1770
32.62	2162	2118	44	1769
32.64	2083	2100	-17	1767
32.66	2065	2082	-17	1766
32.68	2013	2065	-52	1765
32.7	1974	2049	-75	1763
32.72	2021	2034	-13	1762
32.74	2006	2019	-13	1760
32.76	1986	2005	-19	1759
32.78	1908	1992	-84	1758
32.8	1887	1980	-93	1756
32.82	1823	1968	-145	1755
32.84	1853	1957	-104	1754
32.86	1812	1947	-135	1752
32.88	1825	1937	-112	1751
32.9	1766	1928	-162	1750
32.92	1810	1919	-109	1748
32.94	1817	1911	-94	1747
32.96	1701	1904	-203	1746
32.98	1755	1896	-141	1744
33.0	1771	1889	-118	1743
33.02	1728	1883	-155	1741
33.04	1712	1877	-165	1740
33.06	1718	1871	-153	1739
33.08	1742	1866	-124	1737
33.1	1635	1860	-225	1736
33.12	1696	1856	-160	1735
33.14	1761	1851	-90	1733
33.16	1644	1846	-202	1732
33.18	1745	1842	-97	1730
33.2	1686	1838	-152	1729
33.22	1650	1834	-184	1728
33.24	1676	1831	-155	1726
33.26	1660	1827	-167	1725
33.28	1675	1824	-149	1724
33.3	1718	1820	-102	1722
33.32	1648	1817	-169	1721
33.34	1568	1814	-246	1719
33.36	1555	1812	-257	1718
33.38	1676	1809	-133	1717
33.4	1663	1806	-143	1715
33.42	1589	1804	-215	1714
33.44	1644	1802	-158	1712
33.46	1641	1799	-158	1711
33.48	1732	1797	-65	1710
33.5	1709	1795	-86	1708
33.52	1658	1793	-135	1707
33.54	1661	1792	-131	1706
33.56	1718	1790	-72	1704
33.58	1692	1789	-97	1703
33.6	1613	1787	-174	1701
33.62	1613	1786	-173	1700
33.64	1648	1784	-136	1699
33.66	1591	1783	-192	1697
33.68	1610	1782	-172	1696
33.7	1710	1781	-71	1695
33.72	1588	1780	-192	1693
33.74	1651	1780	-129	1692
33.76	1706	1779	-73	1690
33.78	1681	1778	-97	1689
33.8	1632	1778	-146	1688
33.82	1682	1777	-95	1686
33.84	1620	1777	-157	1685
33.86	1593	1777	-184	1683
33.88	1613	1777	-164	1682
33.9	1653	1777	-124	1681
33.92	1702	1778	-76	1679
33.94	1589	1778	-189	1678
33.96	1631	1779	-148	1677
33.98	1671	1778	-107	1675
34.0	1658	1780	-122	1674
34.02	1665	1781	-116	1672
34.04	1717	1782	-65	1671
34.06	1666	1783	-117	1670
34.08	1723	1785	-62	1668
34.1	1668	1788	-120	1667
34.12	1690	1790	-100	1666
34.14	1673	1793	-120	1664
34.16	1693	1796	-103	1663
34.18	1708	1800	-92	1662
34.2	1736	1804	-68	1660
34.22	1710	1809	-99	1659
34.24	1710	1814	-104	1657
34.26	1760	1820	-60	1656
34.28	1799	1827	-28	1655
34.3	1819	1835	-16	1653
34.32	1790	1843	-53	1652
34.34	1890	1852	38	1651
34.36	1828	1863	-35	1649
34.38	1823	1875	-52	1648
34.4	1866	1888	-22	1647
34.42	1876	1903	-27	1645
34.44	1858	1920	-62	1644
34.46	1842	1939	-97	1643
34.48	1914	1960	-46	1641
34.5	2077	1984	93	1640
34.52	1996	2011	-15	1639
34.54	2016	2041	-25	1637
34.56	2154	2074	80	1636
34.58	2125	2111	14	1635
34.6	2165	2152	13	1633
34.62	2279	2196	83	1632
34.64	2149	2243	-94	1631
34.66	2320	2293	27	1629
34.68	2336	2344	-8	1628
34.7	2388	2394	-6	1627
34.72	2404	2440	-36	1626
34.74	2419	2482	-63	1624
34.76	2440	2514	-74	1623
34.78	2504	2537	-33	1622
34.8	2476	2548	-72	1620
34.82	2513	2551	-38	1619
34.84	2462	2544	-82	1618
34.86	2490	2529	-39	1616
34.88	2540	2505	35	1615
34.9	2455	2474	-19	1614
34.92	2401	2438	-37	1613
34.94	2424	2400	24	1611
34.96	2460	2359	101	1610
34.98	2301	2317	-16	1609
35.0	2344	2275	70	1608
35.02	2303	2233	70	1606
35.04	2284	2193	91	1605
35.06	2272	2155	117	1604
35.08	2155	2119	36	1603
35.1	2288	2086	202	1601
35.12	2230	2052	178	1600
35.14	2169	2022	147	1599
35.16	2080	1995	85	1598
35.18	1989	1970	19	1596
35.2	1941	1947	-6	1595
35.22	1968	1926	42	1594
35.24	2003	1906	97	1593
35.26	1951	1888	63	1591
35.28	1823	1872	-49	1590
35.3	1827	1856	-29	1589
35.32	1793	1842	-49	1588
35.34	1880	1829	51	1587
35.36	1765	1817	-52	1585
35.38	1716	1806	-90	1584
35.4	1776	1795	-19	1583
35.42	1740	1786	-46	1582
35.44	1715	1778	-63	1581
35.46	1656	1769	-113	1580
35.48	1756	1761	-5	1578
35.5	1627	1754	-127	1577
35.52	1738	1747	-9	1576
35.54	1600	1741	-141	1575
35.56	1721	1735	-14	1574
35.58	1662	1729	-67	1573
35.6	1644	1724	-80	1571
35.62	1705	1719	-14	1570
35.64	1621	1714	-93	1569
35.66	1620	1710	-90	1568
35.68	1578	1706	-128	1567
35.7	1599	1702	-103	1566
35.72	1610	1698	-88	1565
35.74	1594	1695	-101	1564
35.76	1599	1692	-93	1562
35.78	1590	1689	-99	1561
35.8	1551	1686	-135	1560
35.82	1632	1683	-51	1559
35.84	1540	1681	-141	1558
35.86	1628	1678	-50	1557
35.88	1540	1676	-136	1556
35.9	1617	1674	-57	1555
35.92	1578	1672	-94	1554
35.94	1641	1672	-31	1553
35.96	1594	1670	-76	1552
35.98	1528	1669	-141	1551
36.0	1549	1668	-119	1550
36.02	1583	1667	-84	1549
36.04	1501	1666	-165	1548
36.06	1621	1665	-44	1547
36.08	1510	1664	-154	1545
36.1	1582	1663	-81	1544
36.12	1532	1662	-130	1543
36.14	1579	1662	-83	1542
36.16	1511	1659	-148	1541
36.18	1463	1659	-196	1540
36.2	1588	1659	-71	1540
36.22	1568	1659	-91	1539
36.24	1492	1659	-167	1538
36.26	1604	1660	-56	1537
36.28	1481	1660	-179	1536
36.3	1537	1661	-124	1535
36.32	1522	1662	-140	1534
36.34	1462	1663	-201	1533
36.36	1549	1664	-115	1532
36.38	1594	1666	-72	1531
36.4	1493	1668	-175	1530
36.42	1599	1670	-71	1529
36.44	1586	1672	-86	1528
36.46	1587	1674	-87	1527
36.48	1605	1677	-72	1526
36.5	1598	1680	-82	1526
36.52	1558	1683	-125	1525
36.54	1532	1686	-154	1524
36.56	1477	1690	-213	1523
36.58	1528	1694	-166	1522
36.6	1541	1697	-156	1521
36.62	1587	1701	-114	1520
36.64	1516	1705	-189	1519
36.66	1593	1709	-116	1519
36.68	1524	1713	-189	1518
36.7	1583	1716	-133	1517
36.72	1550	1719	-169	1516
36.74	1652	1722	-70	1515
36.76	1590	1724	-134	1515
36.78	1528	1726	-198	1514
36.8	1613	1727	-114	1513
36.82	1591	1727	-136	1512
36.84	1535	1728	-193	1511
36.86	1560	1727	-167	1511
36.88	1606	1726	-120	1510
36.9	1619	1725	-106	1509
36.92	1649	1723	-74	1508
36.94	1653	1721	-68	1507
36.96	1600	1719	-119	1507
36.98	1719	1717	2	1506
37.0	1671	1714	-43	1505
37.02	1730	1711	19	1504
37.04	1678	1708	-30	1504
37.06	1696	1706	-10	1503
37.08	1716	1703	13	1502
37.1	1716	1700	16	1502
37.12	1818	1697	121	1501
37.14	1752	1694	58	1500
37.16	1754	1691	63	1499
37.18	1850	1689	161	1499
37.2	1893	1686	207	1498
37.22	1793	1686	107	1497
37.24	1873	1684	189	1497
37.26	1906	1682	224	1496
37.28	1884	1680	204	1495
37.3	1899	1678	221	1495
37.32	1889	1677	212	1494
37.34	1918	1676	242	1493
37.36	1945	1674	271	1493
37.38	1955	1674	281	1492
37.4	1895	1673	222	1491
37.42	1845	1672	173	1491
