Repository: jhamlin-ufl/synthesizability

# synthesizability

Data, fits and code for

> G. D. Di Gianluca *et al.*, *Experimental Evaluation of High-Throughput Structure Predictions*,
> [arXiv:2611.09671](https://arxiv.org/abs/2611.09671) (2026).

We arc-melted 34 ternary compounds predicted to be stable or nearly stable and identified the
phases that formed by powder X-ray diffraction and Rietveld refinement.

## Contents

| Path | What it holds |
|---|---|
| `Supplement.pdf` | the Supplementary Information |
| `samples/` | one folder per target, named by its formula in Table 1: synthesis records, X-ray scans and GSAS-II fits |
| `tables/` | the targets, buttons, scans and fits as CSV tables; the candidate lists |
| `computed/` | P_disorder and the dynamical-stability (phonon) results |
| `databases/` | OQMD, Materials Project and Alexandria entries for each chemical system, and the search-match structures |
| `instruments/` | GSAS-II instrument profiles of the two diffractometers |
| `results/` | the generated tables and figures |
| `workflow/` | the pipeline (`Snakefile`), its scripts and library code |

## Finding a sample

Open `samples/<formula>/README.md`, for example `samples/ZrPt5Si/README.md`. It gives the Table 1
row and outcome, the buttons and scans, the fit of record and the contrast fits, and where the
database entries for the chemical system are. `samples/README.md` explains the file formats and
how to rerun a fit.

## Not included

ICDD PDF-5+ cards and MDI JADE work files are licensed and not redistributed. No deposited fit
uses an ICDD card. `samples/EXCLUDED.md` lists the files left out.

File: data/raw/0500_HM_GaNbZr2/0500_XRD_fit.txt (part 1 of 5)
HardwareIndicator=65519
Wavelength = 1.54059Å, !5.0°/120.0°/0.02°/1(s), I(p)=7027.0/282.0, Cu(45kV,40mA), Tuesday, January 13, 2026, 12:53 PM
Angle	I(o)	I(c)	I(d)	I(b)
5.0	5472.0	5452.2	19.8	5445.4
5.02	5509.0	5465.4	43.6	5458.6
5.04	5408.0	5478.7	-70.7	5471.9
5.06	5397.0	5491.9	-94.9	5485.1
5.08	5475.0	5505.1	-30.1	5498.3
5.1	5510.0	5518.4	-8.4	5511.6
5.12	5508.0	5531.6	-23.6	5524.8
5.14	5577.0	5544.9	32.1	5538.1
5.16	5474.0	5558.1	-84.1	5551.3
5.18	5529.0	5571.4	-42.4	5564.6
5.2	5627.0	5584.6	42.4	5577.8
5.22	5620.0	5597.9	22.1	5591.1
5.24	5523.0	5611.2	-88.2	5604.4
5.26	5616.0	5624.5	-8.5	5617.7
5.28	5615.0	5637.8	-22.8	5631.0
5.3	5819.0	5651.1	167.9	5644.3
5.32	5621.0	5664.4	-43.4	5657.6
5.34	5602.0	5677.7	-75.7	5670.9
5.36	5527.0	5691.0	-164.0	5684.3
5.38	5717.0	5704.4	12.6	5697.6
5.4	5664.0	5717.8	-53.8	5711.0
5.42	5631.0	5731.2	-100.2	5724.4
5.44	5858.0	5744.6	113.4	5737.8
5.46	5749.0	5758.0	-9.0	5751.2
5.48	5837.0	5771.4	65.6	5764.6
5.5	5925.0	5784.8	140.2	5778.1
5.52	5730.0	5798.3	-68.3	5791.5
5.54	5699.0	5811.8	-112.8	5805.0
5.56	5800.0	5825.3	-25.3	5818.5
5.58	5905.0	5838.8	66.2	5832.0
5.6	5722.0	5852.4	-130.4	5845.6
5.62	6008.0	5865.9	142.1	5859.1
5.64	5915.0	5879.5	35.5	5872.7
5.66	5942.0	5893.0	49.0	5886.2
5.68	6044.0	5906.6	137.4	5899.8
5.7	5916.0	5920.1	-4.1	5913.3
5.72	5870.0	5933.7	-63.7	5926.9
5.74	5926.0	5947.2	-21.2	5940.4
5.76	5960.0	5960.7	-0.7	5954.0
5.78	6008.0	5974.3	33.7	5967.5
5.8	5994.0	5987.8	6.2	5981.0
5.82	6056.0	6001.2	54.8	5994.4
5.84	5949.0	6014.7	-65.7	6007.9
5.86	5978.0	6028.1	-50.1	6021.3
5.88	6125.0	6041.5	83.5	6034.7
5.9	6004.0	6054.8	-50.8	6048.0
5.92	6087.0	6068.2	18.8	6061.4
5.94	5997.0	6081.4	-84.4	6074.6
5.96	5995.0	6094.7	-99.7	6087.9
5.98	6164.0	6107.8	56.2	6101.1
6.0	6041.0	6121.0	-80.0	6114.2
6.02	6138.0	6134.1	3.9	6127.3
6.04	6047.0	6147.1	-100.1	6140.3
6.06	6301.0	6160.1	140.9	6153.3
6.08	6413.0	6173.0	240.0	6166.2
6.1	6170.0	6185.8	-15.8	6179.0
6.12	6216.0	6198.6	17.4	6191.8
6.14	6309.0	6211.3	97.7	6204.5
6.16	6273.0	6223.9	49.1	6217.1
6.18	6246.0	6236.4	9.6	6229.6
6.2	6219.0	6248.9	-29.9	6242.1
6.22	6251.0	6261.2	-10.2	6254.5
6.24	6235.0	6273.5	-38.5	6266.7
6.26	6282.0	6285.7	-3.7	6278.9
6.28	6353.0	6297.8	55.2	6291.0
6.3	6433.0	6309.8	123.2	6303.0
6.32	6361.0	6321.7	39.3	6314.9
6.34	6143.0	6333.5	-190.5	6326.7
6.36	6302.0	6345.2	-43.2	6338.4
6.38	6457.0	6356.8	100.2	6350.0
6.4	6411.0	6368.3	42.7	6361.5
6.42	6427.0	6379.6	47.4	6372.8
6.44	6442.0	6390.8	51.2	6384.0
6.46	6533.0	6401.9	131.1	6395.1
6.48	6452.0	6412.9	39.1	6406.1
6.5	6383.0	6423.8	-40.8	6417.0
6.52	6383.0	6434.5	-51.5	6427.7
6.54	6340.0	6445.0	-105.0	6438.3
6.56	6478.0	6455.5	22.5	6448.7
6.58	6370.0	6465.8	-95.8	6459.0
6.6	6515.0	6475.9	39.1	6469.1
6.62	6572.0	6485.9	86.1	6479.1
6.64	6481.0	6495.8	-14.8	6489.0
6.66	6496.0	6505.5	-9.5	6498.7
6.68	6452.0	6515.0	-63.0	6508.2
6.7	6531.0	6524.4	6.6	6517.6
6.72	6613.0	6533.6	79.4	6526.8
6.74	6662.0	6542.7	119.3	6535.9
6.76	6520.0	6551.5	-31.5	6544.7
6.78	6675.0	6560.2	114.8	6553.4
6.8	6569.0	6568.8	0.3	6562.0
6.82	6572.0	6577.1	-5.1	6570.3
6.84	6729.0	6585.2	143.8	6578.5
6.86	6639.0	6593.2	45.8	6586.4
6.88	6619.0	6601.0	18.0	6594.2
6.9	6481.0	6608.6	-127.6	6601.8
6.92	6618.0	6616.1	1.9	6609.3
6.94	6627.0	6623.3	3.7	6616.5
6.96	6595.0	6630.4	-35.4	6623.6
6.98	6607.0	6637.3	-30.3	6630.5
7.0	6722.0	6644.0	78.0	6637.2
7.02	6592.0	6650.6	-58.6	6643.8
7.04	6604.0	6657.0	-53.0	6650.2
7.06	6694.0	6663.2	30.8	6656.4
7.08	6692.0	6669.3	22.7	6662.5
7.1	6707.0	6675.2	31.8	6668.4
7.12	6664.0	6680.9	-16.9	6674.1
7.14	6719.0	6686.5	32.5	6679.7
7.16	6753.0	6691.9	61.1	6685.1
7.18	6715.0	6697.2	17.8	6690.4
7.2	6699.0	6702.3	-3.3	6695.5
7.22	6665.0	6707.2	-42.2	6700.4
7.24	6712.0	6712.0	0.0	6705.2
7.26	6841.0	6716.6	124.4	6709.8
7.28	6860.0	6721.1	138.9	6714.3
7.3	6787.0	6725.5	61.5	6718.7
7.32	6909.0	6729.7	179.3	6722.9
7.34	6665.0	6733.7	-68.7	6726.9
7.36	6713.0	6737.6	-24.6	6730.8
7.38	6830.0	6741.4	88.6	6734.6
7.4	6680.0	6745.0	-65.0	6738.2
7.42	6805.0	6748.5	56.5	6741.7
7.44	6719.0	6751.9	-32.9	6745.1
7.46	6759.0	6755.1	3.9	6748.3
7.48	6679.0	6758.2	-79.2	6751.4
7.5	6876.0	6761.1	114.9	6754.3
7.52	6783.0	6763.9	19.1	6757.1
7.54	6815.0	6766.6	48.4	6759.8
7.56	6827.0	6769.2	57.8	6762.4
7.58	6651.0	6771.6	-120.6	6764.8
7.6	6750.0	6774.0	-24.0	6767.2
7.62	6766.0	6776.2	-10.1	6769.4
7.64	6818.0	6778.2	39.8	6771.4
7.66	6809.0	6780.2	28.8	6773.4
7.68	6855.0	6782.0	73.0	6775.2
7.7	6848.0	6783.7	64.3	6776.9
7.72	6840.0	6785.3	54.7	6778.6
7.74	6860.0	6786.8	73.2	6780.1
7.76	6723.0	6788.2	-65.2	6781.4
7.78	6723.0	6789.5	-66.5	6782.7
7.8	6976.0	6790.7	185.3	6783.9
7.82	6875.0	6791.7	83.3	6784.9
7.84	6851.0	6792.7	58.3	6785.9
7.86	6835.0	6793.6	41.5	6786.8
7.88	6836.0	6794.3	41.7	6787.5
7.9	6924.0	6795.0	129.0	6788.2
7.92	6885.0	6795.5	89.5	6788.7
7.94	6839.0	6796.0	43.0	6789.2
7.96	6940.0	6796.3	143.7	6789.5
7.98	6791.0	6796.6	-5.6	6789.8
8.0	6738.0	6796.8	-58.8	6790.0
8.02	6758.0	6796.9	-38.9	6790.1
8.04	6875.0	6796.9	78.1	6790.1
8.06	6824.0	6796.8	27.2	6790.0
8.08	6696.0	6796.6	-100.6	6789.8
8.1	6789.0	6796.4	-7.4	6789.6
8.12	7027.0	6796.1	230.9	6789.3
8.14	6935.0	6795.6	139.4	6788.9
8.16	6785.0	6795.2	-10.2	6788.4
8.18	6784.0	6794.6	-10.6	6787.8
8.2	6805.0	6793.9	11.1	6787.1
8.22	6852.0	6793.2	58.8	6786.4
8.24	6892.0	6792.4	99.6	6785.6
8.26	6853.0	6791.6	61.4	6784.8
8.28	6768.0	6790.6	-22.6	6783.9
8.3	6745.0	6789.7	-44.7	6782.9
8.32	6893.0	6788.6	104.4	6781.8
8.34	6705.0	6787.5	-82.5	6780.7
8.36	6803.0	6786.3	16.7	6779.5
8.38	6847.0	6785.0	62.0	6778.2
8.4	6750.0	6783.7	-33.7	6776.9
8.42	6976.0	6782.4	193.6	6775.6
8.44	6622.0	6780.9	-158.9	6774.1
8.46	6740.0	6779.5	-39.5	6772.7
8.48	6770.0	6777.9	-7.9	6771.1
8.5	6771.0	6776.4	-5.4	6769.6
8.52	6789.0	6774.7	14.3	6767.9
8.54	6787.0	6773.1	13.9	6766.3
8.56	6871.0	6771.3	99.7	6764.5
8.58	6884.0	6769.6	114.4	6762.8
8.6	6841.0	6767.8	73.2	6761.0
8.62	6753.0	6765.9	-12.9	6759.1
8.64	6626.0	6764.0	-138.0	6757.2
8.66	6764.0	6762.1	1.9	6755.3
8.68	6943.0	6760.1	182.9	6753.3
8.7	6976.0	6758.1	217.9	6751.3
8.72	6703.0	6756.1	-53.1	6749.3
8.74	6762.0	6754.0	8.0	6747.3
8.76	6766.0	6752.0	14.0	6745.2
8.78	6826.0	6749.8	76.2	6743.0
8.8	6833.0	6747.7	85.3	6740.9
8.82	6718.0	6745.5	-27.5	6738.7
8.84	6753.0	6743.3	9.7	6736.5
8.86	6819.0	6741.1	77.9	6734.3
8.88	6761.0	6738.9	22.1	6732.1
8.9	6782.0	6736.6	45.4	6729.8
8.92	6803.0	6734.3	68.7	6727.5
8.94	6758.0	6732.0	26.0	6725.2
8.96	6684.0	6729.7	-45.7	6722.9
8.98	6837.0	6727.4	109.6	6720.6
9.0	6817.0	6725.1	91.9	6718.3
9.02	6739.0	6722.8	16.2	6716.0
9.04	6769.0	6720.4	48.6	6713.6
9.06	6831.0	6718.1	112.9	6711.3
9.08	6843.0	6715.7	127.3	6708.9
9.1	6882.0	6713.4	168.6	6706.6
9.12	6635.0	6711.0	-76.0	6704.2
9.14	6585.0	6708.7	-123.7	6701.9
9.16	6715.0	6706.3	8.7	6699.5
9.18	6664.0	6704.0	-40.0	6697.2
9.2	6805.0	6701.6	103.4	6694.8
9.22	6751.0	6699.3	51.7	6692.5
9.24	6760.0	6697.0	63.0	6690.2
9.26	6582.0	6694.6	-112.6	6687.9
9.28	6862.0	6692.3	169.7	6685.6
9.3	6590.0	6690.1	-100.1	6683.3
9.32	6741.0	6687.8	53.2	6681.0
9.34	6770.0	6685.5	84.5	6678.7
9.36	6662.0	6683.3	-21.3	6676.5
9.38	6704.0	6681.0	23.0	6674.2
9.4	6578.0	6678.8	-100.8	6672.0
9.42	6682.0	6676.5	5.5	6669.7
9.44	6581.0	6674.3	-93.3	6667.5
9.46	6700.0	6672.0	28.0	6665.2
9.48	6759.0	6669.8	89.2	6663.0
9.5	6753.0	6667.5	85.5	6660.7
9.52	6681.0	6665.3	15.7	6658.5
9.54	6592.0	6663.0	-71.0	6656.2
9.56	6734.0	6660.7	73.3	6653.9
9.58	6721.0	6658.4	62.6	6651.6
9.6	6616.0	6656.1	-40.1	6649.3
9.62	6614.0	6653.7	-39.7	6646.9
9.64	6552.0	6651.4	-99.4	6644.6
9.66	6636.0	6649.0	-13.0	6642.2
9.68	6852.0	6646.6	205.4	6639.8
9.7	6649.0	6644.1	4.9	6637.3
9.72	6627.0	6641.6	-14.6	6634.8
9.74	6582.0	6639.1	-57.1	6632.3
9.76	6690.0	6636.6	53.4	6629.8
9.78	6585.0	6634.0	-49.0	6627.2
9.8	6581.0	6631.4	-50.4	6624.6
9.82	6654.0	6628.7	25.3	6621.9
9.84	6571.0	6626.0	-55.0	6619.2
9.86	6712.0	6623.3	88.7	6616.5
9.88	6685.0	6620.5	64.5	6613.7
9.9	6602.0	6617.6	-15.6	6610.8
9.92	6647.0	6614.7	32.3	6607.9
9.94	6683.0	6611.7	71.3	6604.9
9.96	6497.0	6608.7	-111.7	6601.9
9.98	6497.0	6605.6	-108.6	6598.8
10.0	6619.0	6602.5	16.5	6595.7
10.02	6533.0	6599.3	-66.3	6592.5
10.04	6604.0	6596.0	8.0	6589.2
10.06	6719.0	6592.7	126.3	6585.9
10.08	6599.0	6589.2	9.8	6582.5
10.1	6605.0	6585.8	19.2	6579.0
10.12	6551.0	6582.2	-31.2	6575.4
10.14	6508.0	6578.6	-70.6	6571.8
10.16	6605.0	6574.8	30.2	6568.0
10.18	6501.0	6571.0	-70.0	6564.2
10.2	6396.0	6567.2	-171.2	6560.4
10.22	6638.0	6563.2	74.8	6556.4
10.24	6390.0	6559.1	-169.1	6552.3
10.26	6554.0	6555.0	-1.0	6548.2
10.28	6479.0	6550.7	-71.7	6543.9
10.3	6546.0	6546.4	-0.4	6539.6
10.32	6436.0	6542.0	-106.0	6535.2
10.34	6439.0	6537.4	-98.4	6530.6
10.36	6517.0	6532.8	-15.8	6526.0
10.38	6453.0	6528.0	-75.0	6521.3
10.4	6359.0	6523.2	-164.2	6516.4
10.42	6623.0	6518.2	104.8	6511.4
10.44	6497.0	6513.2	-16.2	6506.4
10.46	6574.0	6508.0	66.0	6501.2
10.48	6455.0	6502.7	-47.7	6495.9
10.5	6466.0	6497.3	-31.3	6490.5
10.52	6569.0	6491.8	77.2	6485.0
10.54	6395.0	6486.1	-91.1	6479.3
10.56	6395.0	6480.3	-85.3	6473.5
10.58	6388.0	6474.4	-86.4	6467.6
10.6	6350.0	6468.4	-118.4	6461.6
10.62	6578.0	6462.2	115.8	6455.4
10.64	6566.0	6455.9	110.1	6449.1
10.66	6578.0	6449.5	128.5	6442.7
10.68	6362.0	6442.9	-80.9	6436.1
10.7	6367.0	6436.2	-69.2	6429.4
10.72	6395.0	6429.4	-34.4	6422.6
10.74	6589.0	6422.4	166.6	6415.6
10.76	6592.0	6415.2	176.8	6408.4
10.78	6577.0	6407.9	169.1	6401.2
10.8	6269.0	6400.5	-131.5	6393.7
10.82	6452.0	6392.9	59.1	6386.1
10.84	6297.0	6385.2	-88.2	6378.4
10.86	6357.0	6377.3	-20.3	6370.5
10.88	6427.0	6369.2	57.8	6362.4
10.9	6369.0	6361.0	8.0	6354.3
10.92	6251.0	6352.7	-101.7	6345.9
10.94	6384.0	6344.2	39.8	6337.4
10.96	6217.0	6335.6	-118.6	6328.8
10.98	6404.0	6326.8	77.2	6320.0
11.0	6354.0	6317.8	36.2	6311.1
11.02	6390.0	6308.8	81.2	6302.0
11.04	6324.0	6299.5	24.5	6292.7
11.06	6337.0	6290.2	46.8	6283.4
11.08	6485.0	6280.6	204.4	6273.9
11.1	6444.0	6271.0	173.0	6264.2
11.12	6184.0	6261.2	-77.2	6254.4
11.14	6464.0	6251.2	212.8	6244.4
11.16	6254.0	6241.2	12.8	6234.4
11.18	6474.0	6230.9	243.1	6224.1
11.2	6397.0	6220.6	176.4	6213.8
11.22	6569.0	6210.0	359.0	6203.2
11.24	6319.0	6199.4	119.6	6192.6
11.26	6149.0	6188.6	-39.6	6181.8
11.28	6282.0	6177.7	104.3	6170.9
11.3	6360.0	6166.6	193.4	6159.8
11.32	6217.0	6155.4	61.6	6148.6
11.34	6260.0	6144.1	115.9	6137.3
11.36	6233.0	6132.6	100.4	6125.8
11.38	6308.0	6121.0	187.0	6114.2
11.4	6248.0	6109.2	138.8	6102.4
11.42	6201.0	6097.4	103.6	6090.6
11.44	6257.0	6085.3	171.7	6078.6
11.46	6188.0	6073.2	114.8	6066.4
11.48	6234.0	6060.9	173.1	6054.1
11.5	6079.0	6048.5	30.5	6041.7
11.52	6270.0	6036.0	234.0	6029.2
11.54	6114.0	6023.3	90.7	6016.5
11.56	6092.0	6010.5	81.5	6003.7
11.58	6087.0	5997.6	89.4	5990.8
11.6	5954.0	5984.5	-30.5	5977.7
11.62	6161.0	5971.3	189.7	5964.5
11.64	6016.0	5958.0	58.0	5951.2
11.66	6045.0	5944.6	100.4	5937.8
11.68	6153.0	5931.0	222.0	5924.2
11.7	6065.0	5917.3	147.7	5910.5
11.72	6104.0	5903.5	200.5	5896.7
11.74	6069.0	5889.6	179.4	5882.8
11.76	6092.0	5875.5	216.5	5868.7
11.78	5973.0	5861.3	111.7	5854.5
11.8	6099.0	5847.0	252.0	5840.2
11.82	6018.0	5832.6	185.4	5825.8
11.84	6068.0	5818.0	250.0	5811.2
11.86	6049.0	5803.3	245.7	5796.6
11.88	5856.0	5788.6	67.4	5781.8
11.9	5952.0	5773.6	178.4	5766.9
11.92	5874.0	5758.6	115.4	5751.8
11.94	5739.0	5743.5	-4.5	5736.7
11.96	5832.0	5728.2	103.8	5721.4
11.98	5981.0	5712.8	268.2	5706.0
12.0	5971.0	5697.3	273.7	5690.5
12.02	5905.0	5681.7	223.3	5674.9
12.04	5900.0	5666.0	234.0	5659.2
12.06	5793.0	5650.1	142.9	5643.3
12.08	5779.0	5634.2	144.8	5627.4
12.1	5779.0	5618.1	160.9	5611.3
12.12	5788.0	5601.9	186.1	5595.1
12.14	5743.0	5585.6	157.4	5578.8
12.16	5783.0	5569.2	213.8	5562.4
12.18	5609.0	5552.7	56.3	5545.9
12.2	5693.0	5536.1	156.9	5529.3
12.22	5684.0	5519.3	164.7	5512.5
12.24	5823.0	5502.5	320.5	5495.7
12.26	5605.0	5485.5	119.5	5478.7
12.28	5490.0	5468.4	21.6	5461.7
12.3	5791.0	5451.3	339.7	5444.5
12.32	5582.0	5434.0	148.0	5427.2
12.34	5663.0	5416.6	246.4	5409.8
12.36	5573.0	5399.1	173.9	5392.3
12.38	5615.0	5381.5	233.5	5374.7
12.4	5617.0	5363.8	253.2	5357.0
12.42	5576.0	5346.0	230.0	5339.2
12.44	5475.0	5328.1	146.9	5321.3
12.46	5505.0	5310.1	194.9	5303.3
12.48	5415.0	5292.0	123.0	5285.2
12.5	5427.0	5273.8	153.2	5267.0
12.52	5341.0	5255.5	85.5	5248.7
12.54	5423.0	5237.1	185.9	5230.3
12.56	5323.0	5218.6	104.4	5211.8
12.58	5242.0	5200.0	42.0	5193.2
12.6	5368.0	5181.3	186.7	5174.5
12.62	5305.0	5162.5	142.5	5155.7
12.64	5243.0	5143.6	99.4	5136.8
12.66	5193.0	5124.6	68.4	5117.8
12.68	5234.0	5105.5	128.5	5098.7
12.7	5195.0	5086.3	108.7	5079.5
12.72	5182.0	5067.0	115.0	5060.2
12.74	5075.0	5047.7	27.3	5040.9
12.76	5116.0	5028.2	87.8	5021.4
12.78	5216.0	5008.6	207.4	5001.9
12.8	5105.0	4989.0	116.0	4982.2
12.82	5074.0	4969.3	104.7	4962.5
12.84	5059.0	4949.4	109.6	4942.6
12.86	4952.0	4929.5	22.5	4922.7
12.88	4923.0	4909.5	13.5	4902.7
12.9	4800.0	4889.4	-89.4	4882.6
12.92	4886.0	4869.2	16.8	4862.4
12.94	4886.0	4848.9	37.1	4842.1
12.96	4861.0	4828.6	32.4	4821.8
12.98	4915.0	4808.1	106.9	4801.4
13.0	4824.0	4787.6	36.4	4780.8
13.02	4822.0	4767.0	55.0	4760.2
13.04	4745.0	4746.4	-1.4	4739.6
13.06	4731.0	4725.6	5.4	4718.8
13.08	4684.0	4704.8	-20.8	4698.0
13.1	4712.0	4683.9	28.1	4677.2
13.12	4737.0	4663.0	74.0	4656.2
13.14	4663.0	4642.0	21.0	4635.2
13.16	4640.0	4620.9	19.1	4614.1
13.18	4742.0	4599.8	142.2	4593.0
13.2	4679.0	4578.6	100.4	4571.8
13.22	4606.0	4557.4	48.6	4550.6
13.24	4590.0	4536.1	53.9	4529.3
13.26	4421.0	4514.8	-93.7	4508.0
13.28	4331.0	4493.4	-162.4	4486.6
13.3	4439.0	4471.9	-32.9	4465.1
13.32	4516.0	4450.5	65.5	4443.7
13.34	4518.0	4428.9	89.1	4422.1
13.36	4473.0	4407.4	65.6	4400.6
13.38	4441.0	4385.8	55.2	4379.0
13.4	4265.0	4364.2	-99.2	4357.4
13.42	4306.0	4342.5	-36.5	4335.7
13.44	4305.0	4320.8	-15.8	4314.0
13.46	4345.0	4299.1	45.9	4292.3
13.48	4209.0	4277.4	-68.4	4270.6
13.5	4235.0	4255.6	-20.6	4248.8
13.52	4106.0	4233.8	-127.8	4227.0
13.54	4230.0	4212.0	18.0	4205.2
13.56	4128.0	4190.2	-62.2	4183.4
13.58	4081.0	4168.4	-87.4	4161.6
13.6	4145.0	4146.5	-1.5	4139.8
13.62	3980.0	4124.7	-144.7	4117.9
13.64	4139.0	4102.8	36.2	4096.0
13.66	4022.0	4081.0	-59.0	4074.2
13.68	3957.0	4059.1	-102.1	4052.3
13.7	3971.0	4037.2	-66.2	4030.4
13.72	3972.0	4015.4	-43.4	4008.6
13.74	3908.0	3993.5	-85.5	3986.7
13.76	3858.0	3971.7	-113.7	3964.9
13.78	3852.0	3949.8	-97.8	3943.0
13.8	3864.0	3928.0	-64.0	3921.2
13.82	3786.0	3906.2	-120.2	3899.4
13.84	3915.0	3884.4	30.6	3877.6
13.86	3822.0	3862.6	-40.6	3855.8
13.88	3856.0	3840.8	15.2	3834.0
13.9	3736.0	3819.1	-83.1	3812.3
13.92	3823.0	3797.4	25.7	3790.6
13.94	3803.0	3775.7	27.3	3768.9
13.96	3706.0	3754.0	-48.0	3747.2
13.98	3679.0	3732.4	-53.4	3725.6
14.0	3686.0	3710.8	-24.8	3704.0
14.02	3464.0	3689.2	-225.2	3682.4
14.04	3605.0	3667.7	-62.7	3660.9
14.06	3514.0	3646.2	-132.2	3639.4
14.08	3682.0	3624.7	57.3	3618.0
14.1	3567.0	3603.4	-36.4	3596.6
14.12	3559.0	3582.0	-23.0	3575.2
14.14	3372.0	3560.7	-188.7	3553.9
14.16	3513.0	3539.4	-26.4	3532.7
14.18	3525.0	3518.3	6.7	3511.5
14.2	3463.0	3497.1	-34.1	3490.3
14.22	3440.0	3476.0	-36.0	3469.2
14.24	3306.0	3455.0	-149.0	3448.2
14.26	3413.0	3434.1	-21.1	3427.3
14.28	3473.0	3413.2	59.8	3406.4
14.3	3366.0	3392.3	-26.3	3385.5
14.32	3269.0	3371.6	-102.6	3364.8
14.34	3330.0	3350.9	-20.9	3344.1
14.36	3327.0	3330.3	-3.3	3323.5
14.38	3370.0	3309.7	60.3	3303.0
14.4	3322.0	3289.3	32.7	3282.5
14.42	3249.0	3268.9	-19.9	3262.1
14.44	3260.0	3248.6	11.4	3241.8
14.46	3217.0	3228.4	-11.4	3221.6
14.48	3095.0	3208.3	-113.3	3201.5
14.5	3104.0	3188.3	-84.3	3181.5
14.52	3070.0	3168.3	-98.3	3161.5
14.54	3153.0	3148.5	4.5	3141.7
14.56	3184.0	3128.8	55.3	3122.0
14.58	3040.0	3109.1	-69.1	3102.3
14.6	3006.0	3089.6	-83.6	3082.8
14.62	3072.0	3070.1	1.9	3063.3
14.64	2949.0	3050.8	-101.8	3044.0
14.66	3125.0	3031.5	93.5	3024.8
14.68	2973.0	3012.4	-39.4	3005.6
14.7	2894.0	2993.4	-99.4	2986.6
14.72	2967.0	2974.5	-7.5	2967.7
14.74	3007.0	2955.8	51.2	2949.0
14.76	3008.0	2937.1	70.9	2930.3
14.78	2925.0	2918.6	6.4	2911.8
14.8	2914.0	2900.2	13.8	2893.4
14.82	2906.0	2881.9	24.1	2875.1
14.84	2894.0	2863.7	30.3	2856.9
14.86	2886.0	2845.7	40.3	2838.9
14.88	2762.0	2827.8	-65.8	2821.0
14.9	2880.0	2810.0	70.0	2803.2
14.92	2780.0	2792.4	-12.4	2785.6
14.94	2665.0	2774.9	-109.9	2768.1
14.96	2708.0	2757.6	-49.6	2750.8
14.98	2706.0	2740.4	-34.4	2733.6
15.0	2662.0	2723.3	-61.3	2716.5
15.02	2843.0	2706.4	136.6	2699.6
15.04	2655.0	2689.7	-34.7	2682.9
15.06	2694.0	2673.1	20.9	2666.3
15.08	2694.0	2656.6	37.4	2649.8
15.1	2744.0	2640.4	103.6	2633.6
15.12	2597.0	2624.2	-27.2	2617.4
15.14	2601.0	2608.3	-7.3	2601.5
15.16	2680.0	2592.5	87.5	2585.7
15.18	2635.0	2576.8	58.2	2570.0
15.2	2616.0	2561.4	54.6	2554.6
15.22	2607.0	2546.1	60.9	2539.3
15.24	2505.0	2530.9	-25.9	2524.2
15.26	2424.0	2516.0	-92.0	2509.2
15.28	2515.0	2501.2	13.8	2494.4
15.3	2529.0	2486.6	42.4	2479.8
15.32	2560.0	2472.2	87.8	2465.4
15.34	2517.0	2458.0	59.0	2451.2
15.36	2501.0	2443.9	57.1	2437.1
15.38	2465.0	2430.0	35.0	2423.2
15.4	2402.0	2416.3	-14.3	2409.5
15.42	2477.0	2402.7	74.3	2395.9
15.44	2496.0	2389.3	106.7	2382.5
15.46	2379.0	2376.1	2.9	2369.3
15.48	2499.0	2363.0	136.0	2356.2
15.5	2399.0	2350.1	48.9	2343.3
15.52	2437.0	2337.3	99.7	2330.5
15.54	2477.0	2324.7	152.3	2317.9
15.56	2400.0	2312.3	87.7	2305.5
15.58	2291.0	2300.0	-9.0	2293.2
15.6	2338.0	2287.9	50.1	2281.1
15.62	2361.0	2275.9	85.1	2269.1
15.64	2396.0	2264.1	131.9	2257.3
15.66	2335.0	2252.4	82.6	2245.6
15.68	2265.0	2240.9	24.1	2234.1
15.7	2300.0	2229.5	70.5	2222.7
15.72	2254.0	2218.2	35.8	2211.5
15.74	2343.0	2207.2	135.8	2200.4
15.76	2376.0	2196.2	179.8	2189.4
15.78	2306.0	2185.4	120.6	2178.6
15.8	2244.0	2174.7	69.3	2167.9
15.82	2305.0	2164.2	140.8	2157.4
15.84	2221.0	2153.8	67.2	2147.0
15.86	2221.0	2143.5	77.5	2136.7
15.88	2082.0	2133.4	-51.4	2126.6
15.9	2228.0	2123.4	104.6	2116.6
15.92	2211.0	2113.5	97.5	2106.7
15.94	2166.0	2103.8	62.2	2097.0
15.96	2196.0	2094.2	101.8	2087.4
15.98	2232.0	2084.7	147.3	2077.9
16.0	2115.0	2075.3	39.7	2068.5
16.02	2120.0	2066.1	53.9	2059.3
16.04	2179.0	2056.9	122.1	2050.2
16.06	2168.0	2047.9	120.1	2041.1
16.08	2192.0	2039.1	152.9	2032.3
16.1	2059.0	2030.3	28.7	2023.5
16.12	2101.0	2021.6	79.4	2014.8
16.14	2120.0	2013.1	106.9	2006.3
16.16	2063.0	2004.7	58.3	1997.9
16.18	2157.0	1996.4	160.6	1989.6
16.2	2110.0	1988.2	121.8	1981.4
16.22	2156.0	1980.1	175.9	1973.3
16.24	2070.0	1972.1	97.9	1965.3
16.26	2062.0	1964.2	97.8	1957.4
16.28	1994.0	1956.4	37.6	1949.6
16.3	2031.0	1948.7	82.3	1941.9
16.32	2080.0	1941.1	138.9	1934.3
16.34	1970.0	1933.6	36.4	1926.8
16.36	2049.0	1926.2	122.8	1919.5
16.38	1974.0	1919.0	55.0	1912.2
16.4	2026.0	1911.8	114.2	1905.0
16.42	1981.0	1904.7	76.3	1897.9
16.44	1917.0	1897.6	19.4	1890.9
16.46	1988.0	1890.7	97.3	1883.9
16.48	1945.0	1883.9	61.1	1877.1
16.5	1942.0	1877.1	64.9	1870.3
16.52	1832.0	1870.5	-38.5	1863.7
16.54	2015.0	1863.9	151.1	1857.1
16.56	1970.0	1857.4	112.6	1850.6
16.58	1962.0	1851.0	111.0	1844.2
16.6	1926.0	1844.6	81.4	1837.9
16.62	1879.0	1838.4	40.6	1831.6
16.64	1885.0	1832.2	52.8	1825.4
16.66	1904.0	1826.1	77.9	1819.3
16.68	1962.0	1820.1	141.9	1813.3
16.7	1869.0	1814.1	54.9	1807.3
16.72	1906.0	1808.2	97.8	1801.4
16.74	1891.0	1802.4	88.6	1795.6
16.76	1908.0	1796.6	111.4	1789.8
16.78	1842.0	1790.9	51.1	1784.2
16.8	1806.0	1785.3	20.7	1778.5
16.82	1839.0	1779.8	59.2	1773.0
16.84	1757.0	1774.3	-17.3	1767.5
16.86	1832.0	1768.8	63.2	1762.0
16.88	1876.0	1763.4	112.6	1756.6
16.9	1823.0	1758.1	64.9	1751.3
16.92	1826.0	1752.8	73.2	1746.0
16.94	1736.0	1747.6	-11.6	1740.8
16.96	1849.0	1742.5	106.5	1735.7
16.98	1809.0	1737.4	71.6	1730.6
17.0	1777.0	1732.3	44.7	1725.5
17.02	1694.0	1727.3	-33.3	1720.5
17.04	1759.0	1722.3	36.7	1715.5
17.06	1760.0	1717.4	42.6	1710.6
17.08	1719.0	1712.5	6.5	1705.7
17.1	1704.0	1707.7	-3.7	1700.9
17.12	1772.0	1702.9	69.1	1696.1
17.14	1769.0	1698.1	70.9	1691.3
17.16	1786.0	1693.4	92.6	1686.6
17.18	1775.0	1688.7	86.3	1681.9
17.2	1637.0	1684.1	-47.1	1677.3
17.22	1681.0	1679.4	1.6	1672.7
17.24	1673.0	1674.9	-1.9	1668.1
17.26	1719.0	1670.3	48.7	1663.5
17.28	1711.0	1665.8	45.2	1659.0
17.3	1667.0	1661.3	5.7	1654.5
17.32	1702.0	1656.8	45.2	1650.0
17.34	1662.0	1652.4	9.6	1645.6
17.36	1654.0	1647.9	6.1	1641.2
17.38	1668.0	1643.5	24.5	1636.7
17.4	1616.0	1639.2	-23.2	1632.4
17.42	1590.0	1634.8	-44.8	1628.0
17.44	1654.0	1630.4	23.6	1623.6
17.46	1609.0	1626.1	-17.1	1619.3
17.48	1594.0	1621.8	-27.8	1615.0
17.5	1629.0	1617.5	11.5	1610.7
17.52	1680.0	1613.2	66.8	1606.4
17.54	1608.0	1608.9	-0.9	1602.1
17.56	1544.0	1604.6	-60.6	1597.8
17.58	1662.0	1600.3	61.7	1593.6
17.6	1548.0	1596.1	-48.1	1589.3
17.62	1605.0	1591.8	13.2	1585.0
17.64	1589.0	1587.6	1.5	1580.8
17.66	1562.0	1583.3	-21.3	1576.5
17.68	1549.0	1579.0	-30.0	1572.2
17.7	1533.0	1574.8	-41.8	1568.0
17.72	1510.0	1570.5	-60.5	1563.7
17.74	1596.0	1566.2	29.8	1559.4
17.76	1513.0	1561.9	-48.9	1555.1
17.78	1596.0	1557.6	38.4	1550.8
17.8	1594.0	1553.3	40.7	1546.5
17.82	1590.0	1549.0	41.0	1542.2
17.84	1587.0	1544.7	42.3	1537.9
17.86	1552.0	1540.4	11.6	1533.6
17.88	1504.0	1536.0	-32.0	1529.2
17.9	1528.0	1531.6	-3.6	1524.8
17.92	1509.0	1527.2	-18.2	1520.4
17.94	1446.0	1522.8	-76.8	1516.0
17.96	1492.0	1518.4	-26.4	1511.6
17.98	1480.0	1514.0	-34.0	1507.2
18.0	1462.0	1509.5	-47.5	1502.7
18.02	1525.0	1505.0	20.0	1498.3
18.04	1461.0	1500.6	-39.6	1493.8
18.06	1472.0	1496.1	-24.1	1489.3
18.08	1460.0	1491.6	-31.6	1484.8
18.1	1504.0	1487.0	17.0	1480.3
18.12	1387.0	1482.5	-95.5	1475.7
18.14	1472.0	1478.0	-6.0	1471.2
18.16	1409.0	1473.4	-64.4	1466.6
18.18	1456.0	1468.9	-12.9	1462.1
18.2	1362.0	1464.3	-102.3	1457.5
18.22	1428.0	1459.7	-31.7	1452.9
18.24	1470.0	1455.1	14.9	1448.3
18.26	1419.0	1450.5	-31.5	1443.7
18.28	1467.0	1445.9	21.1	1439.1
18.3	1397.0	1441.3	-44.3	1434.5
18.32	1432.0	1436.7	-4.7	1429.9
18.34	1450.0	1432.0	18.0	1425.2
18.36	1400.0	1427.4	-27.4	1420.6
18.38	1383.0	1422.8	-39.8	1416.0
18.4	1428.0	1418.1	9.9	1411.3
18.42	1408.0	1413.5	-5.5	1406.7
18.44	1338.0	1408.8	-70.8	1402.0
18.46	1371.0	1404.2	-33.2	1397.4
18.48	1344.0	1399.5	-55.5	1392.7
18.5	1373.0	1394.9	-21.9	1388.1
18.52	1392.0	1390.2	1.8	1383.4
18.54	1311.0	1385.6	-74.6	1378.8
18.56	1343.0	1380.9	-37.9	1374.1
18.58	1399.0	1376.2	22.8	1369.4
18.6	1323.0	1371.6	-48.6	1364.8
18.62	1360.0	1366.9	-6.9	1360.1
18.64	1352.0	1362.3	-10.3	1355.5
18.66	1379.0	1357.6	21.4	1350.8
18.68	1351.0	1353.0	-2.0	1346.2
18.7	1386.0	1348.3	37.7	1341.5
18.72	1304.0	1343.7	-39.7	1336.9
18.74	1353.0	1339.0	14.0	1332.2
18.76	1329.0	1334.4	-5.4	1327.6
18.78	1369.0	1329.8	39.2	1323.0
18.8	1344.0	1325.2	18.8	1318.4
18.82	1313.0	1320.5	-7.5	1313.8
18.84	1271.0	1315.9	-44.9	1309.1
18.86	1292.0	1311.3	-19.3	1304.5
18.88	1258.0	1306.7	-48.7	1300.0
18.9	1285.0	1302.9	-17.9	1295.4
18.92	1393.0	1298.3	94.7	1290.8
18.94	1267.0	1293.7	-26.7	1286.2
18.96	1279.0	1289.2	-10.2	1281.7
18.98	1255.0	1284.6	-29.6	1277.1
19.0	1242.0	1280.5	-38.5	1272.6
19.02	1248.0	1275.9	-27.9	1268.1
19.04	1277.0	1271.4	5.6	1263.6
19.06	1285.0	1266.9	18.1	1259.1
19.08	1192.0	1262.5	-70.5	1254.6
19.1	1272.0	1258.0	14.0	1250.1
19.12	1250.0	1253.5	-3.5	1245.7
19.14	1252.0	1249.1	2.9	1241.2
19.16	1290.0	1244.7	45.3	1236.8
19.18	1241.0	1240.3	0.7	1232.4
19.2	1201.0	1235.9	-34.9	1228.0
19.22	1243.0	1231.5	11.5	1223.6
19.24	1146.0	1227.1	-81.1	1219.2
19.26	1241.0	1222.8	18.2	1214.9
19.28	1221.0	1218.5	2.5	1210.6
19.3	1246.0	1214.2	31.8	1206.3
19.32	1235.0	1209.9	25.1	1202.0
19.34	1182.0	1205.6	-23.6	1197.7
19.36	1239.0	1201.4	37.6	1193.5
19.38	1247.0	1197.2	49.8	1189.3
19.4	1170.0	1193.0	-23.0	1185.1
19.42	1212.0	1188.8	23.2	1180.9
19.44	1170.0	1184.6	-14.6	1176.7
19.46	1152.0	1180.5	-28.5	1172.6
19.48	1256.0	1176.4	79.6	1168.5
19.5	1203.0	1172.3	30.7	1164.4
19.52	1203.0	1168.3	34.7	1160.3
19.54	1182.0	1164.2	17.8	1156.3
19.56	1172.0	1160.2	11.8	1152.3
19.58	1158.0	1156.2	1.8	1148.3
19.6	1155.0	1152.3	2.7	1144.3
19.62	1083.0	1148.3	-65.3	1140.4
19.64	1186.0	1144.4	41.6	1136.5
19.66	1154.0	1140.6	13.4	1132.6
19.68	1097.0	1136.7	-39.7	1128.8
19.7	1175.0	1132.9	42.1	1125.0
19.72	1164.0	1129.1	34.9	1121.2
19.74	1206.0	1125.4	80.6	1117.4
19.76	1108.0	1121.6	-13.6	1113.7
19.78	1161.0	1117.9	43.1	1110.0
19.8	1135.0	1114.2	20.8	1106.3
19.82	1198.0	1110.6	87.4	1102.6
19.84	1146.0	1107.0	39.0	1099.0
19.86	1138.0	1103.3	34.7	1095.4
19.88	1142.0	1099.8	42.2	1091.8
19.9	1158.0	1096.2	61.8	1088.2
19.92	1053.0	1092.7	-39.7	1084.7
19.94	1126.0	1089.2	36.8	1081.2
19.96	1128.0	1085.7	42.3	1077.8
19.98	1073.0	1082.3	-9.3	1074.3
20.0	1121.0	1078.9	42.1	1070.9
20.02	1096.0	1075.5	20.5	1067.5
20.04	1112.0	1072.1	39.9	1064.1
20.06	1106.0	1068.8	37.2	1060.8
20.08	1139.0	1065.5	73.5	1057.5
20.1	1080.0	1062.2	17.8	1054.2
20.12	1083.0	1058.9	24.1	1050.9
20.14	1057.0	1055.7	1.3	1047.7
20.16	1081.0	1052.5	28.5	1044.4
20.18	1067.0	1049.3	17.7	1041.2
20.2	1029.0	1046.1	-17.1	1038.1
20.22	1105.0	1043.0	62.0	1034.9
20.24	1122.0	1039.8	82.2	1031.8
20.26	1082.0	1036.8	45.2	1028.7
20.28	1142.0	1033.7	108.3	1025.7
20.3	1054.0	1030.6	23.4	1022.6
20.32	1073.0	1027.6	45.4	1019.6
20.34	1094.0	1024.6	69.4	1016.6
20.36	1057.0	1021.7	35.3	1013.6
20.38	1034.0	1018.7	15.3	1010.7
20.4	1040.0	1015.8	24.2	1007.7
20.42	1130.0	1012.9	117.1	1004.8
20.44	1042.0	1010.0	32.0	1002.0
20.46	1020.0	1007.2	12.8	999.1
20.48	1067.0	1004.3	62.7	996.3
20.5	1015.0	1001.5	13.5	993.5
20.52	1053.0	998.8	54.2	990.7
20.54	1010.0	996.0	14.0	987.9
20.56	1087.0	993.3	93.7	985.2
20.58	1068.0	990.5	77.5	982.5
20.6	1042.0	987.9	54.1	979.8
20.62	1117.0	985.2	131.8	977.1
20.64	1030.0	982.5	47.5	974.5
20.66	1005.0	979.9	25.1	971.8
20.68	1022.0	977.3	44.7	969.2
20.7	1028.0	974.7	53.3	966.6
20.72	1025.0	972.2	52.8	964.1
20.74	1063.0	969.7	93.3	961.5
20.76	1024.0	967.1	56.9	959.0
20.78	1037.0	964.7	72.3	956.5
20.8	1008.0	962.2	45.8	954.1
20.82	1052.0	959.7	92.3	951.6
20.84	963.0	957.3	5.7	949.2
20.86	963.0	954.9	8.1	946.8
20.88	1024.0	952.5	71.5	944.4
20.9	1016.0	950.2	65.8	942.0
20.92	1010.0	947.8	62.2	939.7
20.94	1037.0	945.5	91.5	937.4
20.96	1069.0	943.2	125.8	935.1
20.98	950.0	940.9	9.1	932.8
21.0	1009.0	938.7	70.3	930.5
21.02	970.0	936.4	33.6	928.3
21.04	972.0	934.2	37.8	926.1
21.06	1043.0	932.0	111.0	923.9
21.08	1017.0	929.8	87.2	921.7
21.1	952.0	927.7	24.3	919.5
21.12	1019.0	925.5	93.5	917.4
21.14	1014.0	923.4	90.6	915.3
21.16	960.0	921.3	38.7	913.2
21.18	1034.0	919.3	114.7	911.1
21.2	966.0	917.2	48.8	909.0
21.22	1021.0	915.2	105.8	907.0
21.24	917.0	913.1	3.9	905.0
21.26	910.0	911.1	-1.1	903.0
21.28	937.0	909.2	27.8	901.0
21.3	933.0	907.2	25.8	899.0
21.32	996.0	905.3	90.7	897.1
21.34	942.0	903.3	38.7	895.1
21.36	972.0	901.4	70.6	893.2
21.38	913.0	899.6	13.4	891.3
21.4	922.0	897.7	24.3	889.5
21.42	977.0	895.8	81.2	887.6
21.44	918.0	894.0	24.0	885.8
21.46	905.0	892.2	12.8	884.0
21.48	889.0	890.4	-1.4	882.2
21.5	973.0	888.6	84.4	880.4
21.52	913.0	886.9	26.1	878.6
21.54	901.0	885.1	15.9	876.9
21.56	933.0	883.4	49.6	875.2
21.58	955.0	881.7	73.3	873.4
21.6	922.0	880.0	42.0	871.8
21.62	944.0	878.3	65.7	870.1
21.64	883.0	876.7	6.3	868.4
21.66	945.0	875.1	69.9	866.8
21.68	906.0	873.4	32.6	865.2
21.7	897.0	871.8	25.2	863.6
21.72	864.0	870.2	-6.2	862.0
21.74	912.0	868.7	43.3	860.4
21.76	860.0	867.1	-7.1	858.8
21.78	912.0	865.6	46.4	857.3
21.8	861.0	864.1	-3.1	855.8
21.82	817.0	862.6	-45.6	854.3
21.84	913.0	861.1	51.9	852.8
21.86	918.0	859.6	58.4	851.3
21.88	899.0	858.2	40.8	849.8
21.9	867.0	856.7	10.3	848.4
21.92	840.0	855.3	-15.3	847.0
21.94	882.0	853.9	28.1	845.6
21.96	901.0	852.5	48.5	844.2
21.98	858.0	851.1	6.9	842.8
22.0	904.0	849.8	54.2	841.4
22.02	859.0	848.4	10.6	840.1
22.04	842.0	847.1	-5.1	838.7
22.06	865.0	845.8	19.2	837.4
22.08	877.0	844.5	32.5	836.1
22.1	871.0	843.2	27.8	834.8
22.12	897.0	841.9	55.1	833.6
22.14	854.0	840.7	13.3	832.3
22.16	859.0	839.4	19.6	831.0
22.18	903.0	838.2	64.8	829.8
22.2	867.0	837.0	30.0	828.6
22.22	882.0	835.8	46.2	827.4
22.24	841.0	834.6	6.4	826.2
22.26	901.0	833.4	67.6	825.0
22.28	846.0	832.3	13.7	823.9
22.3	887.0	831.1	55.9	822.7
22.32	856.0	830.0	26.0	821.6
22.34	865.0	828.9	36.1	820.5
22.36	837.0	827.8	9.2	819.4
22.38	841.0	826.7	14.3	818.3
22.4	910.0	825.6	84.4	817.2
22.42	868.0	824.6	43.4	816.1
22.44	859.0	823.5	35.5	815.1
22.46	836.0	822.5	13.5	814.0
22.48	862.0	821.4	40.6	813.0
22.5	864.0	820.4	43.6	812.0
22.52	884.0	819.4	64.6	811.0
22.54	870.0	818.4	51.6	810.0
22.56	899.0	817.5	81.5	809.0
22.58	900.0	816.5	83.5	808.1
22.6	902.0	815.6	86.4	807.1
22.62	877.0	814.6	62.4	806.2
22.64	834.0	813.7	20.3	805.2
22.66	832.0	812.8	19.2	804.3
22.68	857.0	811.9	45.1	803.4
22.7	885.0	811.0	74.0	802.5
22.72	770.0	810.1	-40.1	801.6
22.74	825.0	809.3	15.7	800.8
22.76	823.0	808.4	14.6	799.9
22.78	804.0	807.6	-3.6	799.0
22.8	823.0	806.7	16.3	798.2
22.82	791.0	805.9	-14.9	797.4
22.84	831.0	805.1	25.9	796.6
22.86	859.0	804.3	54.7	795.8
22.88	820.0	803.5	16.5	795.0
22.9	832.0	802.7	29.3	794.2
22.92	845.0	802.0	43.0	793.4
22.94	776.0	801.2	-25.2	792.7
22.96	854.0	800.5	53.5	791.9
22.98	854.0	799.7	54.3	791.2
23.0	778.0	799.0	-21.0	790.4
23.02	855.0	798.3	56.7	789.7
23.04	816.0	797.6	18.4	789.0
23.06	828.0	796.9	31.1	788.3
23.08	834.0	796.2	37.8	787.6
23.1	782.0	795.5	-13.5	786.9
23.12	841.0	794.8	46.2	786.2
23.14	803.0	794.2	8.8	785.6
23.16	821.0	793.5	27.5	784.9
23.18	804.0	792.9	11.1	784.3
23.2	829.0	792.2	36.8	783.6
23.22	833.0	791.6	41.4	783.0
23.24	848.0	791.0	57.0	782.4
23.26	825.0	790.4	34.6	781.8
23.28	779.0	789.8	-10.8	781.2
23.3	803.0	789.2	13.8	780.6
23.32	806.0	788.6	17.4	780.0
23.34	796.0	788.1	7.9	779.4
23.36	796.0	787.5	8.5	778.9
23.38	826.0	787.0	39.0	778.3
23.4	804.0	786.4	17.6	777.7
23.42	825.0	785.9	39.1	777.2
23.44	766.0	785.3	-19.3	776.7
23.46	828.0	784.8	43.2	776.1
23.48	837.0	784.3	52.7	775.6
23.5	814.0	783.8	30.2	775.1
23.52	784.0	783.3	0.7	774.6
23.54	779.0	782.8	-3.8	774.1
23.56	751.0	782.3	-31.3	773.6
23.58	797.0	781.8	15.2	773.1
23.6	783.0	781.3	1.7	772.6
23.62	784.0	780.9	3.1	772.2
23.64	770.0	780.4	-10.4	771.7
23.66	788.0	780.0	8.0	771.2
23.68	800.0	779.5	20.5	770.8
23.7	804.0	779.1	24.9	770.3
23.72	740.0	778.7	-38.7	769.9
23.74	793.0	778.2	14.8	769.5
23.76	806.0	777.8	28.2	769.0
23.78	838.0	777.4	60.6	768.6
23.8	772.0	777.0	-5.0	768.2
23.82	790.0	776.6	13.4	767.8
23.84	804.0	776.2	27.8	767.4
23.86	836.0	775.8	60.2	767.0
23.88	725.0	775.4	-50.4	766.6
23.9	757.0	775.0	-18.0	766.2
23.92	768.0	774.6	-6.6	765.8
23.94	779.0	774.3	4.7	765.4
23.96	787.0	773.9	13.1	765.1
23.98	802.0	773.5	28.5	764.7
24.0	783.0	773.2	9.8	764.3
24.02	754.0	772.8	-18.8	764.0
24.04	743.0	772.5	-29.5	763.6
24.06	734.0	772.1	-38.1	763.3
24.08	784.0	771.8	12.2	762.9
24.1	730.0	771.5	-41.5	762.6
24.12	755.0	771.1	-16.1	762.3
24.14	785.0	770.8	14.2	761.9
24.16	803.0	770.5	32.5	761.6
24.18	759.0	770.2	-11.2	761.3
24.2	724.0	769.9	-45.9	761.0
24.22	746.0	769.5	-23.5	760.6
24.24	714.0	769.2	-55.2	760.3
24.26	786.0	768.9	17.1	760.0
24.28	780.0	768.6	11.4	759.7
24.3	754.0	768.3	-14.3	759.4
24.32	772.0	768.0	4.0	759.1
24.34	718.0	767.8	-49.8	758.8
24.36	755.0	767.5	-12.5	758.5
24.38	778.0	767.2	10.8	758.2
24.4	722.0	766.9	-44.9	757.9
24.42	799.0	766.6	32.4	757.6
24.44	810.0	766.3	43.7	757.4
24.46	740.0	766.1	-26.1	757.1
24.48	754.0	765.8	-11.8	756.8
24.5	737.0	765.5	-28.5	756.5
24.52	794.0	765.3	28.7	756.2
24.54	744.0	765.0	-21.0	756.0
24.56	731.0	764.7	-33.7	755.7
24.58	784.0	764.5	19.5	755.4
24.6	751.0	764.2	-13.2	755.2
24.62	751.0	763.9	-12.9	754.9
24.64	750.0	763.7	-13.7	754.6
24.66	802.0	763.4	38.6	754.4
24.68	721.0	763.2	-42.2	754.1
24.7	756.0	762.9	-6.9	753.8
24.72	793.0	762.7	30.3	753.6
24.74	811.0	762.4	48.6	753.3
24.76	767.0	762.2	4.8	753.1
24.78	689.0	761.9	-72.9	752.8
24.8	741.0	761.7	-20.7	752.5
24.82	790.0	761.4	28.6	752.3
24.84	751.0	761.2	-10.2	752.0
24.86	750.0	760.9	-10.9	751.8
24.88	750.0	760.7	-10.7	751.5
24.9	748.0	760.4	-12.4	751.3
24.92	773.0	760.2	12.8	751.0
24.94	742.0	759.9	-17.9	750.8
24.96	723.0	759.7	-36.7	750.5
24.98	763.0	759.4	3.6	750.3
25.0	743.0	759.2	-16.2	750.0
25.02	778.0	759.0	19.0	749.8
25.04	736.0	758.7	-22.7	749.5
25.06	767.0	758.5	8.5	749.3
25.08	749.0	758.2	-9.2	749.0
25.1	752.0	758.0	-6.0	748.8
25.12	812.0	757.8	54.2	748.5
25.14	751.0	757.5	-6.5	748.3
25.16	783.0	757.3	25.7	748.0
25.18	776.0	757.0	19.0	747.8
25.2	752.0	756.8	-4.8	747.5
25.22	790.0	756.6	33.4	747.3
25.24	740.0	756.3	-16.3	747.0
25.26	805.0	756.1	48.9	746.8
25.28	817.0	755.9	61.1	746.5
25.3	784.0	755.6	28.4	746.3
25.32	820.0	755.4	64.6	746.1
25.34	821.0	755.1	65.9	745.8
25.36	812.0	754.9	57.1	745.6
25.38	826.0	754.7	71.3	745.3
25.4	822.0	754.4	67.6	745.1
25.42	806.0	754.2	51.8	744.8
25.44	801.0	754.0	47.0	744.6
25.46	774.0	753.8	20.2	744.4
25.48	782.0	753.5	28.5	744.1
25.5	789.0	753.3	35.7	743.9
25.52	748.0	753.1	-5.1	743.6
25.54	709.0	752.8	-43.8	743.4
25.56	741.0	752.6	-11.6	743.2
25.58	760.0	752.4	7.6	742.9
25.6	797.0	752.1	44.9	742.7
25.62	771.0	751.9	19.1	742.5
25.64	731.0	751.7	-20.7	742.2
25.66	707.0	751.5	-44.5	742.0
25.68	721.0	751.2	-30.2	741.7
25.7	803.0	751.0	52.0	741.5
25.72	837.0	750.8	86.2	741.3
25.74	780.0	750.6	29.4	741.0
25.76	774.0	750.3	23.7	740.8
25.78	763.0	750.1	12.9	740.6
25.8	764.0	749.9	14.1	740.3
25.82	730.0	749.7	-19.7	740.1
25.84	759.0	749.5	9.5	739.9
25.86	726.0	749.2	-23.2	739.6
25.88	781.0	749.0	32.0	739.4
25.9	769.0	748.8	20.2	739.2
25.92	734.0	748.6	-14.6	739.0
25.94	716.0	748.3	-32.3	738.7
25.96	761.0	748.1	12.9	738.5
25.98	819.0	747.9	71.1	738.3
26.0	783.0	747.7	35.3	738.0
26.02	744.0	747.5	-3.5	737.8
26.04	749.0	747.3	1.7	737.6
26.06	770.0	747.0	23.0	737.4
26.08	747.0	746.8	0.2	737.1
26.1	796.0	746.6	49.4	736.9
26.12	792.0	746.4	45.6	736.7
26.14	801.0	746.2	54.8	736.4
26.16	731.0	746.0	-15.0	736.2
26.18	751.0	745.7	5.3	736.0
26.2	745.0	745.5	-0.5	735.8
26.22	719.0	745.3	-26.3	735.5
26.24	791.0	745.1	45.9	735.3
26.26	806.0	744.9	61.1	735.1
26.28	783.0	744.7	38.3	734.9
26.3	706.0	744.5	-38.5	734.6
26.32	755.0	744.2	10.8	734.4
26.34	755.0	744.0	11.0	734.2
26.36	778.0	743.8	34.2	734.0
26.38	788.0	743.6	44.4	733.7
26.4	785.0	743.4	41.6	733.5
26.42	779.0	743.2	35.8	733.3
26.44	819.0	743.0	76.0	733.1
26.46	808.0	742.8	65.2	732.9
26.48	827.0	742.6	84.4	732.6
26.5	854.0	742.3	111.7	732.4
26.52	885.0	742.1	142.9	732.2
26.54	900.0	741.9	158.1	732.0
26.56	893.0	741.7	151.3	731.8
26.58	850.0	741.5	108.5	731.5
26.6	912.0	741.3	170.7	731.3
26.62	876.0	741.1	134.9	731.1
26.64	909.0	740.9	168.1	730.9
26.66	779.0	740.7	38.3	730.7
26.68	834.0	740.5	93.5	730.4
26.7	814.0	740.3	73.7	730.2
26.72	798.0	740.1	57.9	730.0
26.74	801.0	739.9	61.1	729.8
26.76	752.0	739.7	12.3	729.6
26.78	809.0	739.5	69.5	729.3
26.8	781.0	739.2	41.8	729.1
26.82	742.0	739.0	3.0	728.9
26.84	730.0	738.8	-8.8	728.7
26.86	767.0	738.6	28.4	728.5
26.88	788.0	738.4	49.6	728.3
26.9	799.0	738.2	60.8	728.0
26.92	737.0	738.0	-1.0	727.8
26.94	777.0	737.8	39.2	727.6
26.96	726.0	737.6	-11.6	727.4
26.98	755.0	737.4	17.6	727.2
27.0	755.0	737.2	17.8	727.0
27.02	748.0	737.0	11.0	726.8
27.04	756.0	736.8	19.2	726.5
27.06	796.0	736.6	59.4	726.3
27.08	775.0	736.4	38.6	726.1
27.1	749.0	736.2	12.8	725.9
27.12	797.0	736.0	61.0	725.7
27.14	753.0	735.8	17.2	725.5
27.16	746.0	735.6	10.4	725.2
27.18	751.0	735.4	15.6	725.0
27.2	728.0	735.2	-7.2	724.8
27.22	752.0	735.0	17.0	724.6
27.24	804.0	734.8	69.2	724.4
27.26	782.0	734.6	47.4	724.2
27.28	715.0	734.4	-19.4	724.0
27.3	723.0	734.2	-11.2	723.8
27.32	785.0	734.0	51.0	723.5
27.34	787.0	733.8	53.2	723.3
27.36	780.0	733.6	46.4	723.1
27.38	721.0	733.4	-12.4	722.9
27.4	771.0	733.2	37.8	722.7
27.42	737.0	733.0	4.0	722.5
27.44	747.0	732.8	14.2	722.3
27.46	834.0	732.6	101.4	722.1
27.48	753.0	732.4	20.6	721.8
27.5	779.0	732.2	46.8	721.6
27.52	767.0	732.1	34.9	721.4
27.54	769.0	731.9	37.1	721.2
27.56	775.0	731.7	43.3	721.0
27.58	739.0	731.5	7.5	720.8
27.6	765.0	731.3	33.7	720.6
27.62	757.0	731.1	25.9	720.4
27.64	780.0	730.9	49.1	720.1
27.66	750.0	730.7	19.3	719.9
27.68	754.0	730.5	23.5	719.7
27.7	770.0	730.3	39.7	719.5
27.72	761.0	730.1	30.9	719.3
27.74	779.0	729.9	49.1	719.1
27.76	764.0	729.7	34.3	718.9
27.78	748.0	729.5	18.5	718.7
27.8	762.0	729.3	32.7	718.5
27.82	793.0	729.1	63.9	718.2
27.84	763.0	728.9	34.1	718.0
27.86	753.0	728.7	24.3	717.8
27.88	766.0	728.6	37.4	717.6
27.9	759.0	728.4	30.6	717.4
27.92	754.0	728.2	25.8	717.2
27.94	757.0	728.0	29.0	717.0
27.96	740.0	727.8	12.2	716.8
27.98	776.0	727.6	48.4	716.6
28.0	741.0	727.4	13.6	716.3
28.02	784.0	727.2	56.8	716.1
28.04	781.0	727.0	54.0	715.9
28.06	734.0	726.8	7.2	715.7
28.08	801.0	726.6	74.4	715.5
28.1	800.0	726.4	73.6	715.3
28.12	743.0	726.2	16.8	715.1
28.14	763.0	726.1	36.9	714.9
28.16	728.0	725.9	2.1	714.7
28.18	742.0	725.7	16.3	714.4
28.2	757.0	725.5	31.5	714.2
28.22	776.0	725.3	50.7	714.0
28.24	785.0	725.1	59.9	713.8
28.26	790.0	724.9	65.1	713.6
28.28	753.0	724.7	28.3	713.4
28.3	793.0	724.5	68.5	713.2
28.32	808.0	724.3	83.7	713.0
28.34	794.0	724.1	69.9	712.7
28.36	760.0	724.0	36.0	712.5
28.38	754.0	723.8	30.2	712.3
28.4	732.0	723.6	8.4	712.1
28.42	766.0	723.4	42.6	711.9
28.44	735.0	723.2	11.8	711.7
28.46	769.0	723.0	46.0	711.5
28.48	744.0	722.8	21.2	711.3
28.5	739.0	722.6	16.4	711.1
28.52	802.0	722.4	79.6	710.8
28.54	795.0	722.2	72.8	710.6
28.56	749.0	722.1	26.9	710.4
28.58	797.0	721.9	75.1	710.2
28.6	785.0	721.7	63.3	710.0
28.62	748.0	721.5	26.5	709.8
28.64	812.0	721.3	90.7	709.6
28.66	840.0	721.1	118.9	709.4
28.68	879.0	720.9	158.1	709.1
28.7	847.0	720.7	126.3	708.9
28.72	850.0	720.5	129.5	708.7
28.74	895.0	720.3	174.7	708.5
28.76	877.0	720.2	156.8	708.3
28.78	934.0	720.0	214.0	708.1
28.8	936.0	719.8	216.2	707.9
28.82	957.0	719.6	237.4	707.6
28.84	947.0	719.4	227.6	707.4
28.86	959.0	719.2	239.8	707.2
28.88	924.0	719.0	205.0	707.0
28.9	943.0	718.8	224.2	706.8
28.92	944.0	718.6	225.4	706.6
28.94	1019.0	718.5	300.5	706.4
28.96	992.0	718.3	273.7	706.1
28.98	923.0	718.1	204.9	705.9
29.0	986.0	717.9	268.1	705.7
29.02	1004.0	717.7	286.3	705.5
29.04	932.0	717.5	214.5	705.3
29.06	975.0	717.3	257.7	705.1
29.08	882.0	717.1	164.9	704.8
29.1	888.0	716.9	171.1	704.6
29.12	846.0	716.8	129.2	704.4
29.14	863.0	716.6	146.4	704.2
29.16	848.0	716.4	131.6	704.0
29.18	791.0	716.2	74.8	703.8
29.2	774.0	716.0	58.0	703.5
29.22	777.0	715.8	61.2	703.3
29.24	782.0	715.6	66.4	703.1
29.26	794.0	715.4	78.6	702.9
29.28	761.0	715.2	45.8	702.7
29.3	752.0	715.1	36.9	702.4
29.32	835.0	714.9	120.1	702.2
29.34	789.0	714.7	74.3	702.0
29.36	761.0	714.5	46.5	701.8
29.38	729.0	714.3	14.7	701.6
29.4	754.0	714.1	39.9	701.3
29.42	745.0	713.9	31.1	701.1
29.44	770.0	713.7	56.3	700.9
29.46	778.0	713.5	64.5	700.7
29.48	820.0	713.3	106.7	700.5
29.5	737.0	713.2	23.8	700.2
29.52	780.0	713.0	67.0	700.0
29.54	746.0	712.8	33.2	699.8
29.56	738.0	712.6	25.4	699.6
29.58	730.0	712.4	17.6	699.4
29.6	739.0	712.2	26.8	699.1
29.62	735.0	712.0	23.0	698.9
29.64	730.0	711.8	18.2	698.7
29.66	751.0	711.6	39.4	698.5
29.68	743.0	711.5	31.5	698.2
29.7	760.0	711.3	48.7	698.0
29.72	688.0	711.1	-23.1	697.8
29.74	732.0	710.9	21.1	697.6
29.76	819.0	710.7	108.3	697.3
29.78	704.0	710.5	-6.5	697.1
29.8	737.0	710.3	26.7	696.9
29.82	767.0	710.1	56.9	696.7
29.84	761.0	709.9	51.1	696.4
29.86	729.0	709.8	19.2	696.2
29.88	760.0	709.6	50.4	696.0
29.9	739.0	709.4	29.6	695.7
29.92	752.0	709.2	42.8	695.5
29.94	764.0	709.0	55.0	695.3
29.96	802.0	708.8	93.2	695.1
29.98	694.0	708.6	-14.6	694.8
30.0	760.0	708.4	51.6	694.6
30.02	739.0	708.2	30.8	694.4
30.04	680.0	708.0	-28.0	694.1
30.06	699.0	707.9	-8.9	693.9
30.08	749.0	707.7	41.3	693.7
30.1	778.0	707.5	70.5	693.5
30.12	730.0	707.3	22.7	693.2
30.14	761.0	707.1	53.9	693.0
30.16	715.0	706.9	8.1	692.8
30.18	709.0	706.7	2.3	692.5
30.2	721.0	706.5	14.5	692.3
30.22	725.0	706.3	18.7	692.1
30.24	752.0	706.1	45.9	691.8
30.26	741.0	706.0	35.0	691.6
30.28	776.0	705.8	70.2	691.4
30.3	703.0	705.6	-2.6	691.1
30.32	704.0	705.4	-1.4	690.9
30.34	723.0	705.2	17.8	690.6
30.36	762.0	705.0	57.0	690.4
30.38	745.0	704.8	40.2	690.2
30.4	780.0	704.6	75.4	689.9
30.42	673.0	704.4	-31.4	689.7
30.44	712.0	704.2	7.8	689.5
30.46	728.0	704.1	23.9	689.2
30.48	762.0	703.9	58.1	689.0
30.5	692.0	703.7	-11.7	688.7
30.52	726.0	703.5	22.5	688.5
30.54	721.0	703.3	17.7	688.3
30.56	705.0	703.1	1.9	688.0
30.58	726.0	702.9	23.1	687.8
30.6	701.0	702.7	-1.7	687.5
30.62	708.0	702.5	5.5	687.3
30.64	690.0	702.3	-12.3	687.0
30.66	769.0	702.1	66.9	686.8
30.68	716.0	702.0	14.0	686.6
30.7	695.0	701.8	-6.8	686.3
30.72	700.0	701.6	-1.6	686.1
30.74	723.0	701.4	21.6	685.8
30.76	677.0	701.2	-24.2	685.6
30.78	688.0	701.0	-13.0	685.3
30.8	718.0	700.8	17.2	685.1
30.82	667.0	700.6	-33.6	684.8
30.84	714.0	700.4	13.6	684.6
