Repository: jhamlin-ufl/synthesizability

# synthesizability

Data, fits and code for

> G. D. Di Gianluca *et al.*, *Experimental Evaluation of High-Throughput Structure Predictions*,
> [arXiv:2611.09671](https://arxiv.org/abs/2611.09671) (2026).

We arc-melted 34 ternary compounds predicted to be stable or nearly stable and identified the
phases that formed by powder X-ray diffraction and Rietveld refinement.

## Contents

| Path | What it holds |
|---|---|
| `Supplement.pdf` | the Supplementary Information |
| `samples/` | one folder per target, named by its formula in Table 1: synthesis records, X-ray scans and GSAS-II fits |
| `tables/` | the targets, buttons, scans and fits as CSV tables; the candidate lists |
| `computed/` | P_disorder and the dynamical-stability (phonon) results |
| `databases/` | OQMD, Materials Project and Alexandria entries for each chemical system, and the search-match structures |
| `instruments/` | GSAS-II instrument profiles of the two diffractometers |
| `results/` | the generated tables and figures |
| `workflow/` | the pipeline (`Snakefile`), its scripts and library code |

## Finding a sample

Open `samples/<formula>/README.md`, for example `samples/ZrPt5Si/README.md`. It gives the Table 1
row and outcome, the buttons and scans, the fit of record and the contrast fits, and where the
database entries for the chemical system are. `samples/README.md` explains the file formats and
how to rerun a fit.

## Not included

ICDD PDF-5+ cards and MDI JADE work files are licensed and not redistributed. No deposited fit
uses an ICDD card. `samples/EXCLUDED.md` lists the files left out.

File: data/raw/0502_HM_Nb5Si2V/0502_XRD_fit.txt (part 1 of 5)
HardwareIndicator=65519
Wavelength = 1.54059Å, !5.0°/120.0°/0.02°/1(s), I(p)=6804.0/211.0, Cu(45kV,40mA), Tuesday, January 13, 2026, 12:53 PM
Angle	I(o)	I(c)	I(d)	I(b)
5.0	5314.0	5324.0	-10.0	5317.6
5.02	5341.0	5330.2	10.8	5323.8
5.04	5249.0	5336.5	-87.5	5330.1
5.06	5323.0	5342.7	-19.7	5336.3
5.08	5393.0	5349.1	43.9	5342.7
5.1	5339.0	5355.5	-16.4	5349.1
5.12	5391.0	5361.9	29.1	5355.5
5.14	5360.0	5368.5	-8.5	5362.1
5.16	5463.0	5375.2	87.8	5368.8
5.18	5264.0	5382.0	-118.0	5375.6
5.2	5310.0	5389.0	-79.0	5382.6
5.22	5420.0	5396.2	23.8	5389.8
5.24	5339.0	5403.5	-64.5	5397.1
5.26	5534.0	5411.0	123.0	5404.6
5.28	5428.0	5418.8	9.2	5412.4
5.3	5457.0	5426.8	30.2	5420.4
5.32	5454.0	5435.0	19.0	5428.6
5.34	5502.0	5443.5	58.5	5437.1
5.36	5524.0	5452.3	71.7	5445.9
5.38	5562.0	5461.4	100.6	5455.0
5.4	5406.0	5470.8	-64.8	5464.4
5.42	5364.0	5480.6	-116.6	5474.2
5.44	5650.0	5490.7	159.3	5484.3
5.46	5729.0	5501.2	227.8	5494.8
5.48	5558.0	5512.0	46.0	5505.6
5.5	5515.0	5523.3	-8.3	5516.9
5.52	5617.0	5535.0	82.0	5528.6
5.54	5487.0	5547.1	-60.1	5540.7
5.56	5695.0	5559.7	135.3	5553.3
5.58	5489.0	5572.7	-83.7	5566.3
5.6	5736.0	5586.1	149.9	5579.7
5.62	5691.0	5600.0	91.0	5593.6
5.64	5786.0	5614.2	171.8	5607.8
5.66	5792.0	5628.7	163.3	5622.3
5.68	5592.0	5643.6	-51.6	5637.2
5.7	5755.0	5658.8	96.2	5652.4
5.72	5754.0	5674.3	79.7	5667.9
5.74	5685.0	5690.0	-5.0	5683.6
5.76	5799.0	5706.0	93.0	5699.7
5.78	5746.0	5722.3	23.7	5715.9
5.8	5796.0	5738.8	57.2	5732.4
5.82	5903.0	5755.4	147.6	5749.0
5.84	5870.0	5772.3	97.7	5765.9
5.86	5852.0	5789.2	62.8	5782.8
5.88	5922.0	5806.4	115.6	5800.0
5.9	5869.0	5823.6	45.4	5817.2
5.92	5913.0	5840.9	72.1	5834.5
5.94	6080.0	5858.3	221.7	5851.9
5.96	5978.0	5875.8	102.2	5869.4
5.98	5991.0	5893.3	97.7	5886.9
6.0	6048.0	5910.8	137.2	5904.4
6.02	5925.0	5928.3	-3.3	5921.9
6.04	5910.0	5945.7	-35.7	5939.3
6.06	5942.0	5963.1	-21.1	5956.8
6.08	5922.0	5980.5	-58.5	5974.1
6.1	6054.0	5997.8	56.2	5991.4
6.12	6041.0	6014.9	26.1	6008.5
6.14	5924.0	6032.0	-108.0	6025.6
6.16	5887.0	6048.9	-161.9	6042.5
6.18	6016.0	6065.6	-49.6	6059.2
6.2	6080.0	6082.1	-2.1	6075.7
6.22	6203.0	6098.4	104.6	6092.0
6.24	6073.0	6114.5	-41.5	6108.1
6.26	6019.0	6130.4	-111.4	6124.0
6.28	6210.0	6146.0	64.0	6139.6
6.3	6145.0	6161.3	-16.3	6154.9
6.32	6084.0	6176.3	-92.3	6169.9
6.34	6206.0	6190.9	15.1	6184.5
6.36	6317.0	6205.3	111.7	6198.9
6.38	6252.0	6219.2	32.8	6212.8
6.4	6223.0	6232.8	-9.8	6226.4
6.42	6180.0	6246.1	-66.1	6239.7
6.44	6202.0	6259.0	-57.0	6252.6
6.46	6112.0	6271.6	-159.6	6265.2
6.48	6183.0	6283.9	-100.9	6277.5
6.5	6405.0	6295.8	109.2	6289.4
6.52	6385.0	6307.4	77.6	6301.0
6.54	6276.0	6318.7	-42.7	6312.3
6.56	6471.0	6329.6	141.4	6323.2
6.58	6261.0	6340.3	-79.3	6333.9
6.6	6341.0	6350.6	-9.6	6344.2
6.62	6279.0	6360.6	-81.6	6354.2
6.64	6393.0	6370.3	22.7	6363.9
6.66	6375.0	6379.8	-4.8	6373.4
6.68	6436.0	6388.9	47.1	6382.5
6.7	6389.0	6397.8	-8.8	6391.4
6.72	6567.0	6406.3	160.7	6399.9
6.74	6307.0	6414.6	-107.6	6408.2
6.76	6245.0	6422.6	-177.6	6416.2
6.78	6563.0	6430.4	132.6	6424.0
6.8	6323.0	6437.8	-114.8	6431.4
6.82	6283.0	6445.0	-162.0	6438.6
6.84	6552.0	6452.0	100.0	6445.6
6.86	6333.0	6458.7	-125.7	6452.3
6.88	6452.0	6465.1	-13.1	6458.7
6.9	6410.0	6471.3	-61.3	6464.9
6.92	6466.0	6477.3	-11.3	6470.9
6.94	6552.0	6483.0	69.0	6476.6
6.96	6428.0	6488.4	-60.4	6482.1
6.98	6423.0	6493.7	-70.7	6487.3
7.0	6504.0	6498.7	5.3	6492.3
7.02	6525.0	6503.5	21.5	6497.1
7.04	6448.0	6508.1	-60.1	6501.7
7.06	6669.0	6512.5	156.5	6506.1
7.08	6480.0	6516.6	-36.6	6510.3
7.1	6471.0	6520.6	-49.6	6514.2
7.12	6539.0	6524.4	14.6	6518.0
7.14	6465.0	6527.9	-62.9	6521.5
7.16	6597.0	6531.3	65.7	6524.9
7.18	6488.0	6534.5	-46.5	6528.1
7.2	6622.0	6537.5	84.5	6531.1
7.22	6509.0	6540.3	-31.3	6533.9
7.24	6431.0	6542.9	-111.9	6536.5
7.26	6621.0	6545.4	75.6	6539.0
7.28	6624.0	6547.7	76.3	6541.3
7.3	6631.0	6549.8	81.2	6543.4
7.32	6610.0	6551.8	58.2	6545.4
7.34	6526.0	6553.6	-27.6	6547.2
7.36	6546.0	6555.3	-9.3	6548.9
7.38	6431.0	6556.8	-125.8	6550.4
7.4	6648.0	6558.2	89.8	6551.8
7.42	6547.0	6559.5	-12.5	6553.1
7.44	6684.0	6560.6	123.4	6554.2
7.46	6492.0	6561.6	-69.6	6555.2
7.48	6523.0	6562.4	-39.4	6556.0
7.5	6685.0	6563.2	121.8	6556.8
7.52	6485.0	6563.8	-78.8	6557.4
7.54	6476.0	6564.3	-88.3	6557.9
7.56	6552.0	6564.7	-12.7	6558.3
7.58	6673.0	6565.0	108.0	6558.6
7.6	6565.0	6565.2	-0.2	6558.8
7.62	6729.0	6565.3	163.7	6558.9
7.64	6640.0	6565.3	74.7	6558.9
7.66	6592.0	6565.2	26.8	6558.8
7.68	6615.0	6565.0	50.0	6558.6
7.7	6548.0	6564.8	-16.8	6558.4
7.72	6525.0	6564.4	-39.4	6558.0
7.74	6804.0	6564.0	240.0	6557.6
7.76	6560.0	6563.6	-3.6	6557.2
7.78	6597.0	6563.1	33.9	6556.7
7.8	6665.0	6562.5	102.5	6556.1
7.82	6534.0	6561.8	-27.8	6555.4
7.84	6481.0	6561.1	-80.1	6554.7
7.86	6554.0	6560.4	-6.4	6554.0
7.88	6644.0	6559.6	84.4	6553.2
7.9	6625.0	6558.8	66.2	6552.4
7.92	6602.0	6558.0	44.0	6551.6
7.94	6506.0	6557.1	-51.1	6550.7
7.96	6627.0	6556.2	70.8	6549.8
7.98	6517.0	6555.3	-38.3	6548.9
8.0	6451.0	6554.3	-103.3	6547.9
8.02	6575.0	6553.4	21.6	6547.0
8.04	6589.0	6552.4	36.6	6546.0
8.06	6634.0	6551.4	82.6	6545.0
8.08	6436.0	6550.5	-114.5	6544.1
8.1	6570.0	6549.5	20.5	6543.1
8.12	6636.0	6548.5	87.5	6542.1
8.14	6723.0	6547.6	175.4	6541.2
8.16	6791.0	6546.7	244.3	6540.3
8.18	6556.0	6545.8	10.2	6539.4
8.2	6640.0	6544.9	95.1	6538.5
8.22	6520.0	6544.0	-24.0	6537.6
8.24	6431.0	6543.2	-112.2	6536.8
8.26	6534.0	6542.4	-8.4	6536.0
8.28	6591.0	6541.7	49.3	6535.3
8.3	6698.0	6541.0	157.0	6534.6
8.32	6639.0	6540.3	98.7	6533.9
8.34	6640.0	6539.6	100.4	6533.2
8.36	6657.0	6539.0	118.0	6532.6
8.38	6735.0	6538.4	196.6	6532.0
8.4	6623.0	6537.8	85.2	6531.4
8.42	6655.0	6537.3	117.7	6530.9
8.44	6512.0	6536.8	-24.8	6530.4
8.46	6548.0	6536.3	11.7	6529.9
8.48	6554.0	6535.8	18.2	6529.4
8.5	6543.0	6535.4	7.6	6529.0
8.52	6649.0	6534.9	114.1	6528.5
8.54	6547.0	6534.5	12.5	6528.1
8.56	6583.0	6534.1	48.9	6527.7
8.58	6650.0	6533.7	116.3	6527.3
8.6	6474.0	6533.3	-59.3	6526.9
8.62	6622.0	6532.9	89.1	6526.5
8.64	6796.0	6532.6	263.4	6526.2
8.66	6703.0	6532.2	170.8	6525.8
8.68	6619.0	6531.9	87.1	6525.5
8.7	6668.0	6531.5	136.5	6525.1
8.72	6607.0	6531.2	75.8	6524.8
8.74	6601.0	6530.8	70.2	6524.4
8.76	6596.0	6530.5	65.5	6524.1
8.78	6693.0	6530.1	162.9	6523.7
8.8	6606.0	6529.8	76.2	6523.4
8.82	6641.0	6529.4	111.6	6523.0
8.84	6661.0	6529.0	132.0	6522.7
8.86	6653.0	6528.7	124.3	6522.3
8.88	6737.0	6528.3	208.7	6521.9
8.9	6641.0	6527.9	113.1	6521.5
8.92	6737.0	6527.5	209.5	6521.1
8.94	6458.0	6527.1	-69.1	6520.7
8.96	6531.0	6526.6	4.4	6520.2
8.98	6652.0	6526.2	125.8	6519.8
9.0	6584.0	6525.7	58.3	6519.3
9.02	6488.0	6525.2	-37.2	6518.8
9.04	6410.0	6524.7	-114.7	6518.3
9.06	6573.0	6524.2	48.8	6517.8
9.08	6618.0	6523.6	94.4	6517.2
9.1	6590.0	6523.0	67.0	6516.6
9.12	6638.0	6522.4	115.6	6516.0
9.14	6436.0	6521.8	-85.8	6515.4
9.16	6571.0	6521.1	49.9	6514.7
9.18	6537.0	6520.4	16.6	6514.0
9.2	6665.0	6519.6	145.4	6513.2
9.22	6564.0	6518.8	45.2	6512.4
9.24	6503.0	6518.0	-15.0	6511.6
9.26	6568.0	6517.2	50.8	6510.8
9.28	6604.0	6516.3	87.7	6509.9
9.3	6720.0	6515.3	204.7	6508.9
9.32	6761.0	6514.4	246.6	6508.0
9.34	6438.0	6513.3	-75.3	6506.9
9.36	6614.0	6512.3	101.7	6505.9
9.38	6614.0	6511.1	102.9	6504.8
9.4	6675.0	6510.0	165.0	6503.6
9.42	6561.0	6508.8	52.2	6502.4
9.44	6493.0	6507.5	-14.5	6501.1
9.46	6446.0	6506.2	-60.2	6499.8
9.48	6538.0	6504.8	33.2	6498.4
9.5	6622.0	6503.3	118.7	6497.0
9.52	6670.0	6501.9	168.1	6495.5
9.54	6650.0	6500.3	149.7	6493.9
9.56	6509.0	6498.7	10.3	6492.3
9.58	6379.0	6497.0	-118.0	6490.6
9.6	6597.0	6495.3	101.7	6488.9
9.62	6608.0	6493.5	114.5	6487.1
9.64	6529.0	6491.6	37.4	6485.2
9.66	6552.0	6489.6	62.4	6483.2
9.68	6519.0	6487.6	31.4	6481.2
9.7	6469.0	6485.5	-16.5	6479.1
9.72	6420.0	6483.4	-63.4	6477.0
9.74	6465.0	6481.1	-16.1	6474.7
9.76	6582.0	6478.8	103.2	6472.4
9.78	6449.0	6476.4	-27.4	6470.0
9.8	6530.0	6474.0	56.0	6467.6
9.82	6480.0	6471.4	8.6	6465.0
9.84	6504.0	6468.8	35.2	6462.4
9.86	6361.0	6466.1	-105.1	6459.7
9.88	6402.0	6463.3	-61.3	6456.9
9.9	6490.0	6460.4	29.6	6454.0
9.92	6314.0	6457.4	-143.4	6451.0
9.94	6550.0	6454.3	95.7	6447.9
9.96	6437.0	6451.2	-14.2	6444.8
9.98	6459.0	6447.9	11.1	6441.5
10.0	6486.0	6444.6	41.4	6438.2
10.02	6320.0	6441.1	-121.1	6434.7
10.04	6318.0	6437.6	-119.6	6431.2
10.06	6423.0	6434.0	-11.0	6427.6
10.08	6568.0	6430.2	137.8	6423.8
10.1	6347.0	6426.4	-79.4	6420.0
10.12	6313.0	6422.4	-109.4	6416.0
10.14	6396.0	6418.4	-22.4	6412.0
10.16	6381.0	6414.2	-33.2	6407.8
10.18	6383.0	6409.9	-26.9	6403.6
10.2	6455.0	6405.6	49.4	6399.2
10.22	6371.0	6401.1	-30.1	6394.7
10.24	6416.0	6396.5	19.5	6390.1
10.26	6343.0	6391.8	-48.8	6385.4
10.28	6373.0	6386.9	-13.9	6380.5
10.3	6390.0	6382.0	8.0	6375.6
10.32	6377.0	6376.9	0.1	6370.5
10.34	6559.0	6371.7	187.3	6365.3
10.36	6393.0	6366.4	26.6	6360.0
10.38	6385.0	6361.0	24.0	6354.6
10.4	6328.0	6355.4	-27.4	6349.0
10.42	6381.0	6349.8	31.2	6343.4
10.44	6289.0	6343.9	-54.9	6337.5
10.46	6274.0	6338.0	-64.0	6331.6
10.48	6345.0	6331.9	13.1	6325.5
10.5	6401.0	6325.7	75.3	6319.3
10.52	6305.0	6319.4	-14.4	6313.0
10.54	6549.0	6312.9	236.1	6306.5
10.56	6413.0	6306.3	106.7	6299.9
10.58	6431.0	6299.6	131.4	6293.2
10.6	6220.0	6292.7	-72.7	6286.3
10.62	6230.0	6285.9	-55.9	6279.4
10.64	6413.0	6278.8	134.2	6272.2
10.66	6283.0	6271.5	11.5	6265.0
10.68	6197.0	6264.1	-67.1	6257.6
10.7	6361.0	6256.6	104.4	6250.1
10.72	6158.0	6249.0	-91.0	6242.4
10.74	6285.0	6241.2	43.8	6234.7
10.76	6361.0	6233.3	127.7	6226.7
10.78	6246.0	6225.3	20.7	6218.7
10.8	6287.0	6217.1	69.9	6210.5
10.82	6258.0	6208.8	49.2	6202.2
10.84	6377.0	6200.6	176.4	6193.8
10.86	6251.0	6192.1	58.9	6185.2
10.88	6276.0	6183.4	92.6	6176.5
10.9	6326.0	6174.6	151.4	6167.7
10.92	6211.0	6165.6	45.4	6158.7
10.94	6213.0	6156.5	56.5	6149.6
10.96	6231.0	6147.3	83.7	6140.4
10.98	6287.0	6138.0	149.0	6131.0
11.0	6338.0	6128.5	209.5	6121.6
11.02	6248.0	6118.9	129.1	6111.9
11.04	6131.0	6109.1	21.9	6102.2
11.06	6183.0	6099.3	83.7	6092.3
11.08	6193.0	6089.3	103.7	6082.3
11.1	6168.0	6079.1	88.9	6072.1
11.12	6142.0	6068.9	73.1	6061.8
11.14	6094.0	6058.5	35.5	6051.4
11.16	6161.0	6047.9	113.1	6040.9
11.18	6117.0	6037.3	79.7	6030.2
11.2	6102.0	6026.6	75.4	6019.4
11.22	6101.0	6015.7	85.3	6008.4
11.24	6172.0	6004.7	167.3	5997.4
11.26	6136.0	5993.5	142.5	5986.1
11.28	6015.0	5982.2	32.8	5974.8
11.3	6080.0	5970.7	109.3	5963.3
11.32	6156.0	5959.2	196.8	5951.7
11.34	6095.0	5947.7	147.3	5940.0
11.36	6103.0	5935.9	167.1	5928.1
11.38	6043.0	5923.9	119.1	5916.1
11.4	6119.0	5911.9	207.1	5904.0
11.42	5944.0	5899.6	44.4	5891.7
11.44	5942.0	5887.3	54.7	5879.3
11.46	6001.0	5874.8	126.2	5866.7
11.48	6165.0	5862.2	302.8	5854.1
11.5	5919.0	5849.5	69.5	5841.3
11.52	5949.0	5836.6	112.4	5828.3
11.54	5957.0	5823.7	133.3	5815.3
11.56	5991.0	5810.5	180.5	5802.1
11.58	5836.0	5797.3	38.7	5788.7
11.6	5885.0	5783.9	101.1	5775.3
11.62	5907.0	5770.5	136.5	5761.7
11.64	5796.0	5756.8	39.2	5747.9
11.66	5934.0	5743.1	190.9	5734.1
11.68	5806.0	5729.3	76.7	5720.1
11.7	5970.0	5715.3	254.7	5705.9
11.72	5873.0	5701.2	171.8	5691.7
11.74	5905.0	5687.0	218.0	5677.3
11.76	5847.0	5672.7	174.3	5662.7
11.78	5782.0	5658.3	123.7	5648.1
11.8	5727.0	5643.8	83.2	5633.3
11.82	5780.0	5629.2	150.8	5618.3
11.84	5803.0	5614.5	188.5	5603.3
11.86	5672.0	5599.7	72.3	5588.1
11.88	5781.0	5584.9	196.1	5572.7
11.9	5725.0	5570.0	155.0	5557.3
11.92	5660.0	5555.0	105.0	5541.7
11.94	5751.0	5540.0	211.0	5525.9
11.96	5676.0	5525.0	151.0	5510.0
11.98	5601.0	5510.1	90.9	5494.0
12.0	5752.0	5495.0	257.0	5477.9
12.02	5508.0	5479.9	28.1	5461.6
12.04	5346.0	5464.7	-118.7	5445.2
12.06	5567.0	5449.6	117.4	5428.7
12.08	5508.0	5434.4	73.6	5412.0
12.1	5470.0	5419.3	50.7	5395.2
12.12	5434.0	5404.1	29.9	5378.3
12.14	5427.0	5389.2	37.8	5361.2
12.16	5418.0	5374.1	43.9	5344.0
12.18	5549.0	5358.9	190.1	5326.6
12.2	5438.0	5343.7	94.3	5309.2
12.22	5505.0	5328.4	176.6	5291.6
12.24	5536.0	5313.0	223.0	5273.8
12.26	5333.0	5297.4	35.6	5255.9
12.28	5323.0	5281.7	41.3	5237.9
12.3	5307.0	5265.8	41.2	5219.8
12.32	5277.0	5249.6	27.4	5201.5
12.34	5318.0	5233.0	85.0	5183.1
12.36	5379.0	5216.0	163.0	5164.5
12.38	5182.0	5198.6	-16.6	5145.8
12.4	5137.0	5180.6	-43.6	5127.0
12.42	5288.0	5162.0	126.0	5108.0
12.44	4890.0	5142.8	-252.8	5089.0
12.46	5145.0	5122.9	22.1	5069.7
12.48	4950.0	5102.3	-152.3	5050.4
12.5	5097.0	5081.1	15.9	5030.9
12.52	4961.0	5059.3	-98.3	5011.2
12.54	4992.0	5037.2	-45.2	4991.5
12.56	5041.0	5014.6	26.4	4971.6
12.58	5018.0	4991.9	26.1	4951.5
12.6	5017.0	4969.0	48.0	4931.4
12.62	5150.0	4946.0	204.0	4911.1
12.64	4968.0	4922.9	45.1	4890.6
12.66	4962.0	4899.8	62.2	4870.1
12.68	4798.0	4876.7	-78.7	4849.3
12.7	4770.0	4853.7	-83.7	4828.5
12.72	4763.0	4830.7	-67.7	4807.5
12.74	4890.0	4807.7	82.3	4786.4
12.76	4819.0	4784.6	34.4	4765.2
12.78	4692.0	4761.7	-69.7	4743.8
12.8	4692.0	4738.9	-46.9	4722.3
12.82	4738.0	4716.1	21.9	4700.6
12.84	4550.0	4693.0	-143.0	4678.8
12.86	4694.0	4670.3	23.7	4656.9
12.88	4750.0	4647.5	102.5	4634.8
12.9	4716.0	4624.6	91.4	4612.6
12.92	4501.0	4601.8	-100.8	4590.3
12.94	4617.0	4578.8	38.2	4567.8
12.96	4481.0	4555.8	-74.8	4545.2
12.98	4547.0	4532.7	14.3	4522.5
13.0	4612.0	4509.5	102.5	4499.6
13.02	4402.0	4486.3	-84.3	4476.6
13.04	4404.0	4462.9	-58.9	4453.5
13.06	4362.0	4439.5	-77.5	4430.2
13.08	4356.0	4416.0	-60.0	4406.9
13.1	4338.0	4392.4	-54.4	4383.4
13.12	4282.0	4368.6	-86.6	4359.9
13.14	4292.0	4344.9	-52.9	4336.2
13.16	4242.0	4321.0	-79.0	4312.5
13.18	4147.0	4297.0	-150.0	4288.6
13.2	4127.0	4273.0	-146.0	4264.7
13.22	4266.0	4248.9	17.1	4240.7
13.24	4190.0	4224.7	-34.7	4216.6
13.26	4130.0	4200.5	-70.5	4192.4
13.28	4076.0	4176.2	-100.2	4168.2
13.3	3953.0	4151.8	-198.8	4143.9
13.32	3955.0	4127.4	-172.4	4119.6
13.34	4105.0	4103.0	2.0	4095.2
13.36	4009.0	4078.5	-69.5	4070.7
13.38	3975.0	4053.9	-78.9	4046.2
13.4	4000.0	4029.1	-29.1	4021.7
13.42	3894.0	4004.4	-110.4	3997.1
13.44	3862.0	3979.8	-117.8	3972.5
13.46	3984.0	3955.2	28.8	3947.9
13.48	3800.0	3930.5	-130.5	3923.2
13.5	3771.0	3905.8	-134.8	3898.6
13.52	3759.0	3881.1	-122.1	3873.9
13.54	3773.0	3856.4	-83.4	3849.2
13.56	3724.0	3831.5	-107.5	3824.5
13.58	3775.0	3806.8	-31.8	3799.8
13.6	3754.0	3782.1	-28.1	3775.1
13.62	3654.0	3757.4	-103.4	3750.5
13.64	3604.0	3732.7	-128.7	3725.8
13.66	3593.0	3708.1	-115.1	3701.2
13.68	3587.0	3683.5	-96.5	3676.6
13.7	3501.0	3658.9	-157.9	3652.0
13.72	3548.0	3634.3	-86.3	3627.4
13.74	3513.0	3609.8	-96.8	3602.9
13.76	3587.0	3585.3	1.7	3578.4
13.78	3542.0	3560.6	-18.6	3554.0
13.8	3451.0	3536.2	-85.2	3529.6
13.82	3458.0	3511.9	-53.9	3505.3
13.84	3492.0	3487.6	4.4	3481.1
13.86	3392.0	3463.4	-71.4	3456.9
13.88	3398.0	3439.3	-41.3	3432.8
13.9	3382.0	3415.2	-33.2	3408.7
13.92	3271.0	3391.3	-120.3	3384.7
13.94	3236.0	3367.4	-131.4	3360.9
13.96	3244.0	3343.6	-99.6	3337.1
13.98	3257.0	3319.7	-62.7	3313.3
14.0	3254.0	3296.1	-42.1	3289.7
14.02	3255.0	3272.6	-17.6	3266.2
14.04	3230.0	3249.2	-19.2	3242.8
14.06	3133.0	3225.9	-92.9	3219.5
14.08	3198.0	3202.8	-4.8	3196.4
14.1	3166.0	3179.7	-13.7	3173.3
14.12	3151.0	3156.8	-5.8	3150.4
14.14	3219.0	3134.0	85.0	3127.6
14.16	3170.0	3111.3	58.7	3104.9
14.18	2977.0	3088.8	-111.8	3082.4
14.2	3020.0	3066.4	-46.4	3060.0
14.22	3094.0	3044.1	49.9	3037.7
14.24	3088.0	3022.1	65.9	3015.7
14.26	2975.0	3000.1	-25.1	2993.7
14.28	2966.0	2978.4	-12.4	2972.0
14.3	2952.0	2956.7	-4.7	2950.4
14.32	2972.0	2935.3	36.7	2928.9
14.34	2899.0	2914.0	-15.0	2907.7
14.36	2950.0	2893.0	57.0	2886.6
14.38	2951.0	2872.1	78.9	2865.7
14.4	2999.0	2851.4	147.6	2845.0
14.42	2797.0	2830.8	-33.8	2824.4
14.44	2730.0	2810.5	-80.5	2804.1
14.46	2682.0	2790.4	-108.4	2784.0
14.48	2903.0	2770.5	132.5	2764.1
14.5	2840.0	2750.8	89.2	2744.4
14.52	2675.0	2731.3	-56.3	2724.9
14.54	2845.0	2712.0	133.0	2705.6
14.56	2679.0	2692.9	-13.9	2686.5
14.58	2672.0	2674.0	-2.0	2667.6
14.6	2785.0	2655.3	129.7	2648.9
14.62	2739.0	2636.8	102.2	2630.4
14.64	2568.0	2618.5	-50.5	2612.1
14.66	2721.0	2600.4	120.6	2594.0
14.68	2682.0	2582.4	99.6	2576.0
14.7	2578.0	2564.7	13.3	2558.3
14.72	2581.0	2547.2	33.8	2540.8
14.74	2586.0	2529.8	56.2	2523.4
14.76	2607.0	2512.7	94.3	2506.3
14.78	2560.0	2495.7	64.3	2489.3
14.8	2527.0	2478.9	48.1	2472.5
14.82	2496.0	2462.3	33.7	2455.9
14.84	2453.0	2445.9	7.1	2439.5
14.86	2482.0	2429.7	52.3	2423.3
14.88	2459.0	2413.6	45.4	2407.2
14.9	2459.0	2397.8	61.2	2391.4
14.92	2436.0	2382.1	53.9	2375.7
14.94	2462.0	2366.5	95.5	2360.2
14.96	2381.0	2351.5	29.5	2344.8
14.98	2356.0	2336.3	19.7	2329.6
15.0	2440.0	2321.3	118.7	2314.7
15.02	2412.0	2306.5	105.5	2299.8
15.04	2417.0	2291.9	125.1	2285.2
15.06	2358.0	2277.4	80.6	2270.7
15.08	2384.0	2263.1	120.9	2256.4
15.1	2321.0	2249.0	72.0	2242.2
15.12	2336.0	2235.0	101.0	2228.3
15.14	2261.0	2221.2	39.8	2214.4
15.16	2265.0	2207.6	57.4	2200.8
15.18	2264.0	2194.1	69.9	2187.3
15.2	2317.0	2180.8	136.2	2174.0
15.22	2146.0	2167.7	-21.7	2160.8
15.24	2227.0	2154.8	72.2	2147.8
15.26	2225.0	2142.0	83.0	2134.9
15.28	2248.0	2129.6	118.4	2122.2
15.3	2162.0	2117.2	44.8	2109.7
15.32	2135.0	2104.8	30.2	2097.3
15.34	2122.0	2092.7	29.3	2085.0
15.36	2177.0	2080.7	96.3	2072.9
15.38	2250.0	2068.9	181.1	2061.0
15.4	2107.0	2057.2	49.8	2049.2
15.42	2055.0	2045.7	9.3	2037.5
15.44	2142.0	2034.4	107.6	2026.0
15.46	2007.0	2023.2	-16.2	2014.7
15.48	2103.0	2012.2	90.8	2003.5
15.5	2113.0	2001.3	111.7	1992.4
15.52	2068.0	1990.6	77.4	1981.4
15.54	2091.0	1980.1	110.9	1970.6
15.56	2034.0	1969.8	64.2	1960.0
15.58	2083.0	1959.6	123.4	1949.5
15.6	2085.0	1949.6	135.4	1939.1
15.62	2003.0	1939.7	63.3	1928.8
15.64	2054.0	1930.0	124.0	1918.7
15.66	1884.0	1920.4	-36.4	1908.7
15.68	2095.0	1911.0	184.0	1898.8
15.7	1959.0	1901.8	57.2	1889.1
15.72	1958.0	1892.7	65.3	1879.5
15.74	2034.0	1883.7	150.3	1870.0
15.76	1906.0	1874.8	31.2	1860.6
15.78	1892.0	1866.2	25.8	1851.4
15.8	1905.0	1857.7	47.3	1842.3
15.82	1893.0	1849.2	43.8	1833.3
15.84	1928.0	1840.7	87.3	1824.4
15.86	1895.0	1832.3	62.7	1815.6
15.88	1873.0	1823.9	49.1	1807.0
15.9	1884.0	1815.6	68.4	1798.5
15.92	1881.0	1807.3	73.7	1790.1
15.94	1994.0	1799.0	195.0	1781.8
15.96	1947.0	1790.7	156.3	1773.6
15.98	1938.0	1782.5	155.5	1765.5
16.0	1848.0	1774.3	73.7	1757.6
16.02	1848.0	1766.3	81.7	1749.7
16.04	1794.0	1758.2	35.8	1741.9
16.06	1869.0	1750.1	118.9	1734.3
16.08	1853.0	1742.1	110.9	1726.8
16.1	1814.0	1734.2	79.8	1719.3
16.12	1790.0	1726.5	63.5	1712.0
16.14	1778.0	1718.8	59.2	1704.7
16.16	1772.0	1711.3	60.7	1697.6
16.18	1864.0	1704.0	160.0	1690.6
16.2	1785.0	1696.8	88.2	1683.6
16.22	1770.0	1689.8	80.2	1676.8
16.24	1789.0	1682.9	106.1	1670.0
16.26	1704.0	1676.1	27.9	1663.4
16.28	1704.0	1669.5	34.5	1656.8
16.3	1733.0	1663.0	70.0	1650.3
16.32	1773.0	1656.7	116.3	1643.9
16.34	1770.0	1650.5	119.5	1637.6
16.36	1737.0	1644.4	92.6	1631.4
16.38	1746.0	1638.4	107.6	1625.3
16.4	1734.0	1632.5	101.5	1619.2
16.42	1630.0	1626.8	3.2	1613.2
16.44	1697.0	1621.0	76.0	1607.4
16.46	1738.0	1615.4	122.6	1601.5
16.48	1774.0	1609.8	164.2	1595.8
16.5	1705.0	1604.3	100.7	1590.2
16.52	1700.0	1598.8	101.2	1584.6
16.54	1707.0	1593.3	113.7	1579.1
16.56	1621.0	1587.6	33.4	1573.7
16.58	1614.0	1582.2	31.8	1568.3
16.6	1675.0	1576.7	98.3	1563.0
16.62	1686.0	1571.3	114.7	1557.8
16.64	1656.0	1565.9	90.1	1552.7
16.66	1625.0	1560.5	64.5	1547.6
16.68	1681.0	1555.2	125.8	1542.6
16.7	1626.0	1550.0	76.0	1537.6
16.72	1593.0	1544.8	48.2	1532.7
16.74	1593.0	1539.5	53.5	1527.9
16.76	1605.0	1534.3	70.7	1523.1
16.78	1649.0	1529.3	119.7	1518.4
16.8	1594.0	1524.4	69.6	1513.8
16.82	1544.0	1519.6	24.4	1509.2
16.84	1516.0	1514.9	1.1	1504.7
16.86	1613.0	1510.3	102.7	1500.2
16.88	1565.0	1505.7	59.3	1495.7
16.9	1586.0	1501.2	84.8	1491.4
16.92	1523.0	1496.8	26.2	1487.0
16.94	1549.0	1492.5	56.5	1482.8
16.96	1546.0	1488.3	57.7	1478.5
16.98	1550.0	1484.1	65.9	1474.4
17.0	1548.0	1480.1	67.9	1470.2
17.02	1472.0	1476.1	-4.1	1466.1
17.04	1468.0	1472.1	-4.1	1462.1
17.06	1545.0	1468.3	76.7	1458.1
17.08	1455.0	1464.3	-9.3	1454.1
17.1	1481.0	1460.7	20.3	1450.2
17.12	1471.0	1457.1	13.9	1446.3
17.14	1513.0	1453.6	59.4	1442.4
17.16	1486.0	1450.2	35.8	1438.6
17.18	1504.0	1446.8	57.2	1434.8
17.2	1511.0	1443.6	67.5	1431.0
17.22	1448.0	1440.5	7.5	1427.3
17.24	1477.0	1437.6	39.4	1423.6
17.26	1445.0	1434.7	10.3	1419.9
17.28	1391.0	1432.1	-41.1	1416.3
17.3	1424.0	1429.5	-5.5	1412.7
17.32	1422.0	1427.1	-5.1	1409.1
17.34	1411.0	1424.7	-13.7	1405.5
17.36	1491.0	1422.6	68.4	1402.0
17.38	1525.0	1420.5	104.5	1398.5
17.4	1404.0	1418.6	-14.6	1395.0
17.42	1408.0	1416.7	-8.7	1391.5
17.44	1373.0	1414.9	-41.9	1388.0
17.46	1443.0	1413.3	29.7	1384.5
17.48	1422.0	1411.6	10.4	1381.1
17.5	1439.0	1409.9	29.1	1377.7
17.52	1406.0	1408.2	-2.2	1374.3
17.54	1411.0	1406.5	4.5	1370.9
17.56	1428.0	1404.6	23.4	1367.5
17.58	1413.0	1402.5	10.5	1364.1
17.6	1383.0	1400.2	-17.2	1360.7
17.62	1406.0	1397.6	8.4	1357.3
17.64	1421.0	1394.6	26.4	1354.0
17.66	1414.0	1391.3	22.7	1350.6
17.68	1372.0	1387.6	-15.6	1347.2
17.7	1396.0	1383.4	12.6	1343.9
17.72	1310.0	1378.8	-68.8	1340.5
17.74	1389.0	1373.9	15.1	1337.1
17.76	1265.0	1368.7	-103.7	1333.8
17.78	1320.0	1363.4	-43.4	1330.4
17.8	1329.0	1358.0	-29.0	1327.0
17.82	1383.0	1352.5	30.5	1323.6
17.84	1316.0	1347.1	-31.1	1320.2
17.86	1262.0	1341.7	-79.7	1316.8
17.88	1344.0	1336.4	7.6	1313.4
17.9	1311.0	1331.2	-20.2	1310.0
17.92	1343.0	1326.1	16.9	1306.5
17.94	1323.0	1321.2	1.8	1303.1
17.96	1290.0	1316.4	-26.4	1299.6
17.98	1282.0	1311.7	-29.7	1296.1
18.0	1283.0	1307.2	-24.2	1292.7
18.02	1276.0	1302.7	-26.7	1289.2
18.04	1261.0	1298.4	-37.4	1285.7
18.06	1299.0	1294.2	4.8	1282.2
18.08	1259.0	1290.0	-31.0	1278.6
18.1	1219.0	1286.0	-67.0	1275.1
18.12	1256.0	1282.3	-26.3	1271.6
18.14	1261.0	1278.3	-17.3	1268.1
18.16	1197.0	1274.5	-77.5	1264.5
18.18	1215.0	1270.6	-55.6	1261.0
18.2	1219.0	1266.8	-47.8	1257.4
18.22	1237.0	1263.1	-26.1	1253.8
18.24	1267.0	1259.3	7.7	1250.3
18.26	1266.0	1255.6	10.4	1246.7
18.28	1298.0	1251.9	46.1	1243.1
18.3	1214.0	1248.2	-34.2	1239.5
18.32	1226.0	1244.5	-18.5	1235.9
18.34	1162.0	1240.8	-78.8	1232.3
18.36	1278.0	1237.1	40.9	1228.7
18.38	1204.0	1233.5	-29.5	1225.1
18.4	1239.0	1229.8	9.2	1221.5
18.42	1206.0	1226.4	-20.4	1217.9
18.44	1192.0	1222.8	-30.8	1214.3
18.46	1226.0	1219.1	6.9	1210.7
18.48	1216.0	1215.5	0.5	1207.0
18.5	1201.0	1212.1	-11.1	1203.4
18.52	1227.0	1208.5	18.5	1199.8
18.54	1187.0	1204.9	-17.9	1196.1
18.56	1167.0	1201.3	-34.3	1192.5
18.58	1247.0	1197.7	49.3	1188.9
18.6	1216.0	1194.2	21.8	1185.3
18.62	1187.0	1190.6	-3.6	1181.6
18.64	1145.0	1187.1	-42.1	1178.0
18.66	1279.0	1183.5	95.5	1174.4
18.68	1211.0	1180.0	31.0	1170.7
18.7	1191.0	1176.6	14.4	1167.1
18.72	1066.0	1173.1	-107.1	1163.5
18.74	1166.0	1169.7	-3.7	1159.8
18.76	1134.0	1166.3	-32.3	1156.2
18.78	1187.0	1162.9	24.1	1152.6
18.8	1201.0	1159.6	41.4	1148.9
18.82	1157.0	1156.3	0.7	1145.3
18.84	1151.0	1153.0	-2.0	1141.7
18.86	1091.0	1150.1	-59.1	1138.1
18.88	1135.0	1146.9	-11.9	1134.5
18.9	1056.0	1143.8	-87.8	1130.9
18.92	1139.0	1140.7	-1.7	1127.3
18.94	1119.0	1137.7	-18.7	1123.6
18.96	1127.0	1134.7	-7.7	1120.0
18.98	1051.0	1131.8	-80.8	1116.5
19.0	1172.0	1128.9	43.1	1112.9
19.02	1074.0	1126.2	-52.2	1109.3
19.04	1088.0	1123.6	-35.6	1105.7
19.06	1090.0	1120.8	-30.8	1102.1
19.08	1156.0	1118.0	38.0	1098.6
19.1	1152.0	1115.2	36.8	1095.0
19.12	1060.0	1112.4	-52.4	1091.4
19.14	1091.0	1109.6	-18.6	1087.9
19.16	1079.0	1106.6	-27.6	1084.3
19.18	1074.0	1103.6	-29.6	1080.8
19.2	1124.0	1100.6	23.4	1077.3
19.22	1031.0	1097.7	-66.7	1073.8
19.24	1096.0	1094.6	1.4	1070.3
19.26	1084.0	1091.4	-7.4	1066.7
19.28	1106.0	1088.0	18.0	1063.3
19.3	1076.0	1084.6	-8.6	1059.8
19.32	1112.0	1081.1	30.9	1056.3
19.34	1087.0	1077.6	9.4	1052.8
19.36	1099.0	1074.1	24.9	1049.4
19.38	1059.0	1070.6	-11.6	1045.9
19.4	1040.0	1067.2	-27.2	1042.5
19.42	1061.0	1063.8	-2.8	1039.1
19.44	1045.0	1060.6	-15.6	1035.7
19.46	1011.0	1057.4	-46.4	1032.3
19.48	1041.0	1054.2	-13.2	1028.9
19.5	1029.0	1051.2	-22.2	1025.5
19.52	1015.0	1048.2	-33.2	1022.1
19.54	1030.0	1045.3	-15.3	1018.8
19.56	1116.0	1042.4	73.6	1015.4
19.58	1042.0	1039.5	2.5	1012.1
19.6	1040.0	1036.7	3.3	1008.8
19.62	1067.0	1033.7	33.3	1005.5
19.64	1049.0	1030.7	18.3	1002.2
19.66	1034.0	1027.6	6.4	998.9
19.68	993.0	1024.4	-31.4	995.7
19.7	1001.0	1021.1	-20.1	992.4
19.72	989.0	1017.5	-28.5	989.2
19.74	986.0	1013.9	-27.9	986.0
19.76	986.0	1010.1	-24.1	982.8
19.78	989.0	1006.1	-17.1	979.6
19.8	992.0	1002.0	-10.0	976.4
19.82	958.0	997.8	-39.8	973.3
19.84	1002.0	993.5	8.5	970.1
19.86	964.0	989.2	-25.2	967.0
19.88	986.0	984.9	1.1	963.9
19.9	972.0	980.6	-8.6	960.9
19.92	940.0	976.4	-36.4	957.8
19.94	1057.0	972.0	85.0	954.7
19.96	955.0	967.7	-12.7	951.7
19.98	900.0	963.7	-63.7	948.7
20.0	934.0	959.9	-25.9	945.7
20.02	962.0	956.3	5.7	942.8
20.04	944.0	952.4	-8.4	939.8
20.06	1003.0	948.8	54.2	936.9
20.08	979.0	945.3	33.7	934.0
20.1	955.0	942.0	13.0	931.1
20.12	850.0	938.7	-88.7	928.2
20.14	991.0	935.4	55.6	925.4
20.16	898.0	932.3	-34.3	922.5
20.18	943.0	928.9	14.1	919.7
20.2	936.0	925.9	10.1	916.9
20.22	970.0	922.9	47.1	914.2
20.24	985.0	920.0	65.0	911.4
20.26	926.0	917.1	8.9	908.7
20.28	893.0	914.3	-21.3	906.0
20.3	923.0	911.5	11.5	903.3
20.32	915.0	908.7	6.3	900.7
20.34	942.0	906.0	36.0	898.0
20.36	865.0	903.3	-38.3	895.4
20.38	871.0	900.6	-29.6	892.8
20.4	912.0	898.0	14.0	890.2
20.42	898.0	895.4	2.6	887.7
20.44	916.0	892.8	23.2	885.1
20.46	913.0	890.2	22.8	882.6
20.48	936.0	887.7	48.3	880.1
20.5	914.0	885.1	28.9	877.6
20.52	928.0	882.6	45.4	875.1
20.54	869.0	879.9	-10.9	872.7
20.56	892.0	877.5	14.5	870.3
20.58	936.0	875.0	61.0	867.9
20.6	910.0	872.6	37.4	865.5
20.62	823.0	870.2	-47.2	863.1
20.64	873.0	867.9	5.1	860.7
20.66	855.0	865.5	-10.5	858.4
20.68	905.0	863.5	41.5	856.1
20.7	883.0	861.3	21.7	853.8
20.72	822.0	859.2	-37.2	851.5
20.74	941.0	856.9	84.1	849.3
20.76	924.0	854.7	69.3	847.0
20.78	937.0	852.5	84.5	844.8
20.8	879.0	850.4	28.6	842.6
20.82	916.0	847.9	68.1	840.4
20.84	877.0	845.8	31.2	838.2
20.86	933.0	843.7	89.3	836.1
20.88	895.0	841.6	53.4	834.0
20.9	832.0	839.5	-7.5	831.8
20.92	912.0	837.5	74.5	829.7
20.94	913.0	835.4	77.6	827.7
20.96	865.0	833.4	31.6	825.6
20.98	874.0	831.3	42.7	823.5
21.0	881.0	829.3	51.7	821.5
21.02	882.0	827.6	54.4	819.5
21.04	940.0	825.6	114.4	817.5
21.06	844.0	823.4	20.6	815.5
21.08	888.0	821.4	66.6	813.6
21.1	881.0	819.5	61.5	811.6
21.12	872.0	817.8	54.2	809.7
21.14	903.0	815.9	87.1	807.8
21.16	887.0	814.0	73.0	805.9
21.18	801.0	812.2	-11.2	804.0
21.2	857.0	810.3	46.7	802.1
21.22	841.0	808.3	32.7	800.3
21.24	843.0	806.5	36.5	798.5
21.26	820.0	805.1	14.9	796.6
21.28	866.0	803.4	62.6	794.8
21.3	788.0	801.9	-13.9	793.1
21.32	860.0	800.3	59.7	791.3
21.34	779.0	798.7	-19.7	789.5
21.36	855.0	797.1	57.9	787.8
21.38	802.0	795.6	6.4	786.1
21.4	777.0	794.2	-17.2	784.4
21.42	783.0	792.8	-9.8	782.7
21.44	799.0	791.7	7.3	781.0
21.46	845.0	790.4	54.6	779.3
21.48	809.0	789.2	19.8	777.7
21.5	801.0	788.0	13.0	776.1
21.52	823.0	786.9	36.1	774.4
21.54	788.0	785.9	2.1	772.8
21.56	838.0	784.9	53.1	771.3
21.58	785.0	784.0	1.0	769.7
21.6	720.0	783.1	-63.1	768.1
21.62	787.0	782.4	4.6	766.6
21.64	778.0	781.7	-3.7	765.0
21.66	767.0	781.0	-14.0	763.5
21.68	829.0	780.4	48.6	762.0
21.7	775.0	779.9	-4.9	760.5
21.72	803.0	779.4	23.6	759.1
21.74	799.0	778.9	20.1	757.6
21.76	740.0	778.3	-38.3	756.1
21.78	781.0	777.8	3.2	754.7
21.8	762.0	777.2	-15.2	753.3
21.82	791.0	776.5	14.5	751.9
21.84	774.0	775.8	-1.8	750.5
21.86	786.0	774.9	11.1	749.1
21.88	783.0	773.9	9.1	747.7
21.9	781.0	772.8	8.2	746.4
21.92	808.0	771.6	36.4	745.0
21.94	776.0	770.1	5.9	743.7
21.96	779.0	768.5	10.5	742.4
21.98	763.0	766.7	-3.7	741.1
22.0	803.0	764.7	38.3	739.8
22.02	727.0	762.6	-35.6	738.5
22.04	743.0	760.4	-17.4	737.2
22.06	741.0	758.1	-17.1	736.0
22.08	781.0	755.8	25.2	734.8
22.1	747.0	753.5	-6.5	733.5
22.12	775.0	751.2	23.8	732.3
22.14	750.0	748.9	1.1	731.1
22.16	782.0	746.7	35.3	729.9
22.18	736.0	744.4	-8.4	728.7
22.2	758.0	742.4	15.6	727.5
22.22	744.0	740.4	3.6	726.4
22.24	761.0	738.4	22.6	725.2
22.26	741.0	736.6	4.4	724.1
22.28	738.0	734.9	3.1	723.0
22.3	746.0	733.3	12.7	721.9
22.32	780.0	731.8	48.2	720.8
22.34	737.0	730.3	6.7	719.7
22.36	796.0	728.9	67.1	718.6
22.38	740.0	727.5	12.5	717.5
22.4	757.0	726.4	30.6	716.4
22.42	771.0	725.1	45.9	715.4
22.44	798.0	723.9	74.1	714.4
22.46	767.0	722.9	44.1	713.3
22.48	779.0	721.7	57.3	712.3
22.5	778.0	720.6	57.4	711.3
22.52	783.0	719.5	63.5	710.3
22.54	834.0	718.4	115.6	709.3
22.56	812.0	717.4	94.6	708.3
22.58	778.0	716.4	61.6	707.4
22.6	818.0	715.3	102.7	706.4
22.62	757.0	714.4	42.6	705.5
22.64	819.0	713.4	105.6	704.5
22.66	767.0	712.4	54.6	703.6
22.68	762.0	711.5	50.5	702.7
22.7	787.0	710.5	76.5	701.7
22.72	800.0	709.6	90.4	700.8
22.74	743.0	708.5	34.5	700.0
22.76	731.0	707.7	23.3	699.1
22.78	743.0	706.8	36.2	698.2
22.8	669.0	706.0	-37.0	697.3
22.82	723.0	705.1	17.9	696.5
22.84	760.0	704.3	55.7	695.6
22.86	742.0	703.4	38.6	694.8
22.88	704.0	702.6	1.4	693.9
22.9	695.0	701.8	-6.8	693.1
22.92	734.0	701.0	33.0	692.3
22.94	758.0	700.2	57.8	691.5
22.96	627.0	699.4	-72.4	690.7
22.98	712.0	698.6	13.4	689.9
23.0	723.0	697.6	25.4	689.1
23.02	725.0	696.9	28.1	688.4
23.04	724.0	696.1	27.9	687.6
23.06	710.0	695.4	14.6	686.8
23.08	677.0	694.7	-17.7	686.1
23.1	744.0	693.9	50.1	685.3
23.12	680.0	693.2	-13.2	684.6
23.14	702.0	692.5	9.5	683.9
23.16	711.0	691.8	19.2	683.1
23.18	712.0	691.2	20.8	682.4
23.2	724.0	690.5	33.5	681.7
23.22	730.0	689.8	40.2	681.0
23.24	715.0	689.1	25.9	680.3
23.26	707.0	688.5	18.5	679.6
23.28	679.0	687.8	-8.8	679.0
23.3	718.0	687.2	30.8	678.3
23.32	685.0	686.6	-1.6	677.6
23.34	643.0	685.9	-42.9	676.9
23.36	684.0	685.3	-1.3	676.3
23.38	698.0	684.7	13.3	675.6
23.4	730.0	684.1	45.9	675.0
23.42	696.0	683.5	12.5	674.4
23.44	770.0	682.9	87.1	673.7
23.46	699.0	682.3	16.7	673.1
23.48	698.0	681.8	16.2	672.5
23.5	768.0	681.2	86.8	671.9
23.52	690.0	680.6	9.4	671.3
23.54	707.0	680.1	26.9	670.7
23.56	659.0	679.5	-20.5	670.1
23.58	664.0	679.0	-15.0	669.5
23.6	711.0	678.6	32.4	668.9
23.62	714.0	678.0	36.0	668.3
23.64	704.0	677.5	26.5	667.7
23.66	705.0	677.0	28.0	667.2
23.68	700.0	676.5	23.5	666.6
23.7	665.0	676.0	-11.0	666.0
23.72	662.0	675.5	-13.5	665.5
23.74	665.0	675.0	-10.0	664.9
23.76	693.0	674.5	18.5	664.4
23.78	679.0	674.0	5.0	663.8
23.8	666.0	673.6	-7.6	663.3
23.82	679.0	673.1	5.9	662.7
23.84	671.0	672.6	-1.6	662.2
23.86	677.0	672.2	4.8	661.7
23.88	668.0	671.7	-3.7	661.2
23.9	745.0	671.3	73.7	660.6
23.92	683.0	670.9	12.1	660.1
23.94	685.0	670.4	14.6	659.6
23.96	657.0	670.0	-13.0	659.1
23.98	670.0	669.6	0.4	658.6
24.0	665.0	669.2	-4.2	658.1
24.02	699.0	668.8	30.2	657.6
24.04	698.0	668.4	29.6	657.1
24.06	716.0	668.0	48.0	656.6
24.08	636.0	667.6	-31.6	656.1
24.1	655.0	667.3	-12.3	655.6
24.12	654.0	667.1	-13.1	655.1
24.14	707.0	666.8	40.2	654.7
24.16	662.0	666.5	-4.5	654.2
24.18	666.0	666.2	-0.2	653.7
24.2	689.0	665.9	23.1	653.2
24.22	664.0	665.6	-1.6	652.8
24.24	701.0	665.3	35.7	652.3
24.26	622.0	665.0	-43.0	651.8
24.28	675.0	664.8	10.2	651.4
24.3	639.0	664.5	-25.5	650.9
24.32	627.0	664.3	-37.3	650.4
24.34	720.0	664.1	55.9	650.0
24.36	670.0	664.0	6.0	649.5
24.38	615.0	663.9	-48.9	649.1
24.4	681.0	663.8	17.2	648.6
24.42	689.0	663.7	25.3	648.1
24.44	613.0	664.0	-51.0	647.7
24.46	655.0	664.0	-9.0	647.2
24.48	668.0	664.1	3.9	646.8
24.5	645.0	664.2	-19.2	646.3
24.52	717.0	664.5	52.5	645.9
24.54	587.0	664.8	-77.8	645.5
24.56	665.0	665.2	-0.2	645.0
24.58	667.0	665.7	1.3	644.6
24.6	638.0	666.4	-28.4	644.1
24.62	660.0	667.2	-7.2	643.7
24.64	642.0	668.1	-26.1	643.2
24.66	648.0	669.3	-21.3	642.8
24.68	664.0	670.6	-6.6	642.4
24.7	703.0	672.1	30.9	641.9
24.72	647.0	674.6	-27.6	641.5
24.74	697.0	676.7	20.3	641.0
24.76	659.0	678.9	-19.9	640.6
24.78	662.0	681.4	-19.4	640.2
24.8	657.0	684.5	-27.5	639.7
24.82	682.0	687.5	-5.5	639.3
24.84	667.0	690.7	-23.7	638.9
24.86	637.0	694.1	-57.1	638.4
24.88	652.0	697.7	-45.7	638.0
24.9	680.0	701.6	-21.6	637.6
24.92	669.0	705.5	-36.5	637.1
24.94	768.0	709.7	58.3	636.7
24.96	816.0	713.6	102.4	636.3
24.98	867.0	717.2	149.8	635.8
25.0	853.0	720.5	132.5	635.4
25.02	921.0	723.4	197.6	635.0
25.04	943.0	725.9	217.1	634.6
25.06	870.0	727.6	142.4	634.1
25.08	779.0	728.6	50.4	633.7
25.1	810.0	728.8	81.2	633.3
25.12	754.0	728.0	26.0	632.9
25.14	744.0	726.6	17.4	632.4
25.16	711.0	724.4	-13.4	632.0
25.18	707.0	721.2	-14.2	631.6
25.2	663.0	717.4	-54.4	631.2
25.22	695.0	713.2	-18.2	630.7
25.24	711.0	708.9	2.1	630.3
25.26	695.0	704.4	-9.4	629.9
25.28	707.0	700.0	7.0	629.5
25.3	659.0	695.3	-36.3	629.1
25.32	642.0	691.3	-49.3	628.7
25.34	648.0	687.6	-39.6	628.2
25.36	611.0	684.2	-73.2	627.8
25.38	621.0	680.6	-59.6	627.4
25.4	612.0	677.9	-65.9	627.0
25.42	727.0	675.5	51.5	626.6
25.44	667.0	673.7	-6.7	626.2
25.46	642.0	671.9	-29.9	625.8
25.48	684.0	670.4	13.6	625.3
25.5	646.0	669.1	-23.1	624.9
25.52	636.0	668.1	-32.1	624.5
25.54	631.0	667.3	-36.3	624.1
25.56	649.0	666.8	-17.8	623.7
25.58	642.0	666.4	-24.4	623.3
25.6	637.0	665.9	-28.9	622.9
25.62	623.0	665.9	-42.9	622.5
25.64	603.0	666.2	-63.2	622.1
25.66	672.0	666.4	5.6	621.7
25.68	667.0	666.7	0.3	621.3
25.7	651.0	667.1	-16.1	620.9
25.72	631.0	667.5	-36.5	620.5
25.74	618.0	668.0	-50.0	620.1
25.76	649.0	668.5	-19.5	619.7
25.78	681.0	669.2	11.8	619.3
25.8	638.0	670.0	-32.0	618.9
25.82	673.0	670.9	2.1	618.5
25.84	679.0	671.8	7.2	618.1
25.86	634.0	672.6	-38.6	617.7
25.88	689.0	673.5	15.5	617.3
25.9	685.0	674.6	10.4	616.9
25.92	671.0	675.7	-4.7	616.5
25.94	603.0	676.6	-73.6	616.1
25.96	647.0	677.8	-30.8	615.7
25.98	682.0	679.1	2.9	615.3
26.0	649.0	680.6	-31.6	614.9
26.02	640.0	682.4	-42.4	614.5
26.04	663.0	684.6	-21.6	614.1
26.06	680.0	687.2	-7.2	613.7
26.08	647.0	690.5	-43.5	613.3
26.1	674.0	694.4	-20.4	612.9
26.12	636.0	699.0	-63.0	612.5
26.14	657.0	704.3	-47.3	612.1
26.16	686.0	710.8	-24.8	611.8
26.18	677.0	718.4	-41.4	611.4
26.2	711.0	727.0	-16.0	611.0
26.22	670.0	736.5	-66.5	610.6
26.24	715.0	747.5	-32.5	610.2
26.26	721.0	759.6	-38.6	609.8
26.28	703.0	772.9	-69.9	609.4
26.3	752.0	787.3	-35.3	609.0
26.32	722.0	802.4	-80.4	608.7
26.34	703.0	818.8	-115.8	608.3
26.36	754.0	835.8	-81.8	607.9
26.38	791.0	853.1	-62.1	607.5
26.4	825.0	870.8	-45.8	607.1
26.42	792.0	888.2	-96.2	606.7
26.44	789.0	905.0	-116.0	606.4
26.46	791.0	920.6	-129.6	606.0
26.48	933.0	934.4	-1.4	605.6
26.5	899.0	945.9	-46.9	605.2
26.52	936.0	954.6	-18.6	604.8
26.54	987.0	959.9	27.1	604.5
26.56	1002.0	961.3	40.7	604.1
26.58	934.0	958.1	-24.1	603.7
26.6	908.0	950.7	-42.7	603.3
26.62	1017.0	939.4	77.6	603.0
26.64	1050.0	924.7	125.3	602.6
26.66	1021.0	907.2	113.8	602.2
26.68	991.0	887.8	103.2	601.8
26.7	946.0	867.0	79.0	601.5
26.72	846.0	846.0	0.0	601.1
26.74	826.0	825.3	0.7	600.7
26.76	830.0	805.0	25.0	600.3
26.78	725.0	785.7	-60.7	600.0
26.8	695.0	767.6	-72.6	599.6
26.82	688.0	750.8	-62.8	599.2
26.84	693.0	735.4	-42.4	598.9
26.86	664.0	721.5	-57.5	598.5
26.88	674.0	709.1	-35.1	598.1
26.9	706.0	698.1	7.9	597.7
26.92	727.0	688.4	38.6	597.4
26.94	637.0	679.6	-42.6	597.0
26.96	654.0	672.3	-18.3	596.6
26.98	723.0	666.0	57.0	596.3
27.0	669.0	660.6	8.4	595.9
27.02	739.0	656.0	83.0	595.5
27.04	747.0	652.3	94.7	595.2
27.06	692.0	649.0	43.0	594.8
27.08	687.0	646.2	40.8	594.4
27.1	640.0	643.8	-3.8	594.1
27.12	651.0	641.8	9.2	593.7
27.14	640.0	640.1	-0.1	593.4
27.16	674.0	638.6	35.4	593.0
27.18	674.0	637.4	36.6	592.6
27.2	637.0	636.4	0.6	592.3
27.22	662.0	635.4	26.6	591.9
27.24	691.0	634.7	56.3	591.5
27.26	618.0	634.1	-16.1	591.2
27.28	648.0	633.7	14.3	590.8
27.3	655.0	633.4	21.6	590.5
27.32	667.0	633.3	33.7	590.1
27.34	662.0	633.2	28.8	589.8
27.36	630.0	633.3	-3.3	589.4
27.38	651.0	633.5	17.5	589.0
27.4	669.0	633.9	35.1	588.7
27.42	677.0	634.4	42.6	588.3
27.44	685.0	635.1	49.9	588.0
27.46	635.0	636.0	-1.0	587.6
27.48	673.0	637.1	35.9	587.3
27.5	637.0	638.4	-1.4	586.9
27.52	636.0	640.1	-4.1	586.5
27.54	634.0	642.0	-8.0	586.2
27.56	682.0	644.4	37.6	585.8
27.58	687.0	647.5	39.5	585.5
27.6	631.0	650.8	-19.8	585.1
27.62	667.0	654.6	12.4	584.8
27.64	693.0	659.1	33.9	584.4
27.66	648.0	664.3	-16.3	584.1
27.68	665.0	670.4	-5.4	583.7
27.7	652.0	677.3	-25.3	583.4
27.72	682.0	685.5	-3.5	583.0
27.74	720.0	694.5	25.5	582.7
27.76	666.0	704.7	-38.7	582.3
27.78	681.0	716.1	-35.1	582.0
27.8	681.0	728.8	-47.8	581.6
27.82	683.0	742.8	-59.8	581.3
27.84	666.0	758.1	-92.1	580.9
27.86	739.0	774.7	-35.7	580.6
27.88	732.0	793.0	-61.0	580.2
27.9	720.0	812.0	-92.0	579.9
27.92	685.0	832.1	-147.1	579.5
27.94	777.0	852.9	-75.9	579.2
27.96	777.0	874.2	-97.2	578.8
27.98	844.0	895.6	-51.6	578.5
28.0	805.0	916.7	-111.7	578.2
28.02	835.0	937.1	-102.1	577.8
28.04	812.0	956.1	-144.1	577.5
28.06	881.0	972.7	-91.7	577.1
28.08	857.0	986.6	-129.6	576.8
28.1	948.0	997.0	-49.0	576.4
28.12	924.0	1003.6	-79.6	576.1
28.14	880.0	1005.3	-125.3	575.8
28.16	891.0	1001.9	-110.9	575.4
28.18	869.0	994.0	-125.0	575.1
28.2	924.0	981.7	-57.7	574.7
28.22	861.0	965.6	-104.6	574.4
28.24	858.0	946.9	-88.9	574.0
28.26	856.0	926.2	-70.2	573.7
28.28	807.0	904.4	-97.4	573.4
28.3	818.0	882.5	-64.5	573.0
28.32	813.0	861.1	-48.1	572.7
28.34	725.0	840.7	-115.7	572.3
28.36	731.0	821.7	-90.7	572.0
28.38	746.0	804.4	-58.4	571.7
28.4	762.0	788.9	-26.9	571.3
28.42	705.0	775.5	-70.5	571.0
28.44	649.0	764.0	-115.0	570.7
28.46	710.0	754.5	-44.5	570.3
28.48	651.0	747.0	-96.0	570.0
28.5	708.0	741.4	-33.4	569.6
28.52	701.0	737.7	-36.7	569.3
28.54	685.0	735.9	-50.9	569.0
28.56	680.0	736.0	-56.0	568.6
28.58	753.0	738.3	14.7	568.3
28.6	705.0	743.0	-38.0	568.0
28.62	810.0	750.4	59.6	567.6
28.64	795.0	761.0	34.0	567.3
28.66	782.0	775.4	6.6	567.0
28.68	777.0	794.3	-17.3	566.6
28.7	832.0	818.4	13.6	566.3
28.72	823.0	848.2	-25.2	566.0
28.74	799.0	884.2	-85.2	565.6
28.76	884.0	926.7	-42.7	565.3
28.78	1070.0	975.3	94.7	565.0
28.8	1057.0	1029.5	27.5	564.6
28.82	1275.0	1087.3	187.7	564.3
28.84	1387.0	1146.3	240.7	564.0
28.86	1519.0	1202.7	316.3	563.6
28.88	1454.0	1251.8	202.2	563.3
28.9	1402.0	1288.6	113.4	563.0
28.92	1305.0	1308.0	-3.0	562.6
28.94	1231.0	1304.9	-73.9	562.3
28.96	1257.0	1279.3	-22.3	562.0
28.98	1249.0	1236.3	12.7	561.7
29.0	1295.0	1180.2	114.8	561.3
29.02	1234.0	1114.3	119.7	561.0
29.04	1278.0	1044.2	233.8	560.7
29.06	1229.0	975.1	253.9	560.3
29.08	1297.0	910.6	386.4	560.0
29.1	1101.0	853.0	248.0	559.7
29.12	1067.0	803.4	263.6	559.4
29.14	1028.0	761.6	266.4	559.0
29.16	956.0	727.4	228.6	558.7
29.18	840.0	700.1	139.9	558.4
29.2	816.0	678.3	137.7	558.0
29.22	752.0	661.2	90.8	557.7
29.24	694.0	647.8	46.2	557.4
29.26	684.0	637.2	46.8	557.1
29.28	687.0	628.5	58.5	556.7
29.3	613.0	622.0	-9.0	556.4
29.32	667.0	616.4	50.6	556.1
29.34	643.0	611.4	31.6	555.8
29.36	666.0	607.4	58.6	555.4
29.38	653.0	603.9	49.1	555.1
29.4	661.0	600.8	60.2	554.8
29.42	618.0	598.0	20.0	554.5
29.44	692.0	595.6	96.4	554.1
29.46	647.0	593.2	53.8	553.8
29.48	632.0	591.0	41.0	553.5
29.5	612.0	589.1	22.9	553.2
29.52	673.0	587.4	85.6	552.8
29.54	669.0	585.9	83.1	552.5
29.56	661.0	584.4	76.6	552.2
29.58	642.0	583.1	58.9	551.9
29.6	678.0	581.9	96.1	551.5
29.62	614.0	580.8	33.2	551.2
29.64	607.0	579.8	27.2	550.9
29.66	616.0	578.9	37.1	550.6
29.68	633.0	578.1	54.9	550.2
29.7	607.0	577.4	29.6	549.9
29.72	631.0	576.8	54.2	549.6
29.74	615.0	576.3	38.7	549.3
29.76	627.0	575.8	51.2	548.9
29.78	621.0	575.5	45.5	548.6
29.8	643.0	575.3	67.7	548.3
29.82	640.0	575.1	64.9	548.0
29.84	592.0	575.1	16.9	547.7
29.86	607.0	575.4	31.6	547.3
29.88	632.0	575.5	56.5	547.0
29.9	611.0	575.8	35.2	546.7
29.92	604.0	576.1	27.9	546.4
29.94	615.0	576.6	38.4	546.1
29.96	634.0	577.1	56.9	545.7
29.98	617.0	577.4	39.6	545.4
30.0	639.0	578.0	61.0	545.1
30.02	594.0	578.7	15.3	544.8
30.04	634.0	579.3	54.7	544.4
30.06	635.0	580.0	55.0	544.1
30.08	599.0	580.5	18.5	543.8
30.1	622.0	581.0	41.0	543.5
30.12	605.0	581.4	23.6	543.2
30.14	542.0	581.5	-39.5	542.8
30.16	584.0	581.5	2.5	542.5
30.18	613.0	581.3	31.7	542.2
30.2	593.0	580.9	12.1	541.9
30.22	617.0	580.1	36.9	541.6
30.24	590.0	579.0	11.0	541.2
30.26	582.0	577.8	4.2	540.9
30.28	632.0	576.3	55.7	540.6
30.3	643.0	574.6	68.4	540.3
30.32	554.0	573.0	-19.0	540.0
30.34	616.0	571.2	44.8	539.6
30.36	610.0	569.5	40.5	539.3
30.38	616.0	567.6	48.4	539.0
30.4	630.0	565.8	64.2	538.7
30.42	616.0	564.1	51.9	538.4
30.44	622.0	562.5	59.5	538.1
30.46	526.0	560.9	-34.9	537.7
30.48	601.0	559.5	41.5	537.4
30.5	638.0	558.1	79.9	537.1
30.52	599.0	556.9	42.1	536.8
30.54	626.0	555.7	70.3	536.5
30.56	609.0	554.4	54.6	536.1
30.58	606.0	553.4	52.6	535.8
30.6	600.0	552.4	47.6	535.5
30.62	595.0	551.5	43.5	535.2
30.64	629.0	550.8	78.2	534.9
30.66	602.0	550.1	51.9	534.5
30.68	578.0	549.4	28.6	534.2
30.7	599.0	548.8	50.2	533.9
30.72	607.0	548.3	58.7	533.6
30.74	596.0	547.7	48.3	533.3
30.76	580.0	547.2	32.8	533.0
30.78	599.0	546.7	52.3	532.6
30.8	595.0	546.2	48.8	532.3
30.82	628.0	545.8	82.2	532.0
