Repository: jhamlin-ufl/synthesizability

# synthesizability

Data, fits and code for

> G. D. Di Gianluca *et al.*, *Experimental Evaluation of High-Throughput Structure Predictions*,
> [arXiv:2611.09671](https://arxiv.org/abs/2611.09671) (2026).

We arc-melted 34 ternary compounds predicted to be stable or nearly stable and identified the
phases that formed by powder X-ray diffraction and Rietveld refinement.

## Contents

| Path | What it holds |
|---|---|
| `Supplement.pdf` | the Supplementary Information |
| `samples/` | one folder per target, named by its formula in Table 1: synthesis records, X-ray scans and GSAS-II fits |
| `tables/` | the targets, buttons, scans and fits as CSV tables; the candidate lists |
| `computed/` | P_disorder and the dynamical-stability (phonon) results |
| `databases/` | OQMD, Materials Project and Alexandria entries for each chemical system, and the search-match structures |
| `instruments/` | GSAS-II instrument profiles of the two diffractometers |
| `results/` | the generated tables and figures |
| `workflow/` | the pipeline (`Snakefile`), its scripts and library code |

## Finding a sample

Open `samples/<formula>/README.md`, for example `samples/ZrPt5Si/README.md`. It gives the Table 1
row and outcome, the buttons and scans, the fit of record and the contrast fits, and where the
database entries for the chemical system are. `samples/README.md` explains the file formats and
how to rerun a fit.

## Not included

ICDD PDF-5+ cards and MDI JADE work files are licensed and not redistributed. No deposited fit
uses an ICDD card. `samples/EXCLUDED.md` lists the files left out.

File: data/raw/0507_HM_CuSnY/0507_XRD_fit.txt (part 1 of 4)
HardwareIndicator=65519
Wavelength = 1.54059Å, !5.0°/120.0°/0.02°/1(s), I(p)=57517/1503, Cu(45kV,40mA), Tuesday, January 13, 2026, 12:53 PM
Angle	I(o)	I(c)	I(d)	I(b)
5.0	3685	3681	4	3671
5.02	3637	3684	-47	3673
5.04	3736	3686	50	3676
5.06	3680	3688	-8	3678
5.08	3669	3691	-22	3680
5.1	3716	3693	23	3683
5.12	3701	3696	5	3685
5.14	3725	3698	27	3687
5.16	3730	3700	30	3690
5.18	3659	3703	-44	3692
5.2	3719	3705	14	3695
5.22	3619	3708	-89	3697
5.24	3749	3710	39	3700
5.26	3742	3712	30	3702
5.28	3795	3715	80	3705
5.3	3714	3718	-4	3707
5.32	3656	3720	-64	3710
5.34	3722	3723	-1	3712
5.36	3736	3725	11	3715
5.38	3700	3728	-28	3717
5.4	3674	3730	-56	3720
5.42	3739	3733	6	3723
5.44	3742	3736	6	3725
5.46	3690	3739	-49	3728
5.48	3740	3741	-1	3731
5.5	3753	3744	9	3734
5.52	3835	3747	88	3737
5.54	3851	3750	101	3740
5.56	3708	3753	-45	3742
5.58	3688	3756	-68	3745
5.6	3730	3759	-29	3749
5.62	3818	3762	56	3752
5.64	3812	3765	47	3755
5.66	3787	3768	19	3758
5.68	3760	3772	-12	3761
5.7	3779	3775	4	3764
5.72	3692	3778	-86	3768
5.74	3672	3782	-110	3771
5.76	3808	3785	23	3775
5.78	3762	3789	-27	3778
5.8	3863	3792	71	3782
5.82	3654	3796	-142	3786
5.84	3812	3800	12	3789
5.86	3889	3804	85	3793
5.88	3776	3807	-31	3797
5.9	3744	3811	-67	3801
5.92	3761	3815	-54	3805
5.94	3827	3819	8	3809
5.96	3814	3823	-9	3813
5.98	3861	3827	34	3817
6.0	3739	3832	-93	3821
6.02	3914	3836	78	3825
6.04	3670	3840	-170	3830
6.06	3825	3844	-19	3834
6.08	3816	3849	-33	3838
6.1	3878	3853	25	3842
6.12	3920	3857	63	3847
6.14	3750	3862	-112	3851
6.16	3817	3866	-49	3856
6.18	3855	3871	-16	3860
6.2	3787	3875	-88	3865
6.22	3923	3880	43	3869
6.24	3884	3884	0	3874
6.26	3801	3889	-88	3878
6.28	3893	3893	0	3883
6.3	3810	3898	-88	3887
6.32	3921	3902	19	3892
6.34	3889	3907	-18	3896
6.36	3854	3911	-57	3901
6.38	3889	3916	-27	3905
6.4	3819	3920	-101	3910
6.42	4004	3925	79	3914
6.44	3824	3929	-105	3919
6.46	3827	3934	-107	3923
6.48	3880	3938	-58	3928
6.5	3866	3943	-77	3932
6.52	3987	3947	40	3937
6.54	3908	3952	-44	3941
6.56	3914	3956	-42	3946
6.58	3922	3960	-38	3950
6.6	3891	3965	-74	3954
6.62	3950	3969	-19	3959
6.64	4052	3973	79	3963
6.66	4009	3978	31	3967
6.68	3955	3982	-27	3971
6.7	3976	3986	-10	3975
6.72	4041	3990	51	3980
6.74	3966	3994	-28	3984
6.76	3957	3998	-41	3988
6.78	4011	4002	9	3992
6.8	3860	4006	-146	3995
6.82	3959	4010	-51	3999
6.84	3916	4013	-97	4003
6.86	3874	4017	-143	4007
6.88	4016	4021	-5	4010
6.9	4080	4024	56	4014
6.92	3996	4028	-32	4017
6.94	4034	4031	3	4021
6.96	3988	4035	-47	4024
6.98	4066	4038	28	4027
7.0	3944	4041	-97	4031
7.02	4016	4044	-28	4034
7.04	3936	4047	-111	4037
7.06	4019	4050	-31	4040
7.08	3935	4053	-118	4043
7.1	4048	4056	-8	4045
7.12	4035	4058	-23	4048
7.14	4000	4061	-61	4050
7.16	3896	4063	-167	4053
7.18	4095	4066	29	4055
7.2	4030	4068	-38	4058
7.22	4115	4070	45	4060
7.24	4022	4072	-50	4062
7.26	4086	4074	12	4064
7.28	4057	4076	-19	4065
7.3	3978	4077	-99	4067
7.32	3989	4079	-90	4069
7.34	4055	4080	-25	4070
7.36	4121	4082	39	4071
7.38	4114	4083	31	4072
7.4	4039	4084	-45	4073
7.42	4099	4085	14	4074
7.44	4024	4086	-62	4075
7.46	4197	4086	111	4076
7.48	4131	4087	44	4076
7.5	4172	4087	85	4077
7.52	4107	4087	20	4077
7.54	3958	4087	-129	4077
7.56	4092	4087	5	4077
7.58	4107	4087	20	4076
7.6	4160	4086	74	4076
7.62	4047	4086	-39	4075
7.64	4153	4085	68	4075
7.66	4196	4084	112	4074
7.68	4102	4084	18	4073
7.7	4012	4083	-71	4072
7.72	4023	4082	-59	4071
7.74	4165	4080	85	4070
7.76	4032	4079	-47	4069
7.78	4054	4078	-24	4067
7.8	4076	4077	-1	4066
7.82	4078	4075	3	4065
7.84	4039	4074	-35	4063
7.86	4213	4072	141	4062
7.88	4065	4071	-6	4060
7.9	4052	4069	-17	4059
7.92	4077	4068	9	4057
7.94	4228	4066	162	4056
7.96	4146	4065	81	4054
7.98	4128	4063	65	4053
8.0	4085	4062	23	4051
8.02	4048	4060	-12	4050
8.04	4060	4059	1	4048
8.06	4238	4057	181	4047
8.08	4126	4056	70	4046
8.1	4145	4055	90	4044
8.12	4077	4054	23	4043
8.14	4207	4052	155	4042
8.16	4213	4051	162	4041
8.18	4137	4050	87	4040
8.2	4234	4049	185	4039
8.22	4096	4049	47	4038
8.24	4126	4048	78	4038
8.26	4263	4047	216	4037
8.28	4225	4047	178	4037
8.3	4151	4047	104	4036
8.32	4228	4047	181	4036
8.34	4169	4047	122	4036
8.36	4164	4047	117	4036
8.38	4061	4047	14	4037
8.4	4242	4048	194	4037
8.42	4214	4048	166	4038
8.44	4170	4049	121	4039
8.46	4303	4050	253	4040
8.48	4182	4052	130	4041
8.5	4137	4053	84	4043
8.52	4190	4055	135	4044
8.54	4101	4057	44	4046
8.56	4126	4059	67	4048
8.58	4298	4061	237	4051
8.6	4254	4064	190	4054
8.62	4315	4067	248	4057
8.64	4279	4070	209	4060
8.66	4135	4074	61	4063
8.68	4307	4077	230	4067
8.7	4267	4082	185	4071
8.72	4218	4086	132	4075
8.74	4259	4091	168	4080
8.76	4260	4096	164	4085
8.78	4229	4101	128	4090
8.8	4302	4107	195	4096
8.82	4252	4113	139	4102
8.84	4294	4119	175	4108
8.86	4427	4126	301	4115
8.88	4263	4133	130	4122
8.9	4284	4140	144	4129
8.92	4256	4148	108	4137
8.94	4338	4156	182	4145
8.96	4333	4164	169	4154
8.98	4279	4173	106	4163
9.0	4306	4183	123	4172
9.02	4207	4193	14	4182
9.04	4518	4203	315	4192
9.06	4391	4213	178	4203
9.08	4449	4225	224	4214
9.1	4335	4236	99	4226
9.12	4449	4248	201	4238
9.14	4285	4260	25	4250
9.16	4368	4273	95	4263
9.18	4343	4287	56	4276
9.2	4320	4301	19	4290
9.22	4487	4315	172	4305
9.24	4487	4330	157	4319
9.26	4511	4345	166	4335
9.28	4473	4361	112	4351
9.3	4417	4378	39	4367
9.32	4404	4395	9	4384
9.34	4453	4412	41	4402
9.36	4548	4430	118	4420
9.38	4567	4449	118	4438
9.4	4453	4468	-15	4457
9.42	4547	4488	59	4477
9.44	4600	4508	92	4497
9.46	4666	4529	137	4518
9.48	4607	4550	57	4540
9.5	4577	4572	5	4562
9.52	4573	4595	-22	4585
9.54	4597	4619	-22	4608
9.56	4622	4642	-20	4632
9.58	4609	4667	-58	4657
9.6	4712	4692	20	4682
9.62	4640	4718	-78	4707
9.64	4737	4744	-7	4733
9.66	4740	4771	-31	4760
9.68	4692	4798	-106	4787
9.7	4711	4826	-115	4815
9.72	4792	4854	-62	4843
9.74	4718	4883	-165	4872
9.76	4742	4912	-170	4901
9.78	4829	4941	-112	4931
9.8	4906	4971	-65	4961
9.82	4885	5002	-117	4991
9.84	4918	5033	-115	5022
9.86	4948	5064	-116	5053
9.88	4827	5096	-269	5085
9.9	4864	5127	-263	5117
9.92	4936	5160	-224	5149
9.94	5034	5192	-158	5182
9.96	5028	5225	-197	5215
9.98	5073	5259	-186	5248
10.0	5145	5292	-147	5282
10.02	5009	5326	-317	5315
10.04	5176	5360	-184	5349
10.06	5161	5394	-233	5384
10.08	5090	5429	-339	5418
10.1	5201	5463	-262	5453
10.12	5159	5498	-339	5488
10.14	5273	5533	-260	5523
10.16	5312	5568	-256	5558
10.18	5405	5604	-199	5593
10.2	5365	5639	-274	5629
10.22	5373	5675	-302	5664
10.24	5302	5711	-409	5700
10.26	5371	5746	-375	5736
10.28	5450	5782	-332	5772
10.3	5519	5818	-299	5808
10.32	5364	5854	-490	5844
10.34	5705	5890	-185	5880
10.36	5586	5926	-340	5916
10.38	5672	5962	-290	5952
10.4	5568	5998	-430	5988
10.42	5683	6034	-351	6024
10.44	5709	6070	-361	6060
10.46	5720	6106	-386	6096
10.48	5680	6142	-462	6131
10.5	5834	6178	-344	6167
10.52	5773	6213	-440	6203
10.54	5902	6249	-347	6238
10.56	5944	6284	-340	6274
10.58	5972	6319	-347	6309
10.6	5897	6355	-458	6344
10.62	5896	6389	-493	6379
10.64	6108	6424	-316	6414
10.66	6029	6459	-430	6448
10.68	6116	6493	-377	6482
10.7	6136	6527	-391	6517
10.72	6096	6561	-465	6550
10.74	6319	6594	-275	6584
10.76	6248	6628	-380	6617
10.78	6315	6661	-346	6650
10.8	6284	6693	-409	6683
10.82	6334	6726	-392	6715
10.84	6408	6758	-350	6747
10.86	6713	6789	-76	6779
10.88	6538	6821	-283	6810
10.9	6733	6852	-119	6841
10.92	6649	6882	-233	6872
10.94	6622	6912	-290	6902
10.96	6640	6942	-302	6931
10.98	6748	6971	-223	6961
11.0	6920	7000	-80	6989
11.02	6863	7028	-165	7018
11.04	6840	7056	-216	7046
11.06	6903	7083	-180	7073
11.08	6906	7110	-204	7100
11.1	6888	7137	-249	7126
11.12	6926	7162	-236	7152
11.14	7058	7188	-130	7177
11.16	7084	7212	-128	7202
11.18	7208	7236	-28	7226
11.2	7188	7260	-72	7249
11.22	7076	7282	-206	7272
11.24	7149	7305	-156	7294
11.26	7141	7326	-185	7316
11.28	7187	7347	-160	7337
11.3	7349	7367	-18	7357
11.32	7389	7387	2	7376
11.34	7261	7406	-145	7395
11.36	7286	7424	-138	7413
11.38	7229	7441	-212	7431
11.4	7295	7458	-163	7447
11.42	7385	7474	-89	7463
11.44	7457	7489	-32	7478
11.46	7513	7503	10	7493
11.48	7296	7517	-221	7506
11.5	7515	7529	-14	7519
11.52	7594	7541	53	7531
11.54	7549	7552	-3	7542
11.56	7580	7562	18	7552
11.58	7600	7572	28	7561
11.6	7597	7580	17	7569
11.62	7587	7588	-1	7577
11.64	7562	7594	-32	7583
11.66	7517	7600	-83	7589
11.68	7537	7605	-68	7594
11.7	7718	7609	109	7598
11.72	7610	7612	-2	7601
11.74	7760	7615	145	7603
11.76	7563	7617	-54	7605
11.78	7630	7617	13	7605
11.8	7591	7617	-26	7605
11.82	7662	7617	45	7604
11.84	7606	7615	-9	7602
11.86	7636	7614	22	7600
11.88	7634	7611	23	7596
11.9	7725	7608	117	7592
11.92	7535	7605	-70	7588
11.94	7576	7602	-26	7582
11.96	7561	7599	-38	7576
11.98	7654	7596	58	7569
12.0	7645	7593	52	7561
12.02	7521	7590	-69	7553
12.04	7618	7587	31	7544
12.06	7666	7582	84	7534
12.08	7549	7575	-26	7524
12.1	7651	7565	86	7513
12.12	7483	7549	-66	7501
12.14	7481	7530	-49	7489
12.16	7649	7510	139	7476
12.18	7397	7489	-92	7462
12.2	7305	7470	-165	7448
12.22	7423	7451	-28	7434
12.24	7390	7434	-44	7418
12.26	7255	7416	-161	7402
12.28	7413	7399	14	7386
12.3	7208	7382	-174	7369
12.32	7199	7364	-165	7352
12.34	7194	7346	-152	7334
12.36	7174	7327	-153	7315
12.38	7209	7307	-98	7296
12.4	7190	7288	-98	7277
12.42	7183	7268	-85	7257
12.44	7001	7247	-246	7236
12.46	7221	7226	-5	7215
12.48	7104	7204	-100	7194
12.5	6954	7183	-229	7172
12.52	6980	7160	-180	7150
12.54	6981	7138	-157	7127
12.56	6814	7115	-301	7104
12.58	7022	7091	-69	7081
12.6	6990	7067	-77	7057
12.62	7003	7043	-40	7033
12.64	6760	7018	-258	7008
12.66	6902	6993	-91	6983
12.68	6853	6968	-115	6958
12.7	6772	6942	-170	6932
12.72	6673	6916	-243	6906
12.74	6780	6890	-110	6880
12.76	6708	6864	-156	6853
12.78	6694	6837	-143	6826
12.8	6645	6809	-164	6799
12.82	6551	6782	-231	6772
12.84	6577	6754	-177	6744
12.86	6588	6726	-138	6716
12.88	6397	6698	-301	6688
12.9	6422	6670	-248	6659
12.92	6410	6641	-231	6630
12.94	6358	6612	-254	6602
12.96	6311	6583	-272	6572
12.98	6224	6554	-330	6543
13.0	6268	6524	-256	6514
13.02	6272	6495	-223	6484
13.04	6338	6465	-127	6454
13.06	6172	6435	-263	6424
13.08	6197	6405	-208	6394
13.1	6258	6374	-116	6364
13.12	6094	6344	-250	6334
13.14	6044	6314	-270	6303
13.16	5990	6283	-293	6273
13.18	6042	6253	-211	6242
13.2	5986	6222	-236	6211
13.22	5860	6191	-331	6181
13.24	5943	6160	-217	6150
13.26	5597	6129	-532	6119
13.28	5987	6098	-111	6088
13.3	5951	6067	-116	6057
13.32	5794	6036	-242	6026
13.34	5868	6006	-138	5995
13.36	5697	5975	-278	5964
13.38	5715	5944	-229	5933
13.4	5695	5913	-218	5902
13.42	5672	5882	-210	5871
13.44	5591	5851	-260	5841
13.46	5633	5820	-187	5810
13.48	5735	5790	-55	5779
13.5	5646	5759	-113	5748
13.52	5583	5728	-145	5718
13.54	5495	5698	-203	5688
13.56	5489	5668	-179	5657
13.58	5414	5637	-223	5627
13.6	5374	5607	-233	5597
13.62	5329	5577	-248	5567
13.64	5504	5548	-44	5537
13.66	5363	5518	-155	5508
13.68	5472	5489	-17	5478
13.7	5238	5459	-221	5449
13.72	5388	5430	-42	5420
13.74	5140	5402	-262	5391
13.76	5404	5373	31	5362
13.78	5195	5345	-150	5334
13.8	5217	5317	-100	5306
13.82	5292	5289	3	5278
13.84	5185	5261	-76	5250
13.86	5182	5234	-52	5223
13.88	5092	5208	-116	5195
13.9	5049	5181	-132	5169
13.92	5126	5155	-29	5142
13.94	5197	5129	68	5115
13.96	4897	5104	-207	5089
13.98	4927	5079	-152	5063
14.0	5086	5055	31	5038
14.02	4956	5032	-76	5012
14.04	4864	5010	-146	4987
14.06	4986	4988	-2	4962
14.08	4862	4967	-105	4937
14.1	4773	4946	-173	4913
14.12	4976	4924	52	4888
14.14	4872	4901	-29	4864
14.16	4874	4876	-2	4841
14.18	4740	4848	-108	4817
14.2	4786	4820	-34	4794
14.22	4881	4793	88	4771
14.24	4776	4766	10	4748
14.26	4685	4741	-56	4725
14.28	4557	4717	-160	4703
14.3	4786	4693	93	4680
14.32	4663	4671	-8	4658
14.34	4752	4649	103	4637
14.36	4829	4627	202	4615
14.38	4757	4605	152	4594
14.4	4599	4584	15	4573
14.42	4607	4563	44	4552
14.44	4572	4542	30	4531
14.46	4543	4521	22	4511
14.48	4673	4501	172	4490
14.5	4538	4481	57	4470
14.52	4445	4461	-16	4451
14.54	4513	4442	71	4431
14.56	4469	4422	47	4412
14.58	4405	4403	2	4392
14.6	4432	4384	48	4374
14.62	4544	4365	179	4355
14.64	4309	4347	-38	4336
14.66	4333	4328	5	4318
14.68	4401	4310	91	4300
14.7	4360	4292	68	4282
14.72	4376	4274	102	4264
14.74	4407	4257	150	4246
14.76	4292	4240	52	4229
14.78	4354	4222	132	4212
14.8	4340	4205	135	4195
14.82	4186	4189	-3	4178
14.84	4167	4172	-5	4162
14.86	4300	4156	144	4145
14.88	4256	4139	117	4129
14.9	4213	4123	90	4113
14.92	4233	4108	125	4097
14.94	4232	4092	140	4082
14.96	4230	4077	153	4066
14.98	4129	4061	68	4051
15.0	4181	4046	135	4036
15.02	4176	4031	145	4021
15.04	4185	4017	168	4006
15.06	4083	4002	81	3992
15.08	4052	3988	64	3977
15.1	4256	3973	283	3963
15.12	4075	3959	116	3949
15.14	4109	3946	163	3935
15.16	4085	3932	153	3922
15.18	4074	3918	156	3908
15.2	4060	3905	155	3895
15.22	4045	3892	153	3882
15.24	4071	3879	192	3869
15.26	3865	3866	-1	3856
15.28	3971	3854	117	3843
15.3	3993	3841	152	3831
15.32	3983	3829	154	3818
15.34	3773	3817	-44	3806
15.36	3929	3805	124	3794
15.38	3914	3793	121	3782
15.4	3923	3781	142	3771
15.42	3949	3769	180	3759
15.44	3912	3758	154	3748
15.46	3986	3747	239	3736
15.48	3906	3736	170	3725
15.5	3884	3725	159	3714
15.52	3925	3714	211	3704
15.54	3910	3704	206	3693
15.56	3805	3693	112	3683
15.58	3860	3683	177	3672
15.6	3845	3673	172	3662
15.62	3673	3663	10	3652
15.64	3798	3653	145	3642
15.66	3773	3643	130	3632
15.68	3885	3633	252	3623
15.7	3759	3624	135	3613
15.72	3762	3615	147	3604
15.74	3697	3605	92	3595
15.76	3725	3596	129	3586
15.78	3729	3587	142	3577
15.8	3645	3579	66	3568
15.82	3626	3570	56	3560
15.84	3699	3562	137	3551
15.86	3619	3553	66	3543
15.88	3699	3545	154	3534
15.9	3689	3537	152	3526
15.92	3761	3529	232	3518
15.94	3606	3521	85	3510
15.96	3561	3513	48	3503
15.98	3556	3506	50	3495
16.0	3638	3498	140	3488
16.02	3576	3491	85	3480
16.04	3619	3483	136	3473
16.06	3550	3476	74	3466
16.08	3534	3469	65	3459
16.1	3643	3462	181	3452
16.12	3581	3455	126	3445
16.14	3624	3449	175	3438
16.16	3562	3442	120	3432
16.18	3629	3436	193	3425
16.2	3454	3429	25	3419
16.22	3510	3423	87	3413
16.24	3548	3417	131	3407
16.26	3658	3411	247	3401
16.28	3552	3405	147	3395
16.3	3665	3399	266	3389
16.32	3577	3394	183	3383
16.34	3562	3388	174	3377
16.36	3463	3382	81	3372
16.38	3496	3377	119	3367
16.4	3477	3372	105	3361
16.42	3415	3366	49	3356
16.44	3443	3361	82	3351
16.46	3479	3356	123	3346
16.48	3600	3351	249	3341
16.5	3528	3347	181	3336
16.52	3541	3342	199	3331
16.54	3507	3337	170	3327
16.56	3606	3333	273	3322
16.58	3490	3328	162	3318
16.6	3535	3324	211	3313
16.62	3496	3319	177	3309
16.64	3541	3315	226	3305
16.66	3473	3311	162	3300
16.68	3454	3307	147	3296
16.7	3472	3303	169	3292
16.72	3549	3299	250	3288
16.74	3470	3295	175	3285
16.76	3396	3291	105	3281
16.78	3424	3288	136	3277
16.8	3471	3284	187	3273
16.82	3372	3280	92	3270
16.84	3430	3277	153	3266
16.86	3464	3273	191	3263
16.88	3365	3270	95	3260
16.9	3428	3267	161	3256
16.92	3469	3264	205	3253
16.94	3435	3260	175	3250
16.96	3487	3257	230	3247
16.98	3393	3254	139	3244
17.0	3443	3251	192	3241
17.02	3487	3249	238	3238
17.04	3413	3246	167	3235
17.06	3426	3243	183	3232
17.08	3365	3240	125	3230
17.1	3436	3238	198	3227
17.12	3411	3235	176	3224
17.14	3506	3232	274	3222
17.16	3375	3230	145	3219
17.18	3360	3227	133	3217
17.2	3413	3225	188	3214
17.22	3228	3223	5	3212
17.24	3360	3220	140	3210
17.26	3342	3218	124	3207
17.28	3317	3216	101	3205
17.3	3246	3214	32	3203
17.32	3395	3211	184	3201
17.34	3376	3209	167	3199
17.36	3283	3207	76	3197
17.38	3227	3205	22	3195
17.4	3271	3203	68	3193
17.42	3400	3201	199	3191
17.44	3287	3199	88	3189
17.46	3346	3197	149	3187
17.48	3465	3196	269	3185
17.5	3299	3194	105	3183
17.52	3296	3192	104	3181
17.54	3304	3190	114	3180
17.56	3175	3188	-13	3178
17.58	3297	3187	110	3176
17.6	3308	3185	123	3175
17.62	3166	3183	-17	3173
17.64	3299	3182	117	3171
17.66	3233	3180	53	3170
17.68	3373	3178	195	3168
17.7	3243	3177	66	3166
17.72	3225	3175	50	3165
17.74	3134	3174	-40	3163
17.76	3186	3172	14	3162
17.78	3223	3171	52	3160
17.8	3185	3169	16	3159
17.82	3151	3168	-17	3157
17.84	3191	3166	25	3156
17.86	3262	3165	97	3154
17.88	3107	3163	-56	3153
17.9	3119	3162	-43	3151
17.92	3137	3160	-23	3150
17.94	3241	3159	82	3148
17.96	3144	3157	-13	3147
17.98	3181	3156	25	3145
18.0	3198	3154	44	3144
18.02	3254	3153	101	3143
18.04	3186	3152	34	3141
18.06	3159	3150	9	3140
18.08	3281	3149	132	3138
18.1	3216	3147	69	3137
18.12	3214	3146	68	3135
18.14	3190	3145	45	3134
18.16	3269	3143	126	3133
18.18	3178	3142	36	3131
18.2	3145	3140	5	3130
18.22	3200	3139	61	3129
18.24	3220	3138	82	3127
18.26	3136	3136	0	3126
18.28	3185	3135	50	3124
18.3	3181	3134	47	3123
18.32	3164	3132	32	3122
18.34	3184	3131	53	3120
18.36	3272	3130	142	3119
18.38	3175	3128	47	3118
18.4	3114	3127	-13	3116
18.42	3112	3126	-14	3115
18.44	3231	3124	107	3114
18.46	3231	3123	108	3113
18.48	3175	3122	53	3111
18.5	3182	3120	62	3110
18.52	3112	3119	-7	3109
18.54	3187	3118	69	3107
18.56	3141	3117	24	3106
18.58	3091	3115	-24	3105
18.6	3225	3114	111	3104
18.62	3173	3113	60	3102
18.64	3162	3111	51	3101
18.66	3256	3110	146	3100
18.68	3146	3109	37	3098
18.7	3142	3108	34	3097
18.72	3141	3107	34	3096
18.74	3180	3106	74	3095
18.76	3160	3105	55	3094
18.78	3131	3103	28	3092
18.8	3121	3102	19	3091
18.82	3074	3101	-27	3090
18.84	3105	3100	5	3089
18.86	3255	3099	156	3087
18.88	3225	3097	128	3086
18.9	3142	3096	46	3085
18.92	3185	3095	90	3084
18.94	3181	3094	87	3083
18.96	3183	3093	90	3081
18.98	3035	3091	-56	3080
19.0	3137	3090	47	3079
19.02	3114	3089	25	3078
19.04	3185	3088	97	3077
19.06	3153	3087	66	3076
19.08	3187	3086	101	3074
19.1	3220	3085	135	3073
19.12	3106	3084	22	3072
19.14	3221	3083	138	3071
19.16	3220	3082	138	3070
19.18	3163	3080	83	3069
19.2	3109	3080	29	3068
19.22	3210	3079	131	3066
19.24	3057	3078	-21	3065
19.26	3140	3076	64	3064
19.28	3176	3075	101	3063
19.3	3091	3074	17	3062
19.32	3177	3073	104	3061
19.34	3186	3072	114	3060
19.36	3145	3071	74	3059
19.38	3141	3070	71	3058
19.4	3117	3069	48	3056
19.42	3207	3068	139	3055
19.44	3247	3067	180	3054
19.46	3052	3066	-14	3053
19.48	3236	3064	172	3052
19.5	3185	3063	122	3051
19.52	3212	3062	150	3050
19.54	3223	3061	162	3049
19.56	3126	3060	66	3048
19.58	3152	3059	93	3047
19.6	3245	3058	187	3046
19.62	3191	3057	134	3045
19.64	3253	3056	197	3044
19.66	3186	3055	131	3043
19.68	3235	3054	181	3041
19.7	3282	3053	229	3040
19.72	3159	3052	107	3039
19.74	3128	3051	77	3038
19.76	3160	3050	110	3037
19.78	3217	3049	168	3036
19.8	3165	3048	117	3035
19.82	3150	3047	103	3034
19.84	3134	3046	88	3033
19.86	3224	3045	179	3032
19.88	3215	3044	171	3031
19.9	3227	3044	183	3030
19.92	3114	3043	71	3029
19.94	3103	3042	61	3028
19.96	3144	3041	103	3027
19.98	3160	3040	120	3026
20.0	3105	3039	66	3025
20.02	3235	3038	197	3024
20.04	3221	3037	184	3023
20.06	3144	3036	108	3022
20.08	3176	3035	141	3021
20.1	3234	3034	200	3020
20.12	3245	3033	212	3019
20.14	3174	3032	142	3018
20.16	3212	3032	180	3017
20.18	3265	3031	234	3016
20.2	3098	3030	68	3015
20.22	3246	3029	217	3014
20.24	3272	3028	244	3013
20.26	3144	3028	116	3012
20.28	3080	3027	53	3011
20.3	3170	3026	144	3010
20.32	3086	3025	61	3009
20.34	3153	3024	129	3009
20.36	3135	3024	111	3008
20.38	3214	3023	191	3007
20.4	3166	3023	143	3006
20.42	3223	3022	201	3005
20.44	3209	3021	188	3004
20.46	3191	3021	170	3003
20.48	3139	3020	119	3002
20.5	3128	3019	109	3001
20.52	3123	3019	104	3000
20.54	3132	3018	114	2999
20.56	3163	3018	145	2998
20.58	3162	3018	144	2997
20.6	3231	3018	213	2996
20.62	3142	3018	124	2995
20.64	3181	3018	163	2994
20.66	3142	3018	124	2993
20.68	3209	3020	189	2992
20.7	3179	3022	157	2992
20.72	3366	3025	341	2991
20.74	3144	3030	114	2990
20.76	3226	3037	189	2989
20.78	3205	3047	158	2988
20.8	3343	3061	282	2987
20.82	3235	3077	158	2986
20.84	3191	3096	95	2985
20.86	3165	3116	49	2984
20.88	3240	3135	105	2983
20.9	3172	3149	23	2982
20.92	3160	3152	8	2981
20.94	3302	3142	160	2980
20.96	3172	3122	50	2980
20.98	3413	3097	316	2979
21.0	3143	3071	72	2978
21.02	3090	3048	42	2977
21.04	3235	3030	205	2976
21.06	3109	3018	91	2975
21.08	3176	3009	167	2974
21.1	3148	3003	145	2973
21.12	3159	2999	160	2972
21.14	3108	2997	111	2971
21.16	3196	2994	202	2970
21.18	3177	2992	185	2970
21.2	3128	2991	137	2969
21.22	3225	2989	236	2968
21.24	3135	2988	147	2967
21.26	3148	2987	161	2966
21.28	3033	2986	47	2965
21.3	3221	2985	236	2964
21.32	3050	2984	66	2963
21.34	3215	2983	232	2962
21.36	3189	2982	207	2961
21.38	3059	2981	78	2960
21.4	3081	2980	101	2960
21.42	3157	2979	178	2959
21.44	3230	2978	252	2958
21.46	3094	2977	117	2957
21.48	3104	2977	127	2956
21.5	3194	2975	219	2955
21.52	3079	2974	105	2954
21.54	3090	2974	116	2953
21.56	3157	2973	184	2952
21.58	3121	2972	149	2951
21.6	3116	2971	145	2951
21.62	3114	2971	143	2950
21.64	3092	2970	122	2949
21.66	3058	2969	89	2948
21.68	3153	2968	185	2947
21.7	3156	2968	188	2946
21.72	3143	2967	176	2945
21.74	3125	2966	159	2944
21.76	3151	2966	185	2943
21.78	3182	2965	217	2942
21.8	3179	2964	215	2941
21.82	3007	2964	43	2941
21.84	3046	2963	83	2940
21.86	3100	2963	137	2939
21.88	3078	2962	116	2938
21.9	3151	2962	189	2937
21.92	3203	2962	241	2936
21.94	3126	2961	165	2935
21.96	3034	2961	73	2934
21.98	3148	2961	187	2933
22.0	3146	2961	185	2932
22.02	3116	2962	154	2931
22.04	3052	2962	90	2931
22.06	3154	2964	190	2930
22.08	2994	2966	28	2929
22.1	3249	2969	280	2928
22.12	3108	2975	133	2927
22.14	3177	2982	195	2926
22.16	2939	2992	-53	2925
22.18	3008	3005	3	2924
22.2	3100	3019	81	2923
22.22	3116	3036	80	2922
22.24	3179	3052	127	2921
22.26	3077	3064	13	2920
22.28	3150	3071	79	2919
22.3	3200	3065	135	2919
22.32	3113	3051	62	2918
22.34	3132	3033	99	2917
22.36	3146	3012	134	2916
22.38	3070	2992	78	2915
22.4	3099	2976	123	2914
22.42	3119	2964	155	2913
22.44	3048	2956	92	2912
22.46	3121	2950	171	2911
22.48	3081	2946	135	2910
22.5	3066	2944	122	2909
22.52	3065	2943	122	2908
22.54	2948	2941	7	2907
22.56	2977	2940	37	2906
22.58	3061	2939	122	2905
22.6	2981	2939	42	2904
22.62	3091	2938	153	2903
22.64	2958	2939	19	2902
22.66	3067	2939	128	2902
22.68	3095	2939	156	2901
22.7	3051	2940	111	2900
22.72	3072	2940	132	2899
22.74	3032	2941	91	2898
22.76	3141	2941	200	2897
22.78	3054	2940	114	2896
22.8	2996	2939	57	2895
22.82	3060	2937	123	2894
22.84	2997	2935	62	2893
22.86	3078	2933	145	2892
22.88	3021	2931	90	2891
22.9	2885	2929	-44	2890
22.92	3088	2928	160	2889
22.94	3021	2926	95	2888
22.96	2959	2925	34	2887
22.98	3038	2924	114	2886
23.0	2963	2923	40	2885
23.02	2936	2923	13	2884
23.04	2944	2923	21	2883
23.06	2907	2923	-16	2882
23.08	2913	2922	-9	2881
23.1	2958	2922	36	2880
23.12	3026	2922	104	2879
23.14	2950	2922	28	2878
23.16	2926	2922	4	2877
23.18	2983	2922	61	2876
23.2	2950	2922	28	2875
23.22	2940	2922	18	2874
23.24	2904	2922	-18	2873
23.26	2912	2923	-11	2872
23.28	2898	2923	-25	2871
23.3	2976	2923	53	2869
23.32	2948	2924	24	2868
23.34	3024	2924	100	2867
23.36	2883	2925	-42	2866
23.38	3000	2926	74	2865
23.4	2996	2927	69	2864
23.42	2904	2928	-24	2863
23.44	2907	2929	-22	2862
23.46	2927	2930	-3	2861
23.48	2956	2932	24	2860
23.5	3022	2934	88	2859
23.52	2858	2937	-79	2858
23.54	2997	2940	57	2857
23.56	2908	2943	-35	2856
23.58	2884	2948	-64	2854
23.6	2945	2955	-10	2853
23.62	2944	2963	-19	2852
23.64	2890	2975	-85	2851
23.66	2951	2991	-40	2850
23.68	2966	3012	-46	2849
23.7	2991	3038	-47	2848
23.72	2989	3069	-80	2847
23.74	3064	3103	-39	2846
23.76	3130	3138	-8	2844
23.78	3129	3169	-40	2843
23.8	3128	3190	-62	2842
23.82	3057	3191	-134	2841
23.84	3044	3174	-130	2840
23.86	2978	3149	-171	2839
23.88	2952	3120	-168	2838
23.9	2990	3090	-100	2836
23.92	2976	3066	-90	2835
23.94	2966	3051	-85	2834
23.96	2900	3044	-144	2833
23.98	3008	3044	-36	2832
24.0	2971	3049	-78	2831
24.02	2985	3058	-73	2829
24.04	3004	3071	-67	2828
24.06	3057	3088	-31	2827
24.08	3032	3108	-76	2826
24.1	3024	3133	-109	2825
24.12	3103	3165	-62	2823
24.14	3155	3205	-50	2822
24.16	3258	3256	2	2821
24.18	3359	3324	35	2820
24.2	3380	3414	-34	2819
24.22	3510	3534	-24	2817
24.24	3649	3693	-44	2816
24.26	4014	3899	115	2815
24.28	4216	4163	53	2814
24.3	4369	4489	-120	2812
24.32	4680	4883	-203	2811
24.34	5053	5337	-284	2810
24.36	5494	5850	-356	2809
24.38	6125	6410	-285	2807
24.4	6397	6980	-583	2806
24.42	6877	7501	-624	2805
24.44	7612	7901	-289	2804
24.46	7755	8097	-342	2802
24.48	7747	7946	-199	2801
24.5	7281	7513	-232	2800
24.52	6745	6926	-181	2798
24.54	6014	6229	-215	2797
24.56	5193	5513	-320	2796
24.58	4413	4869	-456	2794
24.6	3927	4345	-418	2793
24.62	3631	3947	-316	2792
24.64	3313	3659	-346	2790
24.66	3204	3459	-255	2789
24.68	3132	3323	-191	2788
24.7	2989	3230	-241	2786
24.72	3087	3165	-78	2785
24.74	2980	3119	-139	2784
24.76	2979	3083	-104	2782
24.78	2939	3056	-117	2781
24.8	2811	3034	-223	2780
24.82	2871	3016	-145	2778
24.84	2897	3001	-104	2777
24.86	2837	2989	-152	2775
24.88	2870	2978	-108	2774
24.9	2904	2970	-66	2773
24.92	2851	2962	-111	2771
24.94	2756	2957	-201	2770
24.96	2728	2952	-224	2768
24.98	2757	2948	-191	2767
25.0	2752	2945	-193	2765
25.02	2768	2943	-175	2764
25.04	2793	2942	-149	2763
25.06	2897	2942	-45	2761
25.08	2843	2942	-99	2760
25.1	2752	2943	-191	2758
25.12	2763	2945	-182	2757
25.14	2808	2948	-140	2755
25.16	2794	2952	-158	2754
25.18	2672	2956	-284	2752
25.2	2751	2961	-210	2751
25.22	2746	2967	-221	2749
25.24	2735	2974	-239	2748
25.26	2814	2982	-168	2746
25.28	2793	2992	-199	2745
25.3	2734	3002	-268	2743
25.32	2912	3015	-103	2742
25.34	2733	3028	-295	2740
25.36	2831	3044	-213	2739
25.38	2795	3062	-267	2737
25.4	2835	3082	-247	2735
25.42	2846	3106	-260	2734
25.44	2945	3132	-187	2732
25.46	2992	3163	-171	2731
25.48	3067	3198	-131	2729
25.5	3033	3240	-207	2728
25.52	3088	3289	-201	2726
25.54	3277	3348	-71	2724
25.56	3302	3421	-119	2723
25.58	3394	3511	-117	2721
25.6	3560	3626	-66	2720
25.62	3853	3775	78	2718
25.64	4149	3971	178	2716
25.66	4223	4231	-8	2715
25.68	4766	4574	192	2713
25.7	5262	5024	238	2712
25.72	5623	5605	18	2710
25.74	6625	6342	283	2708
25.76	7544	7256	288	2707
25.78	8731	8349	382	2705
25.8	9959	9597	362	2703
25.82	11800	10942	858	2702
25.84	13409	12275	1134	2700
25.86	14902	13431	1471	2698
25.88	15955	14229	1726	2697
25.9	15838	14403	1435	2695
25.92	14944	13785	1159	2693
25.94	13420	12666	754	2692
25.96	11509	11282	227	2690
25.98	9508	9703	-195	2688
26.0	7571	8148	-577	2687
26.02	6163	6797	-634	2685
26.04	5193	5722	-529	2683
26.06	4294	4917	-623	2682
26.08	3880	4342	-462	2680
26.1	3628	3944	-316	2678
26.12	3410	3672	-262	2677
26.14	3199	3485	-286	2675
26.16	3159	3352	-193	2673
26.18	3142	3254	-112	2671
26.2	2905	3178	-273	2670
26.22	2957	3117	-160	2668
26.24	2848	3066	-218	2666
26.26	2745	3024	-279	2664
26.28	2823	2987	-164	2663
26.3	2851	2956	-105	2661
26.32	2806	2929	-123	2659
26.34	2648	2905	-257	2657
26.36	2730	2883	-153	2656
26.38	2612	2865	-253	2654
26.4	2661	2848	-187	2652
26.42	2611	2833	-222	2650
26.44	2595	2819	-224	2649
26.46	2531	2807	-276	2647
26.48	2626	2796	-170	2645
26.5	2662	2786	-124	2643
26.52	2647	2776	-129	2641
26.54	2618	2768	-150	2640
26.56	2573	2760	-187	2638
26.58	2567	2752	-185	2636
26.6	2543	2746	-203	2634
26.62	2540	2740	-200	2633
26.64	2558	2735	-177	2631
26.66	2626	2730	-104	2629
26.68	2525	2727	-202	2627
26.7	2556	2723	-167	2625
26.72	2549	2721	-172	2623
26.74	2618	2718	-100	2622
26.76	2530	2715	-185	2620
26.78	2466	2712	-246	2618
26.8	2481	2708	-227	2616
26.82	2579	2704	-125	2614
26.84	2521	2699	-178	2613
26.86	2498	2695	-197	2611
26.88	2572	2691	-119	2609
26.9	2528	2693	-165	2607
26.92	2628	2691	-63	2605
26.94	2525	2691	-166	2603
26.96	2455	2694	-239	2601
26.98	2528	2699	-171	2600
27.0	2576	2711	-134	2598
27.02	2597	2724	-127	2596
27.04	2603	2742	-139	2594
27.06	2622	2767	-145	2592
27.08	2652	2796	-144	2590
27.1	2617	2829	-212	2588
27.12	2629	2860	-231	2587
27.14	2580	2884	-304	2585
27.16	2640	2894	-254	2583
27.18	2677	2882	-205	2581
27.2	2619	2853	-234	2579
27.22	2649	2819	-170	2577
27.24	2563	2780	-217	2575
27.26	2593	2740	-147	2573
27.28	2552	2705	-153	2572
27.3	2457	2677	-220	2570
27.32	2468	2656	-188	2568
27.34	2525	2641	-116	2566
27.36	2440	2631	-191	2564
27.38	2413	2623	-210	2562
27.4	2460	2618	-158	2560
27.42	2485	2613	-128	2558
27.44	2438	2609	-171	2556
27.46	2414	2605	-191	2554
27.48	2507	2602	-95	2553
27.5	2424	2599	-175	2551
27.52	2410	2596	-186	2549
27.54	2348	2593	-245	2547
27.56	2387	2590	-203	2545
27.58	2377	2588	-211	2543
27.6	2484	2585	-101	2541
27.62	2401	2583	-182	2539
27.64	2367	2580	-213	2537
27.66	2351	2578	-227	2535
27.68	2410	2576	-166	2533
27.7	2508	2573	-65	2532
27.72	2402	2571	-169	2530
27.74	2544	2569	-25	2528
27.76	2397	2567	-170	2526
27.78	2352	2565	-213	2524
27.8	2377	2563	-186	2522
27.82	2349	2561	-212	2520
27.84	2370	2558	-188	2518
27.86	2381	2556	-175	2516
27.88	2320	2554	-234	2514
27.9	2396	2552	-156	2512
27.92	2412	2550	-138	2510
27.94	2335	2549	-214	2508
27.96	2465	2546	-81	2506
27.98	2427	2545	-118	2505
28.0	2334	2543	-209	2503
28.02	2343	2542	-199	2501
28.04	2475	2540	-65	2499
28.06	2374	2539	-165	2497
28.08	2407	2537	-130	2495
28.1	2345	2536	-191	2493
28.12	2418	2535	-117	2491
28.14	2371	2534	-163	2489
28.16	2379	2534	-155	2487
28.18	2409	2533	-124	2485
28.2	2392	2533	-141	2483
28.22	2398	2533	-135	2481
28.24	2372	2535	-163	2479
28.26	2475	2537	-62	2477
28.28	2401	2541	-140	2475
28.3	2411	2547	-136	2473
28.32	2482	2557	-75	2471
28.34	2513	2571	-58	2470
28.36	2581	2591	-10	2468
28.38	2455	2618	-163	2466
28.4	2638	2652	-14	2464
28.42	2873	2691	182	2462
28.44	2720	2734	-14	2460
28.46	2831	2773	58	2458
28.48	2824	2801	23	2456
28.5	2880	2809	71	2454
28.52	2894	2789	105	2452
28.54	2806	2754	52	2450
28.56	2699	2713	-14	2448
28.58	2698	2668	30	2446
28.6	2594	2621	-27	2444
28.62	2596	2579	17	2442
28.64	2446	2547	-101	2440
28.66	2528	2524	4	2438
28.68	2413	2507	-94	2436
28.7	2427	2495	-68	2434
28.72	2383	2487	-104	2432
28.74	2299	2481	-182	2431
28.76	2354	2476	-122	2429
28.78	2403	2472	-69	2427
28.8	2394	2468	-74	2425
28.82	2388	2465	-77	2423
28.84	2313	2462	-149	2421
28.86	2361	2459	-98	2419
28.88	2334	2456	-122	2417
28.9	2315	2454	-139	2415
28.92	2287	2451	-164	2413
28.94	2349	2449	-100	2411
28.96	2376	2447	-71	2409
28.98	2406	2445	-39	2407
29.0	2404	2442	-38	2405
29.02	2485	2440	45	2403
29.04	2431	2438	-7	2401
29.06	2513	2436	77	2399
29.08	2501	2434	67	2398
29.1	2504	2432	72	2396
29.12	2641	2430	211	2394
29.14	2594	2428	166	2392
29.16	2669	2427	242	2390
29.18	2585	2425	160	2388
29.2	2444	2423	21	2386
29.22	2540	2421	119	2384
29.24	2478	2419	59	2382
29.26	2460	2417	43	2380
29.28	2386	2415	-29	2378
29.3	2460	2413	47	2376
29.32	2426	2411	15	2374
29.34	2334	2410	-76	2372
29.36	2317	2408	-91	2371
29.38	2379	2405	-26	2369
29.4	2274	2404	-130	2367
29.42	2346	2402	-56	2365
29.44	2274	2400	-126	2363
29.46	2254	2398	-144	2361
29.48	2315	2397	-82	2359
29.5	2327	2395	-68	2357
29.52	2346	2393	-47	2355
29.54	2267	2391	-124	2353
29.56	2162	2389	-227	2351
29.58	2272	2387	-115	2349
29.6	2236	2386	-150	2348
29.62	2267	2384	-117	2346
29.64	2306	2382	-76	2344
29.66	2182	2380	-198	2342
29.68	2215	2378	-163	2340
29.7	2199	2377	-178	2338
29.72	2304	2375	-71	2336
29.74	2296	2373	-77	2334
29.76	2280	2372	-92	2332
29.78	2315	2370	-55	2331
29.8	2265	2369	-104	2329
29.82	2244	2367	-123	2327
29.84	2300	2365	-65	2325
29.86	2264	2364	-100	2323
29.88	2351	2362	-11	2321
29.9	2204	2360	-156	2319
29.92	2259	2359	-100	2317
29.94	2244	2358	-114	2316
29.96	2228	2356	-128	2314
29.98	2337	2355	-18	2312
30.0	2267	2353	-86	2310
30.02	2314	2352	-38	2308
30.04	2345	2350	-5	2306
30.06	2303	2348	-45	2304
30.08	2318	2346	-28	2303
30.1	2208	2345	-137	2301
30.12	2322	2343	-21	2299
30.14	2246	2342	-96	2297
30.16	2283	2340	-57	2295
30.18	2259	2339	-80	2293
30.2	2198	2338	-140	2291
30.22	2239	2336	-97	2290
30.24	2284	2335	-51	2288
30.26	2242	2333	-91	2286
30.28	2206	2332	-126	2284
30.3	2296	2330	-34	2282
30.32	2304	2329	-25	2281
30.34	2274	2328	-54	2279
30.36	2191	2326	-135	2277
30.38	2271	2325	-54	2275
30.4	2243	2324	-81	2273
30.42	2265	2323	-58	2271
30.44	2320	2321	-1	2270
30.46	2271	2320	-49	2268
30.48	2297	2319	-22	2266
30.5	2264	2317	-53	2264
30.52	2275	2316	-41	2263
30.54	2318	2315	3	2261
30.56	2307	2314	-7	2259
30.58	2329	2312	17	2257
30.6	2370	2310	60	2255
30.62	2365	2309	56	2254
30.64	2434	2308	126	2252
30.66	2435	2306	129	2250
30.68	2415	2305	110	2248
30.7	2354	2304	50	2247
30.72	2351	2303	48	2245
30.74	2323	2302	21	2243
30.76	2292	2301	-9	2241
30.78	2360	2300	60	2240
30.8	2300	2299	1	2238
30.82	2252	2298	-46	2236
30.84	2255	2297	-42	2234
30.86	2332	2296	36	2233
30.88	2198	2295	-97	2231
30.9	2124	2294	-170	2229
30.92	2238	2293	-55	2228
30.94	2188	2292	-104	2226
30.96	2171	2291	-120	2224
30.98	2211	2290	-79	2222
31.0	2261	2289	-28	2221
31.02	2129	2288	-159	2219
31.04	2213	2288	-75	2217
31.06	2134	2287	-153	2216
31.08	2138	2287	-149	2214
31.1	2123	2286	-163	2212
31.12	2119	2285	-166	2211
31.14	2193	2285	-92	2209
31.16	2245	2284	-39	2207
31.18	2232	2283	-51	2206
31.2	2231	2283	-52	2204
31.22	2118	2282	-164	2202
31.24	2265	2282	-17	2201
31.26	2142	2281	-139	2199
31.28	2143	2281	-138	2197
31.3	2248	2281	-33	2196
31.32	2105	2281	-176	2194
31.34	2131	2280	-149	2192
31.36	2202	2280	-78	2191
31.38	2306	2280	26	2189
31.4	2197	2280	-83	2188
31.42	2213	2280	-67	2186
31.44	2185	2279	-94	2184
31.46	2148	2279	-131	2183
31.48	2217	2279	-62	2181
31.5	2201	2279	-78	2180
31.52	2191	2279	-88	2178
31.54	2188	2280	-92	2176
31.56	2252	2280	-28	2175
31.58	2143	2280	-137	2173
31.6	2163	2280	-117	2172
31.62	2144	2281	-137	2170
31.64	2173	2281	-108	2169
31.66	2230	2282	-52	2167
31.68	2169	2282	-113	2166
31.7	2224	2283	-59	2164
31.72	2192	2283	-91	2163
31.74	2221	2284	-63	2161
31.76	2100	2285	-185	2159
31.78	2196	2287	-91	2158
31.8	2160	2288	-128	2156
31.82	2308	2289	19	2155
31.84	2199	2290	-91	2153
31.86	2249	2291	-42	2152
31.88	2307	2293	14	2150
31.9	2304	2294	10	2149
31.92	2282	2296	-14	2147
31.94	2233	2297	-64	2146
31.96	2370	2299	71	2145
31.98	2266	2301	-35	2143
32.0	2383	2303	80	2142
32.02	2307	2306	1	2140
32.04	2479	2308	171	2139
32.06	2419	2311	108	2137
32.08	2394	2313	81	2136
32.1	2355	2316	39	2134
32.12	2306	2319	-13	2133
32.14	2238	2322	-84	2132
32.16	2312	2326	-14	2130
32.18	2289	2329	-40	2129
32.2	2355	2333	22	2127
32.22	2284	2337	-53	2126
32.24	2228	2341	-113	2125
32.26	2278	2346	-68	2123
32.28	2291	2351	-60	2122
32.3	2289	2356	-67	2120
32.32	2203	2361	-158	2119
32.34	2249	2367	-118	2118
32.36	2237	2373	-136	2116
32.38	2379	2379	0	2115
32.4	2225	2386	-161	2114
32.42	2248	2393	-145	2112
32.44	2324	2401	-77	2111
32.46	2286	2409	-123	2110
32.48	2312	2418	-106	2108
32.5	2322	2427	-105	2107
32.52	2347	2436	-89	2106
32.54	2233	2447	-214	2104
32.56	2484	2458	26	2103
32.58	2405	2469	-64	2102
32.6	2386	2482	-96	2100
32.62	2285	2495	-210	2099
32.64	2383	2509	-126	2098
32.66	2448	2524	-76	2096
32.68	2494	2540	-46	2095
32.7	2384	2557	-173	2094
32.72	2473	2576	-103	2093
32.74	2490	2596	-106	2091
32.76	2459	2617	-158	2090
32.78	2508	2640	-132	2089
32.8	2505	2665	-160	2088
32.82	2463	2692	-229	2086
32.84	2463	2721	-258	2085
32.86	2666	2752	-86	2084
32.88	2530	2787	-257	2083
32.9	2502	2824	-322	2081
32.92	2613	2865	-252	2080
32.94	2676	2911	-235	2079
32.96	2671	2961	-290	2078
32.98	2688	3018	-330	2076
33.0	2660	3082	-422	2075
33.02	2753	3156	-403	2074
33.04	2900	3243	-343	2073
33.06	2941	3345	-404	2072
33.08	3060	3466	-406	2070
33.1	3268	3610	-342	2069
33.12	3398	3780	-382	2068
33.14	3670	3981	-311	2067
33.16	3932	4211	-279	2066
33.18	4180	4470	-290	2065
33.2	4340	4752	-412	2063
33.22	4758	5052	-294	2062
33.24	5344	5365	-21	2061
33.26	5811	5725	86	2060
33.28	6206	6153	53	2059
33.3	6769	6650	119	2058
33.32	7321	7188	133	2057
33.34	8163	7734	429	2055
33.36	8594	8261	333	2054
33.38	9151	8714	437	2053
33.4	9835	9173	662	2052
33.42	10324	9808	516	2051
33.44	11243	10754	489	2050
33.46	12603	12122	481	2049
33.48	14237	14036	201	2048
33.5	16468	16692	-224	2047
33.52	19779	20250	-471	2046
33.54	24291	24802	-511	2044
33.56	29643	30338	-695	2043
33.58	35680	36696	-1016	2042
33.6	42887	43470	-583	2041
33.62	49935	49934	1	2040
33.64	54837	55092	-254	2039
33.66	56877	57916	-1039	2038
33.68	57517	56844	673	2037
33.7	54633	52867	1766	2036
33.72	48374	47605	769	2035
33.74	41298	41882	-584	2034
33.76	33992	35534	-1542	2033
33.78	27565	28815	-1250	2032
33.8	21843	22644	-801	2031
33.82	16770	17542	-772	2030
33.84	12795	13606	-811	2029
33.86	9971	10719	-748	2028
33.88	8377	8676	-299	2027
33.9	7059	7261	-202	2026
33.92	6146	6284	-138	2025
33.94	5403	5595	-192	2024
33.96	5041	5094	-53	2023
33.98	4589	4714	-125	2022
34.0	4315	4417	-102	2021
34.02	4001	4181	-180	2020
34.04	3963	3994	-31	2019
34.06	3747	3847	-100	2018
34.08	3532	3740	-208	2017
34.1	3589	3673	-84	2016
34.12	3676	3651	25	2015
34.14	3769	3679	90	2014
34.16	3680	3763	-83	2013
34.18	3829	3909	-80	2012
34.2	4016	4114	-98	2012
34.22	4313	4369	-56	2011
34.24	4460	4645	-185	2010
34.26	4556	4893	-337	2009
34.28	4742	5050	-308	2008
34.3	4706	5034	-328	2007
34.32	4647	4833	-186	2006
34.34	4328	4560	-232	2005
34.36	4091	4277	-186	2004
34.38	3765	3990	-225	2003
34.4	3485	3673	-188	2003
34.42	3221	3363	-142	2002
34.44	2995	3099	-104	2001
34.46	2782	2892	-110	2000
34.48	2652	2738	-86	1999
34.5	2559	2628	-69	1998
34.52	2435	2549	-114	1997
34.54	2455	2491	-36	1996
34.56	2352	2448	-96	1996
34.58	2426	2413	13	1995
34.6	2332	2384	-52	1994
34.62	2294	2359	-65	1993
34.64	2290	2337	-47	1992
34.66	2153	2318	-165	1991
34.68	2241	2300	-59	1991
34.7	2143	2284	-141	1990
34.72	2206	2270	-64	1989
34.74	2201	2257	-56	1988
34.76	2132	2244	-112	1987
34.78	2170	2233	-63	1987
34.8	2185	2223	-38	1986
34.82	2152	2213	-61	1985
34.84	2123	2204	-81	1984
34.86	2089	2195	-106	1983
34.88	2065	2187	-122	1983
34.9	2121	2179	-58	1982
34.92	2142	2172	-30	1981
34.94	2149	2165	-16	1980
34.96	2054	2159	-105	1980
34.98	2109	2153	-44	1979
35.0	2098	2147	-49	1978
35.02	2029	2141	-112	1977
35.04	2014	2136	-122	1976
35.06	2062	2131	-69	1976
35.08	2126	2126	0	1975
35.1	2044	2121	-77	1974
35.12	2144	2117	27	1974
35.14	2088	2113	-25	1973
35.16	2077	2108	-31	1972
35.18	2043	2104	-61	1971
35.2	2026	2101	-75	1971
35.22	2079	2097	-18	1970
35.24	2031	2093	-62	1969
35.26	2002	2090	-88	1969
35.28	2013	2087	-74	1968
35.3	1983	2084	-101	1967
35.32	1967	2080	-113	1966
35.34	1990	2078	-88	1966
35.36	2055	2075	-20	1965
35.38	2030	2072	-42	1964
35.4	2001	2069	-68	1964
35.42	1995	2067	-72	1963
35.44	2111	2064	47	1962
35.46	2010	2062	-52	1962
35.48	1939	2059	-120	1961
35.5	1980	2057	-77	1960
35.52	1966	2055	-89	1960
35.54	2079	2053	26	1959
35.56	2091	2052	39	1958
35.58	2068	2050	18	1958
35.6	2071	2048	23	1957
35.62	2102	2046	56	1957
35.64	2086	2045	41	1956
35.66	2067	2043	24	1955
35.68	2098	2041	57	1955
35.7	2039	2040	-1	1954
35.72	2084	2038	46	1953
35.74	2036	2036	0	1953
35.76	2052	2034	18	1952
35.78	1992	2032	-40	1952
35.8	1999	2030	-31	1951
35.82	2056	2029	27	1950
35.84	1986	2027	-41	1950
35.86	2067	2026	41	1949
35.88	1986	2024	-38	1949
35.9	2021	2023	-2	1948
35.92	1984	2022	-38	1948
35.94	2019	2021	-2	1947
35.96	2038	2020	18	1946
35.98	2068	2018	50	1946
36.0	1929	2017	-88	1945
36.02	1991	2016	-25	1945
36.04	1991	2015	-24	1944
36.06	1961	2014	-53	1944
36.08	1979	2014	-35	1943
36.1	1948	2013	-65	1943
36.12	2018	2012	6	1942
36.14	2004	2011	-7	1942
36.16	2032	2011	21	1941
36.18	1947	2010	-63	1940
36.2	2053	2010	43	1940
36.22	1944	2009	-65	1939
36.24	1998	2009	-11	1939
36.26	2045	2009	36	1938
36.28	1890	2009	-119	1938
36.3	2072	2009	63	1937
36.32	2016	2009	7	1937
36.34	1972	2009	-37	1936
36.36	2034	2009	25	1936
36.38	1912	2010	-98	1935
36.4	1969	2010	-41	1935
36.42	2032	2011	21	1934
36.44	2076	2013	63	1934
36.46	1923	2014	-91	1933
36.48	2054	2016	38	1933
36.5	1986	2018	-32	1933
36.52	1984	2021	-37	1932
36.54	2007	2025	-18	1932
36.56	2021	2030	-9	1931
36.58	1981	2037	-56	1931
36.6	2114	2047	67	1930
36.62	2042	2060	-18	1930
36.64	2085	2079	6	1929
36.66	2116	2105	11	1929
36.68	2201	2140	61	1929
36.7	2174	2185	-11	1928
36.72	2286	2241	45	1928
36.74	2391	2305	86	1927
36.76	2502	2376	126	1927
36.78	2506	2445	61	1926
36.8	2509	2501	8	1926
36.82	2545	2540	5	1926
36.84	2688	2548	140	1925
36.86	2583	2515	68	1925
36.88	2545	2458	87	1924
36.9	2414	2398	16	1924
36.92	2321	2340	-19	1924
36.94	2243	2281	-38	1923
36.96	2191	2218	-27	1923
36.98	2149	2160	-11	1922
37.0	2049	2112	-63	1922
37.02	2046	2076	-30	1922
37.04	2062	2050	12	1921
37.06	2074	2032	42	1921
37.08	2002	2020	-18	1921
37.1	1970	2012	-42	1920
37.12	1929	2006	-77	1920
37.14	1901	2001	-100	1919
37.16	2011	1998	13	1919
37.18	2064	1995	69	1919
37.2	1947	1993	-46	1918
