Repository: jhamlin-ufl/synthesizability

# synthesizability

Data, fits and code for

> G. D. Di Gianluca *et al.*, *Experimental Evaluation of High-Throughput Structure Predictions*,
> [arXiv:2611.09671](https://arxiv.org/abs/2611.09671) (2026).

We arc-melted 34 ternary compounds predicted to be stable or nearly stable and identified the
phases that formed by powder X-ray diffraction and Rietveld refinement.

## Contents

| Path | What it holds |
|---|---|
| `Supplement.pdf` | the Supplementary Information |
| `samples/` | one folder per target, named by its formula in Table 1: synthesis records, X-ray scans and GSAS-II fits |
| `tables/` | the targets, buttons, scans and fits as CSV tables; the candidate lists |
| `computed/` | P_disorder and the dynamical-stability (phonon) results |
| `databases/` | OQMD, Materials Project and Alexandria entries for each chemical system, and the search-match structures |
| `instruments/` | GSAS-II instrument profiles of the two diffractometers |
| `results/` | the generated tables and figures |
| `workflow/` | the pipeline (`Snakefile`), its scripts and library code |

## Finding a sample

Open `samples/<formula>/README.md`, for example `samples/ZrPt5Si/README.md`. It gives the Table 1
row and outcome, the buttons and scans, the fit of record and the contrast fits, and where the
database entries for the chemical system are. `samples/README.md` explains the file formats and
how to rerun a fit.

## Not included

ICDD PDF-5+ cards and MDI JADE work files are licensed and not redistributed. No deposited fit
uses an ICDD card. `samples/EXCLUDED.md` lists the files left out.

File: data/raw/0510_HM_B2NbNi2/0510_XRD_fit.txt (part 1 of 4)
HardwareIndicator=65519
Wavelength = 1.54059Å, !5.0°/120.0°/0.02°/1(s), I(p)=26857/758, Cu(45kV,40mA), Tuesday, January 13, 2026, 12:53 PM
Angle	I(o)	I(c)	I(d)	I(b)
5.0	3429	3429	0	3419
5.02	3475	3432	43	3422
5.04	3467	3435	32	3426
5.06	3371	3438	-67	3429
5.08	3402	3441	-39	3432
5.1	3472	3444	28	3435
5.12	3363	3447	-84	3438
5.14	3432	3450	-18	3441
5.16	3500	3453	47	3444
5.18	3618	3456	162	3447
5.2	3451	3459	-8	3450
5.22	3336	3462	-126	3453
5.24	3480	3465	15	3456
5.26	3391	3469	-78	3459
5.28	3398	3472	-74	3462
5.3	3414	3475	-61	3466
5.32	3399	3478	-79	3469
5.34	3431	3481	-50	3472
5.36	3526	3485	41	3475
5.38	3447	3488	-41	3478
5.4	3511	3491	20	3482
5.42	3471	3494	-23	3485
5.44	3498	3498	0	3488
5.46	3471	3501	-30	3492
5.48	3481	3505	-24	3495
5.5	3494	3508	-14	3499
5.52	3612	3511	101	3502
5.54	3492	3515	-23	3506
5.56	3545	3519	26	3509
5.58	3546	3522	24	3513
5.6	3467	3526	-59	3516
5.62	3519	3529	-10	3520
5.64	3552	3533	19	3524
5.66	3477	3537	-60	3528
5.68	3608	3541	67	3531
5.7	3563	3545	18	3535
5.72	3526	3549	-23	3539
5.74	3541	3552	-11	3543
5.76	3547	3556	-9	3547
5.78	3568	3560	8	3551
5.8	3499	3565	-66	3555
5.82	3572	3569	3	3559
5.84	3530	3573	-43	3563
5.86	3658	3577	81	3568
5.88	3518	3581	-63	3572
5.9	3560	3585	-25	3576
5.92	3577	3590	-13	3580
5.94	3717	3594	123	3585
5.96	3525	3598	-73	3589
5.98	3599	3603	-4	3593
6.0	3571	3607	-36	3598
6.02	3592	3611	-19	3602
6.04	3499	3616	-117	3607
6.06	3655	3620	35	3611
6.08	3741	3625	116	3615
6.1	3615	3629	-14	3620
6.12	3617	3634	-17	3625
6.14	3593	3639	-46	3629
6.16	3537	3643	-106	3634
6.18	3603	3648	-45	3638
6.2	3618	3652	-34	3643
6.22	3709	3657	52	3648
6.24	3735	3662	73	3653
6.26	3732	3667	65	3657
6.28	3616	3671	-55	3662
6.3	3738	3676	62	3667
6.32	3688	3681	7	3672
6.34	3775	3686	89	3676
6.36	3738	3691	47	3681
6.38	3530	3695	-165	3686
6.4	3795	3700	95	3691
6.42	3643	3705	-62	3696
6.44	3575	3710	-135	3701
6.46	3784	3715	69	3706
6.48	3779	3720	59	3711
6.5	3794	3725	69	3716
6.52	3795	3730	65	3721
6.54	3819	3735	84	3726
6.56	3639	3740	-101	3731
6.58	3883	3745	138	3736
6.6	3852	3750	102	3741
6.62	3762	3755	7	3746
6.64	3742	3760	-18	3751
6.66	3663	3765	-102	3756
6.68	3878	3770	108	3761
6.7	3811	3775	36	3766
6.72	3828	3780	48	3771
6.74	3798	3785	13	3776
6.76	3959	3790	169	3781
6.78	3816	3796	20	3786
6.8	3781	3801	-20	3791
6.82	3907	3806	101	3796
6.84	3705	3811	-106	3802
6.86	3834	3816	18	3807
6.88	4034	3821	213	3812
6.9	3913	3826	87	3817
6.92	3923	3831	92	3822
6.94	3885	3836	49	3827
6.96	3813	3842	-29	3832
6.98	3814	3847	-33	3837
7.0	3866	3852	14	3843
7.02	3804	3857	-53	3848
7.04	3779	3862	-83	3853
7.06	3849	3867	-18	3858
7.08	3916	3872	44	3863
7.1	3918	3877	41	3868
7.12	3948	3883	66	3873
7.14	3892	3888	4	3878
7.16	3754	3893	-139	3883
7.18	3856	3898	-42	3888
7.2	3798	3903	-105	3894
7.22	3869	3908	-39	3899
7.24	3844	3913	-69	3904
7.26	3884	3918	-34	3909
7.28	3960	3923	37	3914
7.3	4000	3928	72	3919
7.32	3836	3933	-97	3924
7.34	3895	3938	-43	3929
7.36	3982	3943	39	3934
7.38	4012	3948	64	3939
7.4	3885	3953	-68	3944
7.42	3986	3958	28	3949
7.44	3904	3963	-59	3954
7.46	3874	3968	-94	3958
7.48	3980	3973	7	3963
7.5	4037	3978	59	3968
7.52	3987	3983	4	3973
7.54	4018	3988	30	3978
7.56	3924	3993	-69	3983
7.58	4038	3997	41	3988
7.6	3953	4002	-49	3992
7.62	3935	4007	-72	3997
7.64	4093	4012	81	4002
7.66	3908	4016	-108	4007
7.68	3875	4021	-146	4011
7.7	4176	4026	150	4016
7.72	4009	4030	-21	4021
7.74	3938	4035	-97	4025
7.76	4109	4040	69	4030
7.78	3921	4045	-124	4035
7.8	3963	4050	-87	4039
7.82	4003	4054	-51	4044
7.84	3966	4059	-93	4049
7.86	4083	4064	19	4054
7.88	4024	4069	-45	4058
7.9	3894	4074	-180	4063
7.92	3996	4078	-82	4068
7.94	3971	4083	-112	4073
7.96	4049	4088	-39	4078
7.98	4076	4093	-17	4083
8.0	4021	4098	-77	4088
8.02	4022	4103	-81	4093
8.04	4068	4108	-40	4098
8.06	4021	4114	-93	4103
8.08	3995	4119	-124	4108
8.1	4085	4124	-39	4114
8.12	4102	4130	-28	4119
8.14	4090	4135	-45	4125
8.16	4109	4141	-32	4130
8.18	3952	4146	-194	4136
8.2	4191	4152	39	4142
8.22	4169	4158	11	4147
8.24	4065	4164	-99	4153
8.26	4248	4170	78	4159
8.28	4139	4176	-37	4165
8.3	4188	4182	6	4172
8.32	4050	4188	-138	4178
8.34	4140	4195	-55	4184
8.36	4034	4201	-167	4191
8.38	4132	4208	-76	4198
8.4	4133	4215	-82	4205
8.42	4188	4222	-34	4211
8.44	4231	4229	2	4219
8.46	4201	4236	-35	4226
8.48	4229	4244	-15	4233
8.5	4205	4251	-46	4241
8.52	4150	4259	-109	4248
8.54	4214	4267	-53	4256
8.56	4316	4275	41	4264
8.58	4110	4283	-173	4272
8.6	4168	4291	-123	4281
8.62	4290	4300	-10	4289
8.64	4160	4308	-148	4298
8.66	4229	4317	-88	4307
8.68	4277	4326	-49	4316
8.7	4281	4335	-54	4325
8.72	4213	4345	-132	4334
8.74	4248	4354	-106	4344
8.76	4368	4364	4	4354
8.78	4257	4374	-117	4364
8.8	4305	4384	-79	4374
8.82	4330	4395	-65	4384
8.84	4392	4405	-13	4395
8.86	4273	4416	-143	4406
8.88	4209	4427	-218	4417
8.9	4349	4439	-90	4428
8.92	4293	4450	-157	4440
8.94	4232	4462	-230	4452
8.96	4436	4474	-38	4464
8.98	4288	4486	-198	4476
9.0	4385	4499	-114	4488
9.02	4529	4512	17	4501
9.04	4378	4525	-147	4514
9.06	4376	4538	-162	4527
9.08	4496	4551	-55	4541
9.1	4421	4565	-144	4555
9.12	4448	4579	-131	4569
9.14	4411	4594	-183	4583
9.16	4608	4608	0	4598
9.18	4450	4623	-173	4613
9.2	4395	4638	-243	4628
9.22	4475	4654	-179	4643
9.24	4426	4669	-243	4659
9.26	4442	4686	-244	4675
9.28	4464	4702	-238	4691
9.3	4525	4719	-194	4708
9.32	4548	4736	-188	4725
9.34	4482	4753	-271	4742
9.36	4525	4770	-245	4760
9.38	4450	4788	-338	4778
9.4	4512	4807	-295	4796
9.42	4596	4825	-229	4815
9.44	4605	4844	-239	4834
9.46	4717	4863	-146	4853
9.48	4652	4883	-231	4873
9.5	4663	4903	-240	4893
9.52	4739	4923	-184	4913
9.54	4673	4944	-271	4933
9.56	4668	4965	-297	4954
9.58	4745	4986	-241	4976
9.6	4750	5008	-258	4998
9.62	4639	5030	-391	5020
9.64	4754	5053	-299	5042
9.66	4747	5076	-329	5065
9.68	4880	5099	-219	5088
9.7	4922	5122	-200	5112
9.72	4964	5146	-182	5136
9.74	4923	5171	-248	5160
9.76	4951	5196	-245	5185
9.78	5027	5221	-194	5210
9.8	4941	5246	-305	5236
9.82	5033	5272	-239	5262
9.84	5058	5299	-241	5288
9.86	5042	5326	-284	5315
9.88	5144	5353	-209	5342
9.9	5056	5381	-325	5370
9.92	5158	5409	-251	5398
9.94	5226	5437	-211	5427
9.96	5094	5466	-372	5456
9.98	5252	5496	-244	5485
10.0	5226	5525	-299	5515
10.02	5369	5556	-187	5545
10.04	5321	5586	-265	5575
10.06	5198	5617	-419	5606
10.08	5310	5648	-338	5638
10.1	5304	5680	-376	5669
10.12	5367	5712	-345	5701
10.14	5422	5744	-322	5733
10.16	5451	5776	-325	5766
10.18	5457	5809	-352	5798
10.2	5407	5842	-435	5831
10.22	5631	5875	-244	5865
10.24	5645	5909	-264	5898
10.26	5606	5942	-336	5932
10.28	5599	5976	-377	5966
10.3	5829	6011	-182	6000
10.32	5724	6045	-321	6034
10.34	5716	6079	-363	6069
10.36	5572	6114	-542	6103
10.38	5697	6149	-452	6138
10.4	5871	6184	-313	6173
10.42	5827	6219	-392	6208
10.44	6020	6254	-234	6243
10.46	6003	6289	-286	6279
10.48	6006	6325	-319	6314
10.5	6101	6360	-259	6349
10.52	6273	6395	-122	6385
10.54	6185	6431	-246	6420
10.56	6229	6467	-238	6456
10.58	6168	6502	-334	6491
10.6	6278	6538	-260	6527
10.62	6291	6573	-282	6563
10.64	6385	6609	-224	6598
10.66	6498	6644	-146	6634
10.68	6479	6680	-201	6669
10.7	6583	6715	-132	6704
10.72	6505	6750	-245	6740
10.74	6463	6785	-322	6775
10.76	6659	6821	-162	6810
10.78	6541	6856	-315	6845
10.8	6596	6891	-295	6880
10.82	6751	6926	-175	6914
10.84	6737	6960	-223	6949
10.86	6775	6995	-220	6983
10.88	6817	7029	-212	7018
10.9	6911	7063	-152	7052
10.92	7155	7097	58	7085
10.94	6995	7130	-135	7119
10.96	6940	7164	-224	7152
10.98	7119	7197	-78	7185
11.0	7133	7230	-97	7218
11.02	7216	7262	-46	7251
11.04	7360	7294	66	7283
11.06	7208	7326	-118	7315
11.08	7184	7358	-174	7347
11.1	7425	7390	35	7378
11.12	7472	7421	51	7409
11.14	7502	7451	51	7440
11.16	7431	7482	-51	7470
11.18	7468	7511	-43	7500
11.2	7717	7541	176	7529
11.22	7575	7570	5	7559
11.24	7535	7599	-64	7587
11.26	7690	7627	63	7616
11.28	7677	7655	22	7643
11.3	7726	7682	44	7671
11.32	7782	7709	73	7698
11.34	7835	7736	99	7724
11.36	7728	7762	-34	7750
11.38	7906	7787	119	7775
11.4	7979	7812	167	7800
11.42	7987	7837	150	7825
11.44	7875	7861	14	7848
11.46	8080	7884	196	7872
11.48	7945	7907	38	7894
11.5	8160	7929	231	7916
11.52	8119	7950	169	7938
11.54	8125	7971	154	7959
11.56	8181	7991	190	7979
11.58	8013	8011	2	7998
11.6	8267	8030	237	8017
11.62	8272	8048	224	8036
11.64	8148	8066	82	8053
11.66	8224	8083	141	8070
11.68	8294	8099	195	8086
11.7	8117	8115	2	8102
11.72	8438	8129	309	8116
11.74	8155	8144	11	8130
11.76	8264	8157	107	8144
11.78	8222	8169	53	8156
11.8	8252	8181	71	8168
11.82	8278	8192	86	8179
11.84	8177	8202	-25	8189
11.86	8182	8211	-29	8198
11.88	8222	8220	2	8206
11.9	8396	8227	169	8214
11.92	8379	8234	145	8220
11.94	8249	8240	9	8226
11.96	8408	8245	163	8231
11.98	8330	8249	81	8235
12.0	7976	8253	-277	8239
12.02	8230	8255	-25	8241
12.04	8213	8257	-44	8243
12.06	8187	8258	-71	8243
12.08	8179	8258	-79	8243
12.1	8423	8257	166	8243
12.12	8217	8256	-39	8241
12.14	8251	8253	-2	8239
12.16	8195	8250	-55	8236
12.18	8024	8247	-223	8232
12.2	8169	8242	-73	8227
12.22	8115	8237	-122	8222
12.24	7999	8231	-232	8216
12.26	7999	8224	-225	8209
12.28	7931	8217	-286	8201
12.3	7966	8209	-243	8193
12.32	8105	8200	-95	8184
12.34	8000	8190	-190	8175
12.36	8193	8180	13	8165
12.38	8048	8169	-121	8154
12.4	8062	8158	-96	8142
12.42	7913	8146	-233	8130
12.44	7872	8133	-261	8117
12.46	7913	8120	-207	8104
12.48	7943	8106	-163	8090
12.5	7809	8091	-282	8075
12.52	7841	8076	-235	8060
12.54	7780	8060	-280	8044
12.56	7740	8044	-304	8027
12.58	7650	8027	-377	8010
12.6	7710	8009	-299	7993
12.62	7741	7991	-250	7975
12.64	7700	7973	-273	7956
12.66	7549	7953	-404	7937
12.68	7686	7934	-248	7917
12.7	7648	7914	-266	7897
12.72	7303	7893	-590	7876
12.74	7365	7872	-507	7855
12.76	7351	7850	-499	7833
12.78	7429	7828	-399	7811
12.8	7532	7805	-273	7788
12.82	7313	7782	-469	7765
12.84	7349	7758	-409	7741
12.86	7357	7734	-377	7717
12.88	7160	7710	-550	7693
12.9	7180	7685	-505	7668
12.92	7115	7660	-545	7643
12.94	7193	7634	-441	7617
12.96	7082	7608	-526	7591
12.98	7005	7581	-576	7565
13.0	7148	7554	-406	7538
13.02	7022	7527	-505	7510
13.04	6889	7500	-611	7483
13.06	6992	7472	-480	7455
13.08	6956	7443	-487	7427
13.1	6896	7415	-519	7398
13.12	6896	7386	-490	7369
13.14	6933	7357	-424	7340
13.16	6780	7327	-547	7310
13.18	6586	7297	-711	7281
13.2	6771	7267	-496	7251
13.22	6676	7237	-561	7220
13.24	6533	7206	-673	7190
13.26	6846	7175	-329	7159
13.28	6791	7144	-353	7128
13.3	6528	7112	-584	7096
13.32	6505	7081	-576	7065
13.34	6491	7049	-558	7033
13.36	6358	7017	-659	7001
13.38	6495	6984	-489	6968
13.4	6443	6952	-509	6936
13.42	6373	6919	-546	6903
13.44	6331	6886	-555	6871
13.46	6374	6853	-479	6838
13.48	6287	6820	-533	6805
13.5	6315	6787	-472	6771
13.52	6206	6754	-548	6738
13.54	6169	6720	-551	6704
13.56	6080	6687	-607	6671
13.58	6150	6653	-503	6637
13.6	6127	6619	-492	6603
13.62	6130	6585	-455	6569
13.64	5962	6551	-589	6535
13.66	5964	6517	-553	6501
13.68	5947	6483	-536	6467
13.7	5973	6449	-476	6433
13.72	5936	6415	-479	6399
13.74	5755	6380	-625	6365
13.76	5791	6346	-555	6330
13.78	5854	6312	-458	6296
13.8	5920	6277	-357	6262
13.82	5782	6243	-461	6227
13.84	5629	6209	-580	6193
13.86	5778	6175	-397	6159
13.88	5703	6140	-437	6125
13.9	5764	6106	-342	6090
13.92	5637	6072	-435	6056
13.94	5572	6038	-466	6022
13.96	5471	6004	-533	5988
13.98	5502	5971	-469	5954
14.0	5561	5937	-376	5920
14.02	5554	5903	-349	5887
14.04	5469	5870	-401	5853
14.06	5410	5836	-426	5819
14.08	5613	5803	-190	5786
14.1	5496	5770	-274	5753
14.12	5483	5737	-254	5720
14.14	5513	5704	-191	5687
14.16	5397	5672	-275	5654
14.18	5411	5639	-228	5621
14.2	5474	5607	-133	5589
14.22	5453	5575	-122	5556
14.24	5313	5544	-231	5524
14.26	5213	5513	-300	5492
14.28	5356	5482	-126	5461
14.3	5215	5452	-237	5429
14.32	5183	5422	-239	5398
14.34	5139	5393	-254	5367
14.36	5154	5365	-211	5336
14.38	5219	5338	-119	5306
14.4	5243	5312	-69	5276
14.42	5091	5290	-199	5246
14.44	5146	5272	-126	5216
14.46	5174	5264	-90	5187
14.48	5164	5273	-109	5157
14.5	5044	5307	-263	5129
14.52	5150	5363	-213	5100
14.54	5035	5401	-366	5072
14.56	4917	5385	-468	5044
14.58	4940	5321	-381	5016
14.6	4879	5229	-350	4988
14.62	4836	5137	-301	4961
14.64	4899	5058	-159	4934
14.66	4899	4996	-97	4907
14.68	4815	4947	-132	4880
14.7	4822	4907	-85	4854
14.72	4798	4871	-73	4828
14.74	4779	4839	-60	4802
14.76	4735	4809	-74	4776
14.78	4683	4781	-98	4751
14.8	4515	4753	-238	4726
14.82	4733	4726	7	4701
14.84	4654	4700	-46	4676
14.86	4659	4674	-15	4652
14.88	4685	4649	36	4628
14.9	4534	4624	-90	4604
14.92	4526	4600	-74	4580
14.94	4711	4576	135	4557
14.96	4524	4552	-28	4534
14.98	4567	4528	39	4511
15.0	4402	4505	-103	4488
15.02	4424	4482	-58	4465
15.04	4493	4460	33	4443
15.06	4434	4437	-3	4421
15.08	4447	4415	32	4399
15.1	4352	4393	-41	4378
15.12	4339	4372	-33	4356
15.14	4279	4351	-72	4335
15.16	4341	4329	12	4314
15.18	4350	4309	41	4293
15.2	4345	4288	57	4273
15.22	4381	4268	113	4253
15.24	4202	4247	-45	4233
15.26	4231	4227	4	4213
15.28	4200	4208	-8	4193
15.3	4411	4188	223	4174
15.32	4158	4169	-11	4155
15.34	4230	4149	81	4136
15.36	4239	4130	109	4117
15.38	4102	4111	-9	4098
15.4	4195	4093	102	4080
15.42	4140	4075	65	4062
15.44	4169	4057	112	4044
15.46	4058	4039	19	4026
15.48	4064	4021	43	4008
15.5	4117	4004	113	3991
15.52	4016	3987	29	3974
15.54	4117	3970	147	3957
15.56	4102	3953	149	3940
15.58	3989	3937	52	3924
15.6	3999	3920	79	3907
15.62	3913	3904	9	3891
15.64	4003	3888	115	3875
15.66	4067	3872	195	3859
15.68	4020	3856	164	3844
15.7	3851	3841	10	3828
15.72	3980	3826	154	3813
15.74	3866	3811	55	3798
15.76	3950	3797	153	3783
15.78	3791	3782	9	3769
15.8	3926	3768	158	3754
15.82	3824	3753	71	3740
15.84	3810	3739	71	3726
15.86	3848	3725	123	3712
15.88	3788	3712	76	3698
15.9	3851	3698	153	3685
15.92	3787	3685	102	3671
15.94	3685	3672	13	3658
15.96	3789	3659	130	3645
15.98	3700	3646	54	3632
16.0	3694	3633	61	3619
16.02	3690	3621	69	3607
16.04	3671	3608	63	3594
16.06	3522	3596	-74	3582
16.08	3674	3584	90	3570
16.1	3641	3573	68	3558
16.12	3590	3561	29	3547
16.14	3717	3550	167	3535
16.16	3586	3539	47	3524
16.18	3688	3528	160	3513
16.2	3605	3517	88	3501
16.22	3525	3506	19	3491
16.24	3468	3496	-28	3480
16.26	3534	3485	49	3469
16.28	3535	3475	60	3459
16.3	3580	3465	115	3449
16.32	3526	3455	71	3438
16.34	3539	3445	94	3429
16.36	3551	3436	115	3419
16.38	3466	3427	39	3409
16.4	3442	3418	24	3400
16.42	3523	3409	114	3390
16.44	3516	3401	115	3381
16.46	3418	3392	26	3372
16.48	3500	3384	116	3363
16.5	3496	3376	120	3354
16.52	3484	3369	115	3346
16.54	3598	3362	236	3337
16.56	3500	3355	145	3329
16.58	3438	3349	89	3320
16.6	3345	3344	1	3312
16.62	3433	3339	94	3304
16.64	3524	3336	188	3296
16.66	3489	3336	153	3289
16.68	3452	3340	112	3281
16.7	3533	3351	182	3274
16.72	3472	3373	99	3266
16.74	3407	3411	-4	3259
16.76	3373	3465	-92	3252
16.78	3381	3524	-143	3245
16.8	3441	3553	-112	3239
16.82	3455	3547	-92	3232
16.84	3364	3509	-145	3225
16.86	3249	3453	-204	3219
16.88	3268	3395	-127	3213
16.9	3352	3345	7	3206
16.92	3288	3305	-17	3200
16.94	3196	3276	-80	3194
16.96	3384	3254	130	3188
16.98	3222	3237	-15	3183
17.0	3235	3223	12	3177
17.02	3163	3212	-49	3172
17.04	3329	3203	126	3166
17.06	3255	3194	61	3161
17.08	3252	3186	66	3156
17.1	3322	3179	143	3151
17.12	3231	3172	59	3146
17.14	3208	3166	42	3141
17.16	3223	3160	63	3136
17.18	3183	3155	28	3131
17.2	3092	3149	-57	3127
17.22	3240	3144	96	3122
17.24	3201	3139	62	3118
17.26	3142	3134	8	3114
17.28	3184	3129	55	3109
17.3	3120	3125	-5	3105
17.32	3138	3121	17	3101
17.34	3169	3116	53	3097
17.36	3083	3112	-29	3094
17.38	3164	3108	56	3090
17.4	3189	3104	85	3086
17.42	3122	3101	21	3083
17.44	3154	3097	57	3079
17.46	3184	3093	91	3076
17.48	3137	3090	47	3073
17.5	3101	3087	14	3069
17.52	3000	3083	-83	3066
17.54	3118	3080	38	3063
17.56	3176	3077	99	3060
17.58	3149	3074	75	3057
17.6	3007	3071	-64	3055
17.62	3228	3068	160	3052
17.64	3084	3066	18	3049
17.66	3187	3063	124	3047
17.68	3075	3060	15	3044
17.7	3107	3058	49	3042
17.72	3099	3056	43	3039
17.74	3106	3053	53	3037
17.76	3057	3051	6	3035
17.78	3168	3048	120	3033
17.8	3104	3046	58	3030
17.82	2957	3044	-87	3028
17.84	3041	3042	-1	3026
17.86	3128	3040	88	3024
17.88	3117	3038	79	3023
17.9	3089	3036	53	3021
17.92	3033	3035	-2	3019
17.94	3080	3033	47	3017
17.96	3139	3031	108	3016
17.98	3028	3030	-2	3014
18.0	2960	3028	-68	3013
18.02	3086	3027	59	3011
18.04	3015	3025	-10	3010
18.06	2916	3024	-108	3008
18.08	3067	3023	44	3007
18.1	3023	3021	2	3006
18.12	2950	3020	-70	3005
18.14	3091	3019	72	3003
18.16	3127	3018	109	3002
18.18	3030	3017	13	3001
18.2	3069	3016	53	3000
18.22	3059	3015	44	2999
18.24	3071	3014	57	2998
18.26	3069	3013	56	2998
18.28	3008	3012	-4	2997
18.3	2977	3011	-34	2996
18.32	3080	3011	69	2995
18.34	3009	3010	-1	2994
18.36	3114	3009	105	2994
18.38	3031	3009	22	2993
18.4	3046	3008	38	2993
18.42	3064	3008	56	2992
18.44	3040	3007	33	2992
18.46	3036	3007	29	2991
18.48	3135	3006	129	2991
18.5	3000	3006	-6	2990
18.52	2999	3006	-7	2990
18.54	3005	3005	0	2990
18.56	3025	3005	20	2990
18.58	2940	3005	-65	2989
18.6	3020	3005	15	2989
18.62	3000	3005	-5	2989
18.64	3071	3005	66	2989
18.66	3092	3005	87	2989
18.68	3084	3005	79	2989
18.7	3007	3005	2	2989
18.72	2966	3005	-39	2989
18.74	3032	3005	27	2989
18.76	3026	3005	21	2989
18.78	2980	3005	-25	2989
18.8	3049	3005	44	2989
18.82	3109	3006	103	2990
18.84	3141	3006	135	2990
18.86	2944	3006	-62	2990
18.88	3022	3006	16	2990
18.9	3060	3007	53	2991
18.92	3070	3007	63	2991
18.94	3072	3007	65	2991
18.96	3111	3008	103	2992
18.98	3130	3008	122	2992
19.0	2938	3009	-71	2993
19.02	2977	3009	-32	2993
19.04	3084	3010	74	2994
19.06	3022	3010	12	2994
19.08	2982	3011	-29	2995
19.1	3002	3011	-9	2995
19.12	3082	3012	70	2996
19.14	2934	3013	-79	2996
19.16	2995	3013	-18	2997
19.18	3096	3014	82	2998
19.2	2960	3015	-55	2998
19.22	3098	3015	83	2999
19.24	3112	3016	96	3000
19.26	3063	3017	46	3000
19.28	3071	3018	53	3001
19.3	3116	3018	98	3002
19.32	3057	3019	38	3003
19.34	2964	3020	-56	3003
19.36	3063	3021	42	3004
19.38	3103	3022	81	3005
19.4	3003	3023	-20	3006
19.42	2991	3023	-32	3007
19.44	2980	3024	-44	3008
19.46	3055	3025	30	3008
19.48	3174	3026	148	3009
19.5	2996	3027	-31	3010
19.52	3155	3028	127	3011
19.54	3070	3029	41	3012
19.56	3014	3030	-16	3013
19.58	3087	3031	56	3014
19.6	3057	3032	25	3015
19.62	3067	3033	34	3016
19.64	3081	3034	47	3017
19.66	3035	3035	0	3018
19.68	3114	3036	78	3019
19.7	2997	3037	-40	3019
19.72	3018	3038	-20	3020
19.74	3094	3039	55	3021
19.76	3130	3040	90	3022
19.78	3043	3041	2	3023
19.8	2997	3042	-45	3024
19.82	3088	3043	45	3025
19.84	3020	3044	-24	3026
19.86	3112	3045	67	3027
19.88	3025	3046	-21	3028
19.9	3047	3047	0	3029
19.92	2990	3048	-58	3030
19.94	3133	3049	84	3031
19.96	3097	3050	47	3032
19.98	3056	3051	5	3033
20.0	3054	3052	2	3034
20.02	3031	3053	-22	3035
20.04	2992	3054	-62	3036
20.06	3064	3055	9	3037
20.08	3076	3056	20	3038
20.1	3037	3057	-20	3039
20.12	3132	3058	74	3040
20.14	3065	3058	7	3041
20.16	3122	3059	63	3042
20.18	3086	3060	26	3043
20.2	3078	3061	17	3043
20.22	3064	3062	2	3044
20.24	3092	3063	29	3045
20.26	3044	3064	-20	3046
20.28	3096	3065	31	3047
20.3	3067	3066	1	3048
20.32	3062	3067	-5	3049
20.34	3020	3068	-48	3049
20.36	3092	3068	24	3050
20.38	3047	3069	-22	3051
20.4	3091	3070	21	3052
20.42	2982	3071	-89	3053
20.44	3057	3072	-15	3053
20.46	3199	3072	127	3054
20.48	3102	3073	29	3055
20.5	3130	3074	56	3055
20.52	3199	3075	124	3056
20.54	3125	3075	50	3057
20.56	2991	3076	-85	3057
20.58	3048	3077	-29	3058
20.6	3110	3077	33	3058
20.62	3069	3078	-9	3059
20.64	3070	3078	-8	3060
20.66	3139	3079	60	3060
20.68	3144	3079	65	3061
20.7	3115	3080	35	3061
20.72	3316	3080	236	3062
20.74	3206	3081	125	3062
20.76	3221	3081	140	3062
20.78	3109	3082	27	3063
20.8	3168	3082	86	3063
20.82	3280	3083	197	3063
20.84	3148	3083	65	3064
20.86	3184	3083	101	3064
20.88	3118	3083	35	3064
20.9	3190	3084	106	3064
20.92	3154	3084	70	3065
20.94	3244	3084	160	3065
20.96	3152	3084	68	3065
20.98	3118	3084	34	3065
21.0	3038	3085	-47	3065
21.02	3100	3085	15	3065
21.04	3117	3085	32	3065
21.06	3072	3085	-13	3065
21.08	3084	3085	-1	3065
21.1	3190	3085	105	3065
21.12	3074	3085	-11	3065
21.14	2999	3085	-86	3064
21.16	3064	3085	-21	3064
21.18	3059	3084	-25	3064
21.2	3094	3084	10	3064
21.22	2982	3084	-102	3063
21.24	3120	3083	37	3063
21.26	3220	3083	137	3062
21.28	3061	3083	-22	3062
21.3	2997	3082	-85	3061
21.32	3068	3082	-14	3061
21.34	3086	3081	5	3060
21.36	3064	3081	-17	3060
21.38	3055	3080	-25	3059
21.4	3013	3079	-66	3058
21.42	3078	3079	-1	3057
21.44	3094	3078	16	3057
21.46	3115	3077	38	3056
21.48	3026	3076	-50	3055
21.5	3119	3075	44	3054
21.52	3174	3075	99	3053
21.54	3049	3074	-25	3052
21.56	3097	3073	24	3051
21.58	3162	3072	90	3050
21.6	3140	3070	70	3049
21.62	3084	3069	15	3047
21.64	3143	3068	75	3046
21.66	3039	3067	-28	3045
21.68	3154	3066	88	3044
21.7	3093	3065	28	3042
21.72	3116	3063	53	3041
21.74	3107	3062	45	3040
21.76	3052	3060	-8	3038
21.78	3123	3059	64	3037
21.8	3148	3058	90	3035
21.82	3063	3056	7	3034
21.84	3121	3055	66	3032
21.86	3102	3053	49	3030
21.88	3106	3052	54	3029
21.9	3043	3050	-7	3027
21.92	3042	3049	-7	3025
21.94	3144	3047	97	3023
21.96	3089	3045	44	3022
21.98	3010	3043	-33	3020
22.0	3142	3042	100	3018
22.02	2996	3040	-44	3016
22.04	3088	3038	50	3014
22.06	3019	3036	-17	3012
22.08	3062	3034	28	3010
22.1	3011	3032	-21	3008
22.12	3077	3030	47	3006
22.14	3020	3028	-8	3004
22.16	3015	3026	-11	3001
22.18	3068	3024	44	2999
22.2	2958	3022	-64	2997
22.22	2956	3020	-64	2995
22.24	3040	3018	22	2993
22.26	3043	3015	28	2990
22.28	3050	3014	36	2988
22.3	3057	3011	46	2985
22.32	2988	3009	-21	2983
22.34	3012	3007	5	2981
22.36	3026	3004	22	2978
22.38	3100	3002	98	2976
22.4	2948	3000	-52	2973
22.42	2953	2997	-44	2971
22.44	2994	2995	-1	2968
22.46	2986	2992	-6	2965
22.48	2934	2990	-56	2963
22.5	3024	2988	36	2960
22.52	3044	2986	58	2957
22.54	2961	2983	-22	2955
22.56	2938	2981	-43	2952
22.58	3051	2978	73	2949
22.6	2920	2975	-55	2946
22.62	2995	2973	22	2944
22.64	2998	2970	28	2941
22.66	2953	2967	-14	2938
22.68	2987	2965	22	2935
22.7	3002	2962	40	2932
22.72	2894	2959	-65	2929
22.74	3039	2956	83	2926
22.76	2887	2954	-67	2923
22.78	2965	2951	14	2920
22.8	2876	2948	-72	2917
22.82	2930	2945	-15	2914
22.84	2939	2942	-3	2911
22.86	3028	2939	89	2908
22.88	2950	2937	13	2904
22.9	2861	2934	-73	2901
22.92	2915	2931	-16	2898
22.94	3039	2928	111	2895
22.96	2870	2925	-55	2892
22.98	2899	2922	-23	2888
23.0	2950	2919	31	2885
23.02	2910	2916	-6	2882
23.04	2876	2913	-37	2879
23.06	2872	2910	-38	2875
23.08	2982	2907	75	2872
23.1	2841	2904	-63	2869
23.12	3011	2901	110	2865
23.14	2750	2899	-149	2862
23.16	2975	2896	79	2858
23.18	2734	2893	-159	2855
23.2	2922	2890	32	2851
23.22	2991	2888	103	2848
23.24	2911	2885	26	2844
23.26	2826	2882	-56	2841
23.28	2876	2879	-3	2837
23.3	2857	2877	-20	2834
23.32	2861	2874	-13	2830
23.34	2735	2871	-136	2827
23.36	2817	2869	-52	2823
23.38	2848	2867	-19	2819
23.4	2804	2865	-61	2816
23.42	2931	2863	68	2812
23.44	2822	2861	-39	2809
23.46	2856	2859	-3	2805
23.48	2817	2858	-41	2801
23.5	2871	2857	14	2797
23.52	2727	2857	-130	2794
23.54	2867	2857	10	2790
23.56	2842	2859	-17	2786
23.58	2740	2861	-121	2783
23.6	2782	2865	-83	2779
23.62	2818	2870	-52	2775
23.64	2907	2878	29	2771
23.66	2957	2890	67	2767
23.68	2923	2906	17	2764
23.7	2856	2929	-73	2760
23.72	2937	2961	-24	2756
23.74	3050	3003	47	2752
23.76	3087	3055	32	2748
23.78	2914	3110	-196	2744
23.8	3008	3151	-143	2741
23.82	2937	3166	-229	2737
23.84	2896	3161	-265	2733
23.86	2778	3137	-359	2729
23.88	2769	3095	-326	2725
23.9	2763	3048	-285	2721
23.92	2691	3000	-309	2717
23.94	2740	2956	-216	2713
23.96	2782	2918	-136	2709
23.98	2715	2887	-172	2705
24.0	2798	2860	-62	2701
24.02	2650	2839	-189	2697
24.04	2676	2820	-144	2693
24.06	2717	2805	-88	2689
24.08	2727	2792	-65	2686
24.1	2802	2781	21	2682
24.12	2717	2770	-53	2678
24.14	2644	2761	-117	2674
24.16	2679	2753	-74	2670
24.18	2650	2745	-95	2666
24.2	2704	2738	-34	2662
24.22	2684	2732	-48	2658
24.24	2709	2726	-17	2654
24.26	2676	2720	-44	2650
24.28	2684	2714	-30	2646
24.3	2607	2709	-102	2641
24.32	2642	2704	-62	2637
24.34	2708	2699	9	2633
24.36	2713	2694	19	2629
24.38	2680	2689	-9	2625
24.4	2605	2685	-80	2621
24.42	2519	2680	-161	2617
24.44	2595	2676	-81	2613
24.46	2566	2672	-106	2609
24.48	2686	2667	19	2605
24.5	2630	2663	-33	2601
24.52	2576	2659	-83	2597
24.54	2598	2655	-57	2593
24.56	2567	2651	-84	2589
24.58	2592	2647	-55	2585
24.6	2651	2643	8	2581
24.62	2512	2640	-128	2577
24.64	2571	2636	-65	2573
24.66	2606	2632	-26	2569
24.68	2553	2628	-75	2565
24.7	2591	2625	-34	2561
24.72	2560	2621	-61	2557
24.74	2573	2617	-44	2553
24.76	2541	2614	-73	2549
24.78	2631	2610	21	2545
24.8	2552	2607	-55	2541
24.82	2520	2603	-83	2537
24.84	2590	2599	-9	2533
24.86	2590	2596	-6	2529
24.88	2613	2593	20	2525
24.9	2534	2589	-55	2521
24.92	2496	2586	-90	2517
24.94	2556	2582	-26	2513
24.96	2583	2579	4	2509
24.98	2604	2576	28	2505
25.0	2594	2572	22	2501
25.02	2646	2569	77	2497
25.04	2631	2566	65	2493
25.06	2580	2563	17	2489
25.08	2704	2559	145	2485
25.1	2635	2556	79	2481
25.12	2776	2553	223	2477
25.14	2691	2550	141	2473
25.16	2913	2547	366	2470
25.18	2778	2544	234	2466
25.2	2928	2541	387	2462
25.22	3000	2538	462	2458
25.24	3061	2535	526	2454
25.26	3007	2532	475	2450
25.28	2866	2529	337	2446
25.3	2807	2526	281	2442
25.32	2733	2523	210	2438
25.34	2624	2520	104	2434
25.36	2603	2517	86	2430
25.38	2561	2514	47	2427
25.4	2534	2511	23	2423
25.42	2477	2508	-31	2419
25.44	2591	2505	86	2415
25.46	2481	2502	-21	2411
25.48	2533	2499	34	2407
25.5	2470	2496	-26	2403
25.52	2420	2493	-73	2399
25.54	2430	2491	-61	2396
25.56	2529	2488	41	2392
25.58	2531	2485	46	2388
25.6	2460	2482	-22	2384
25.62	2512	2479	33	2380
25.64	2423	2476	-53	2376
25.66	2415	2473	-58	2373
25.68	2431	2470	-39	2369
25.7	2434	2468	-34	2365
25.72	2417	2465	-48	2361
25.74	2323	2462	-139	2357
25.76	2397	2459	-62	2354
25.78	2379	2457	-78	2350
25.8	2373	2454	-81	2346
25.82	2356	2451	-95	2342
25.84	2340	2449	-109	2339
25.86	2417	2446	-29	2335
25.88	2416	2443	-27	2331
25.9	2444	2441	3	2327
25.92	2399	2438	-39	2324
25.94	2348	2436	-88	2320
25.96	2425	2433	-8	2316
25.98	2461	2431	30	2312
26.0	2486	2428	58	2309
26.02	2531	2426	105	2305
26.04	2463	2423	40	2301
26.06	2512	2421	91	2298
26.08	2568	2419	149	2294
26.1	2680	2416	264	2290
26.12	2584	2414	170	2287
26.14	2755	2412	343	2283
26.16	2793	2410	383	2279
26.18	2792	2408	384	2276
26.2	2924	2406	518	2272
26.22	2970	2404	566	2268
26.24	3069	2402	667	2265
26.26	3018	2400	618	2261
26.28	3069	2398	671	2258
26.3	3107	2396	711	2254
26.32	2987	2394	593	2250
26.34	2911	2392	519	2247
26.36	2889	2391	498	2243
26.38	2846	2389	457	2240
26.4	2834	2388	446	2236
26.42	2704	2386	318	2233
26.44	2665	2385	280	2229
26.46	2838	2384	454	2226
26.48	2864	2383	481	2222
26.5	2928	2382	546	2218
26.52	2966	2381	585	2215
26.54	3079	2380	699	2212
26.56	3017	2379	638	2208
26.58	3065	2378	687	2205
26.6	3274	2378	896	2201
26.62	3437	2377	1060	2198
26.64	3532	2377	1155	2194
26.66	3581	2376	1205	2191
26.68	3697	2376	1321	2187
26.7	3963	2376	1587	2184
26.72	4157	2376	1781	2180
26.74	4334	2376	1958	2177
26.76	4489	2376	2113	2174
26.78	4640	2376	2264	2170
26.8	5266	2377	2889	2167
26.82	5754	2377	3377	2164
26.84	6473	2378	4095	2160
26.86	7335	2378	4957	2157
26.88	8181	2379	5802	2153
26.9	8752	2381	6371	2150
26.92	9750	2382	7368	2147
26.94	10393	2383	8010	2144
26.96	10762	2385	8377	2140
26.98	10988	2386	8602	2137
27.0	10909	2388	8521	2134
27.02	10244	2389	7855	2130
27.04	9428	2391	7037	2127
27.06	8237	2393	5844	2124
27.08	7135	2395	4740	2121
27.1	5789	2397	3392	2117
27.12	4750	2399	2351	2114
27.14	4110	2401	1709	2111
27.16	3473	2403	1070	2108
27.18	3125	2406	719	2105
27.2	2839	2408	431	2102
27.22	2644	2411	233	2098
27.24	2656	2413	243	2095
27.26	2500	2416	84	2092
27.28	2541	2418	123	2089
27.3	2410	2421	-11	2086
27.32	2341	2424	-83	2083
27.34	2465	2427	38	2080
27.36	2437	2429	8	2077
27.38	2421	2432	-11	2074
27.4	2336	2434	-98	2070
27.42	2257	2437	-180	2067
27.44	2412	2439	-27	2064
27.46	2333	2442	-109	2061
27.48	2339	2444	-105	2058
27.5	2313	2446	-133	2055
27.52	2304	2447	-143	2052
27.54	2387	2449	-62	2049
27.56	2249	2451	-202	2046
27.58	2276	2452	-176	2044
27.6	2213	2453	-240	2041
27.62	2302	2454	-152	2038
27.64	2259	2454	-195	2035
27.66	2344	2454	-110	2032
27.68	2307	2455	-148	2029
27.7	2232	2455	-223	2026
27.72	2316	2454	-138	2023
27.74	2313	2454	-141	2020
27.76	2347	2453	-106	2018
27.78	2299	2453	-154	2015
27.8	2323	2453	-130	2012
27.82	2296	2453	-157	2009
27.84	2343	2454	-111	2006
27.86	2436	2455	-19	2004
27.88	2434	2458	-24	2001
27.9	2560	2463	97	1998
27.92	2659	2468	191	1995
27.94	2800	2475	325	1993
27.96	2822	2480	342	1990
27.98	2838	2481	357	1987
28.0	2890	2478	412	1985
28.02	2790	2473	317	1982
28.04	2587	2464	123	1979
28.06	2436	2452	-16	1977
28.08	2462	2439	23	1974
28.1	2283	2426	-143	1971
28.12	2168	2412	-244	1969
28.14	2140	2400	-260	1966
28.16	2116	2388	-272	1964
28.18	2105	2376	-271	1961
28.2	2067	2366	-299	1959
28.22	2119	2356	-237	1956
28.24	2073	2347	-274	1954
28.26	2027	2338	-311	1951
28.28	2090	2330	-240	1949
28.3	1958	2322	-364	1946
28.32	2035	2314	-279	1944
28.34	1946	2306	-360	1941
28.36	1983	2299	-316	1939
28.38	1992	2291	-299	1937
28.4	2032	2284	-252	1934
28.42	1941	2276	-335	1932
28.44	1929	2269	-340	1929
28.46	2004	2262	-258	1927
28.48	2021	2255	-234	1925
28.5	1935	2248	-313	1922
28.52	1937	2241	-304	1920
28.54	1880	2234	-354	1918
28.56	2009	2227	-218	1916
28.58	1958	2220	-262	1913
28.6	1921	2214	-293	1911
28.62	1929	2207	-278	1909
28.64	1959	2201	-242	1907
28.66	1885	2194	-309	1905
28.68	1966	2188	-222	1902
28.7	1863	2182	-319	1900
28.72	1915	2175	-260	1898
28.74	1921	2169	-248	1896
28.76	1952	2164	-212	1894
28.78	1854	2158	-304	1892
28.8	1897	2152	-255	1890
28.82	1952	2146	-194	1888
28.84	1888	2141	-253	1886
28.86	1930	2135	-205	1884
28.88	1872	2129	-257	1882
28.9	1943	2124	-181	1880
28.92	1939	2119	-180	1878
28.94	1907	2114	-207	1876
28.96	1982	2108	-126	1874
28.98	1898	2104	-206	1872
29.0	1894	2099	-205	1870
29.02	1832	2094	-262	1868
29.04	1867	2090	-223	1866
29.06	1858	2085	-227	1864
29.08	1990	2081	-91	1862
29.1	1900	2077	-177	1860
29.12	1927	2074	-147	1858
29.14	1879	2070	-191	1857
29.16	1968	2067	-99	1855
29.18	1973	2065	-92	1853
29.2	1947	2062	-115	1851
29.22	1941	2060	-119	1849
29.24	1946	2057	-111	1847
29.26	2030	2053	-23	1846
29.28	1896	2049	-153	1844
29.3	1964	2045	-81	1842
29.32	1914	2040	-126	1840
29.34	1824	2035	-211	1839
29.36	1863	2029	-166	1837
29.38	1947	2024	-77	1835
29.4	1877	2019	-142	1834
29.42	1893	2014	-121	1832
29.44	1849	2009	-160	1830
29.46	1915	2005	-90	1829
29.48	1941	2001	-60	1827
29.5	1956	1997	-41	1825
29.52	1982	1993	-11	1824
29.54	1956	1989	-33	1822
29.56	1997	1985	12	1821
29.58	1936	1982	-46	1819
29.6	1912	1978	-66	1817
29.62	1918	1975	-57	1816
29.64	1944	1971	-27	1814
29.66	2021	1968	53	1813
29.68	1937	1965	-28	1811
29.7	1948	1962	-14	1810
29.72	2010	1959	51	1808
29.74	2020	1956	64	1807
29.76	1959	1953	6	1805
29.78	2037	1950	87	1804
29.8	2007	1947	60	1802
29.82	1977	1944	33	1801
29.84	1990	1942	48	1799
29.86	1932	1939	-7	1798
29.88	1854	1936	-82	1797
29.9	1827	1933	-106	1795
29.92	1855	1931	-76	1794
29.94	1838	1929	-91	1792
29.96	1796	1926	-130	1791
29.98	1766	1924	-158	1790
30.0	1792	1921	-129	1788
30.02	1736	1919	-183	1787
30.04	1756	1916	-160	1785
30.06	1811	1914	-103	1784
30.08	1753	1912	-159	1783
30.1	1788	1910	-122	1781
30.12	1788	1908	-120	1780
30.14	1805	1906	-101	1779
30.16	1779	1904	-125	1778
30.18	1769	1902	-133	1776
30.2	1785	1900	-115	1775
30.22	1713	1898	-185	1774
30.24	1749	1896	-147	1772
30.26	1752	1894	-142	1771
30.28	1765	1892	-127	1770
30.3	1784	1890	-106	1769
30.32	1822	1889	-67	1767
30.34	1772	1887	-115	1766
30.36	1771	1885	-114	1765
30.38	1736	1884	-148	1764
30.4	1715	1882	-167	1763
30.42	1726	1880	-154	1761
30.44	1764	1879	-115	1760
30.46	1738	1877	-139	1759
30.48	1766	1875	-109	1758
30.5	1787	1873	-86	1757
30.52	1793	1872	-79	1755
30.54	1734	1870	-136	1754
30.56	1724	1869	-145	1753
30.58	1707	1868	-161	1752
30.6	1724	1866	-142	1751
30.62	1769	1865	-96	1750
30.64	1745	1863	-118	1749
30.66	1657	1862	-205	1748
30.68	1788	1861	-73	1746
30.7	1788	1860	-72	1745
30.72	1777	1858	-81	1744
30.74	1739	1857	-118	1743
30.76	1751	1856	-105	1742
30.78	1776	1855	-79	1741
30.8	1733	1853	-120	1740
30.82	1668	1852	-184	1739
30.84	1790	1851	-61	1738
30.86	1674	1850	-176	1737
30.88	1789	1849	-60	1736
30.9	1667	1848	-181	1735
30.92	1695	1847	-152	1733
30.94	1718	1846	-128	1732
30.96	1725	1845	-120	1731
30.98	1696	1844	-148	1730
31.0	1643	1843	-200	1729
31.02	1736	1842	-106	1728
31.04	1740	1841	-101	1727
31.06	1676	1840	-164	1726
31.08	1649	1840	-191	1725
31.1	1739	1839	-100	1724
31.12	1720	1838	-118	1723
31.14	1801	1837	-36	1722
31.16	1733	1836	-103	1721
31.18	1726	1836	-110	1720
31.2	1728	1835	-107	1719
31.22	1660	1834	-174	1718
31.24	1717	1834	-117	1717
31.26	1719	1833	-114	1716
31.28	1737	1832	-95	1715
31.3	1729	1832	-103	1714
31.32	1675	1831	-156	1713
31.34	1777	1831	-54	1712
31.36	1835	1830	5	1711
31.38	1805	1830	-25	1710
31.4	1792	1829	-37	1710
31.42	1989	1829	160	1709
31.44	2006	1828	178	1708
31.46	1969	1828	141	1707
31.48	2015	1827	188	1706
31.5	2098	1827	271	1705
31.52	2123	1827	296	1704
31.54	2212	1826	386	1703
31.56	2192	1827	365	1702
31.58	2137	1827	310	1701
31.6	2124	1827	297	1700
31.62	2060	1826	234	1699
31.64	1930	1826	104	1698
31.66	1914	1826	88	1697
31.68	1858	1826	32	1696
31.7	1819	1826	-7	1695
31.72	1738	1826	-88	1695
31.74	1694	1826	-132	1694
31.76	1626	1826	-200	1693
31.78	1762	1827	-65	1692
31.8	1720	1826	-106	1691
31.82	1692	1827	-135	1690
31.84	1637	1827	-190	1689
31.86	1650	1827	-177	1688
31.88	1696	1827	-131	1687
31.9	1704	1828	-124	1686
31.92	1676	1828	-152	1685
31.94	1655	1828	-173	1684
31.96	1732	1829	-97	1684
31.98	1627	1829	-202	1683
32.0	1719	1829	-110	1682
32.02	1658	1830	-172	1681
32.04	1644	1830	-186	1680
32.06	1697	1831	-134	1679
32.08	1687	1832	-145	1678
32.1	1662	1832	-170	1677
32.12	1667	1833	-166	1676
32.14	1690	1834	-144	1675
32.16	1676	1834	-158	1674
32.18	1731	1835	-104	1674
32.2	1691	1836	-145	1673
32.22	1657	1837	-180	1672
32.24	1733	1838	-105	1671
32.26	1661	1839	-178	1670
32.28	1712	1840	-128	1669
32.3	1676	1841	-165	1668
32.32	1643	1842	-199	1667
32.34	1726	1844	-118	1666
32.36	1751	1845	-94	1665
32.38	1705	1846	-141	1665
32.4	1751	1848	-97	1664
32.42	1763	1849	-86	1663
32.44	1768	1851	-83	1662
32.46	1897	1852	45	1661
32.48	1769	1854	-85	1660
32.5	1932	1856	76	1659
32.52	1886	1857	29	1658
32.54	1936	1859	77	1658
32.56	2053	1861	192	1657
32.58	2210	1863	347	1656
32.6	2308	1865	443	1655
32.62	2356	1867	489	1654
32.64	2585	1870	715	1653
32.66	2896	1872	1024	1652
32.68	3298	1874	1424	1651
32.7	3820	1877	1943	1650
32.72	4391	1879	2512	1650
32.74	5498	1882	3616	1649
32.76	6548	1884	4664	1648
32.78	7942	1887	6055	1647
32.8	9992	1890	8102	1646
32.82	12010	1893	10117	1645
32.84	15015	1895	13120	1644
32.86	17946	1898	16048	1644
32.88	20696	1902	18794	1643
32.9	23575	1905	21670	1642
32.92	25166	1908	23258	1641
32.94	26857	1911	24946	1640
32.96	26790	1915	24875	1639
32.98	25803	1918	23885	1638
33.0	23745	1921	21824	1638
33.02	21179	1925	19254	1637
33.04	18433	1929	16504	1636
33.06	15489	1932	13557	1635
33.08	12365	1936	10429	1634
33.1	9687	1940	7747	1633
33.12	7392	1944	5448	1632
33.14	5871	1948	3923	1632
33.16	4699	1952	2747	1631
33.18	3780	1956	1824	1630
33.2	3051	1960	1091	1629
33.22	2774	1964	810	1628
33.24	2492	1969	523	1627
33.26	2303	1973	330	1626
33.28	2196	1978	218	1626
33.3	2105	1982	123	1625
33.32	2013	1987	26	1624
33.34	2015	1992	23	1623
33.36	1891	1997	-106	1622
33.38	1914	2002	-88	1621
33.4	1798	2007	-209	1621
33.42	1808	2013	-205	1620
33.44	1781	2019	-238	1619
33.46	1842	2025	-183	1618
33.48	1725	2031	-306	1617
33.5	1841	2038	-197	1616
33.52	1733	2045	-312	1616
33.54	1758	2052	-294	1615
33.56	1781	2060	-279	1614
33.58	1693	2069	-376	1613
33.6	1696	2078	-382	1612
33.62	1676	2089	-413	1611
33.64	1702	2100	-398	1611
33.66	1703	2112	-409	1610
33.68	1707	2126	-419	1609
33.7	1637	2142	-505	1608
33.72	1708	2160	-452	1607
33.74	1682	2181	-499	1607
33.76	1728	2205	-477	1606
33.78	1651	2233	-582	1605
33.8	1718	2265	-547	1604
33.82	1686	2300	-614	1603
33.84	1760	2336	-576	1602
33.86	1784	2370	-586	1602
33.88	1806	2396	-590	1601
33.9	1783	2413	-630	1600
33.92	1774	2424	-650	1599
33.94	1824	2429	-605	1598
33.96	1806	2427	-621	1598
33.98	1781	2418	-637	1597
34.0	1779	2406	-627	1596
34.02	1811	2393	-582	1595
34.04	1855	2380	-525	1594
34.06	1770	2368	-598	1594
34.08	1748	2358	-610	1593
34.1	1866	2349	-483	1592
34.12	1917	2343	-426	1591
34.14	1952	2338	-386	1590
34.16	1895	2335	-440	1590
34.18	2078	2334	-256	1589
34.2	2096	2334	-238	1588
34.22	2258	2335	-77	1587
34.24	2350	2337	13	1586
34.26	2418	2339	79	1586
34.28	2384	2342	42	1585
34.3	2436	2345	91	1584
34.32	2372	2348	24	1583
34.34	2497	2351	146	1583
34.36	2271	2355	-84	1582
34.38	2184	2358	-174	1581
34.4	2062	2360	-298	1580
34.42	2051	2363	-312	1579
34.44	1882	2365	-483	1579
34.46	1747	2367	-620	1578
34.48	1692	2368	-676	1577
34.5	1722	2369	-647	1576
34.52	1630	2369	-739	1576
34.54	1591	2369	-778	1575
34.56	1570	2368	-798	1574
34.58	1494	2367	-873	1573
34.6	1545	2365	-820	1572
34.62	1599	2363	-764	1572
34.64	1570	2360	-790	1571
34.66	1510	2357	-847	1570
34.68	1588	2354	-766	1569
34.7	1549	2350	-801	1569
34.72	1497	2346	-849	1568
34.74	1475	2342	-867	1567
34.76	1475	2337	-862	1566
34.78	1487	2332	-845	1566
34.8	1525	2327	-802	1565
34.82	1475	2322	-847	1564
34.84	1526	2316	-790	1563
34.86	1555	2310	-755	1562
34.88	1536	2303	-767	1562
34.9	1525	2297	-772	1561
34.92	1565	2290	-725	1560
34.94	1479	2283	-804	1559
34.96	1496	2275	-779	1559
34.98	1552	2268	-716	1558
35.0	1536	2260	-724	1557
35.02	1579	2253	-674	1556
35.04	1545	2246	-701	1556
35.06	1513	2237	-724	1555
35.08	1509	2229	-720	1554
35.1	1468	2221	-753	1553
35.12	1511	2213	-702	1553
35.14	1494	2204	-710	1552
35.16	1581	2196	-615	1551
35.18	1441	2187	-746	1551
35.2	1454	2179	-725	1550
35.22	1540	2170	-630	1549
35.24	1484	2162	-678	1548
35.26	1461	2153	-692	1548
35.28	1508	2145	-637	1547
35.3	1454	2136	-682	1546
35.32	1505	2128	-623	1545
35.34	1459	2119	-660	1545
35.36	1548	2111	-563	1544
35.38	1529	2102	-573	1543
35.4	1481	2094	-613	1542
35.42	1520	2086	-566	1542
35.44	1465	2078	-613	1541
35.46	1539	2070	-531	1540
35.48	1499	2062	-563	1540
35.5	1500	2054	-554	1539
35.52	1457	2046	-589	1538
35.54	1508	2039	-531	1537
35.56	1462	2032	-570	1537
35.58	1465	2024	-559	1536
35.6	1443	2017	-574	1535
35.62	1471	2010	-539	1534
35.64	1505	2002	-497	1534
35.66	1534	1995	-461	1533
35.68	1554	1988	-434	1532
35.7	1578	1982	-404	1532
35.72	1546	1975	-429	1531
35.74	1593	1969	-376	1530
35.76	1681	1962	-281	1529
35.78	1630	1956	-326	1529
35.8	1653	1950	-297	1528
35.82	1671	1944	-273	1527
35.84	1933	1938	-5	1527
35.86	1983	1932	51	1526
35.88	2094	1926	168	1525
35.9	2083	1921	162	1525
35.92	2284	1915	369	1524
35.94	2426	1910	516	1523
35.96	2508	1905	603	1522
35.98	2482	1900	582	1522
36.0	2457	1895	562	1521
36.02	2426	1890	536	1520
36.04	2433	1885	548	1520
36.06	2260	1880	380	1519
36.08	2097	1876	221	1518
36.1	2166	1871	295	1518
36.12	1934	1867	67	1517
36.14	1846	1862	-16	1516
36.16	1716	1858	-142	1516
36.18	1642	1854	-212	1515
36.2	1581	1850	-269	1514
36.22	1619	1846	-227	1513
36.24	1557	1843	-286	1513
36.26	1562	1839	-277	1512
36.28	1557	1836	-279	1511
36.3	1551	1832	-281	1511
36.32	1545	1829	-284	1510
36.34	1541	1826	-285	1509
36.36	1581	1823	-242	1509
36.38	1501	1820	-319	1508
36.4	1535	1817	-282	1507
36.42	1520	1815	-295	1507
36.44	1567	1812	-245	1506
36.46	1544	1810	-266	1505
36.48	1571	1807	-236	1505
36.5	1597	1805	-208	1504
36.52	1587	1803	-216	1503
36.54	1606	1801	-195	1503
36.56	1679	1799	-120	1502
36.58	1640	1797	-157	1501
36.6	1696	1795	-99	1501
36.62	1711	1794	-83	1500
36.64	1773	1792	-19	1499
36.66	1816	1791	25	1499
36.68	1805	1790	15	1498
36.7	1947	1789	158	1497
36.72	2043	1789	254	1497
36.74	1963	1788	175	1496
36.76	2223	1788	435	1495
36.78	2306	1788	518	1495
36.8	2393	1789	604	1494
36.82	2553	1790	763	1493
36.84	2701	1791	910	1493
36.86	2610	1793	817	1492
36.88	2813	1795	1018	1491
36.9	2846	1799	1047	1491
36.92	2771	1803	968	1490
36.94	2700	1807	893	1490
36.96	2590	1812	778	1489
36.98	2359	1818	541	1488
37.0	2290	1823	467	1488
37.02	2238	1827	411	1487
37.04	2141	1829	312	1486
37.06	1948	1830	118	1486
37.08	1876	1831	45	1485
37.1	1870	1831	39	1484
37.12	1672	1830	-158	1484
