Repository: jhamlin-ufl/synthesizability

# synthesizability

Data, fits and code for

> G. D. Di Gianluca *et al.*, *Experimental Evaluation of High-Throughput Structure Predictions*,
> [arXiv:2611.09671](https://arxiv.org/abs/2611.09671) (2026).

We arc-melted 34 ternary compounds predicted to be stable or nearly stable and identified the
phases that formed by powder X-ray diffraction and Rietveld refinement.

## Contents

| Path | What it holds |
|---|---|
| `Supplement.pdf` | the Supplementary Information |
| `samples/` | one folder per target, named by its formula in Table 1: synthesis records, X-ray scans and GSAS-II fits |
| `tables/` | the targets, buttons, scans and fits as CSV tables; the candidate lists |
| `computed/` | P_disorder and the dynamical-stability (phonon) results |
| `databases/` | OQMD, Materials Project and Alexandria entries for each chemical system, and the search-match structures |
| `instruments/` | GSAS-II instrument profiles of the two diffractometers |
| `results/` | the generated tables and figures |
| `workflow/` | the pipeline (`Snakefile`), its scripts and library code |

## Finding a sample

Open `samples/<formula>/README.md`, for example `samples/ZrPt5Si/README.md`. It gives the Table 1
row and outcome, the buttons and scans, the fit of record and the contrast fits, and where the
database entries for the chemical system are. `samples/README.md` explains the file formats and
how to rerun a fit.

## Not included

ICDD PDF-5+ cards and MDI JADE work files are licensed and not redistributed. No deposited fit
uses an ICDD card. `samples/EXCLUDED.md` lists the files left out.

File: data/raw/0512_HM_C2CrSc/0512_XRD_fit.txt (part 1 of 4)
HardwareIndicator=65519
Wavelength = 1.54059Å, !5.0°/120.0°/0.02°/1(s), I(p)=10871/577, Cu(45kV,40mA), Thursday, April 16, 2026, 10:48 AM
Angle	I(o)	I(c)	I(d)	I(b)
5.0	3413	3439	-26	3439
5.02	3454	3446	8	3446
5.04	3491	3453	38	3453
5.06	3432	3460	-28	3460
5.08	3407	3467	-60	3467
5.1	3453	3474	-21	3474
5.12	3441	3481	-40	3481
5.14	3442	3488	-46	3488
5.16	3430	3495	-65	3495
5.18	3451	3502	-51	3502
5.2	3471	3509	-38	3509
5.22	3457	3516	-59	3516
5.24	3354	3523	-169	3523
5.26	3436	3530	-94	3530
5.28	3430	3537	-107	3537
5.3	3560	3543	17	3543
5.32	3617	3550	67	3550
5.34	3494	3557	-63	3557
5.36	3427	3564	-137	3564
5.38	3511	3571	-60	3571
5.4	3557	3578	-21	3578
5.42	3506	3584	-78	3584
5.44	3501	3591	-90	3591
5.46	3413	3598	-185	3598
5.48	3503	3605	-102	3605
5.5	3438	3611	-173	3611
5.52	3461	3618	-157	3618
5.54	3734	3625	109	3625
5.56	3554	3631	-77	3631
5.58	3500	3638	-138	3638
5.6	3542	3644	-102	3644
5.62	3513	3651	-138	3651
5.64	3611	3657	-46	3657
5.66	3561	3664	-103	3664
5.68	3538	3670	-132	3670
5.7	3567	3677	-110	3677
5.72	3610	3683	-73	3683
5.74	3556	3689	-133	3689
5.76	3530	3696	-166	3696
5.78	3623	3702	-79	3702
5.8	3583	3708	-125	3708
5.82	3685	3714	-29	3714
5.84	3627	3721	-94	3721
5.86	3593	3727	-134	3727
5.88	3732	3733	-1	3733
5.9	3656	3739	-83	3739
5.92	3578	3745	-167	3745
5.94	3749	3751	-2	3751
5.96	3713	3757	-44	3757
5.98	3603	3762	-159	3762
6.0	3781	3768	13	3768
6.02	3687	3774	-87	3774
6.04	3679	3780	-101	3780
6.06	3647	3785	-138	3785
6.08	3780	3791	-11	3791
6.1	3787	3797	-10	3797
6.12	3730	3802	-72	3802
6.14	3771	3807	-36	3807
6.16	3694	3813	-119	3813
6.18	3823	3818	5	3818
6.2	3746	3823	-77	3823
6.22	3752	3829	-77	3829
6.24	3748	3834	-86	3834
6.26	3738	3839	-101	3839
6.28	3777	3844	-67	3844
6.3	3802	3849	-47	3849
6.32	3830	3854	-24	3854
6.34	3858	3859	-1	3859
6.36	3864	3864	0	3864
6.38	3889	3868	21	3868
6.4	3829	3873	-44	3873
6.42	3809	3878	-69	3878
6.44	3891	3882	9	3882
6.46	3788	3887	-99	3887
6.48	3887	3891	-4	3891
6.5	3828	3895	-67	3895
6.52	3821	3900	-79	3900
6.54	3864	3904	-40	3904
6.56	3805	3908	-103	3908
6.58	3873	3912	-39	3912
6.6	3924	3916	8	3916
6.62	3857	3920	-63	3920
6.64	3924	3924	0	3924
6.66	3951	3927	24	3927
6.68	3882	3931	-49	3931
6.7	3973	3935	38	3935
6.72	3896	3938	-42	3938
6.74	3959	3942	17	3942
6.76	3894	3945	-51	3945
6.78	4017	3948	69	3948
6.8	3914	3951	-37	3951
6.82	3836	3955	-119	3955
6.84	3882	3958	-76	3958
6.86	3911	3961	-50	3961
6.88	3940	3964	-24	3964
6.9	3895	3967	-72	3967
6.92	3900	3970	-70	3970
6.94	3956	3973	-17	3973
6.96	3933	3976	-43	3976
6.98	3909	3978	-69	3978
7.0	4013	3981	32	3981
7.02	4005	3984	21	3984
7.04	4019	3987	32	3987
7.06	3994	3990	4	3990
7.08	3890	3992	-102	3992
7.1	4126	3995	131	3995
7.12	3897	3998	-101	3998
7.14	4075	4001	74	4001
7.16	3980	4003	-23	4003
7.18	3964	4006	-42	4006
7.2	3956	4009	-53	4009
7.22	3997	4012	-15	4012
7.24	4016	4014	2	4014
7.26	3961	4017	-56	4017
7.28	4061	4020	41	4020
7.3	3947	4023	-76	4023
7.32	4036	4026	10	4026
7.34	4166	4029	137	4029
7.36	3987	4032	-45	4032
7.38	4031	4035	-4	4035
7.4	4031	4038	-7	4038
7.42	4116	4041	75	4041
7.44	4052	4044	8	4044
7.46	4069	4047	22	4047
7.48	4058	4050	8	4050
7.5	4025	4054	-29	4054
7.52	4021	4057	-36	4057
7.54	4128	4060	68	4060
7.56	3953	4064	-111	4064
7.58	4073	4067	6	4067
7.6	4166	4071	95	4071
7.62	4030	4075	-45	4075
7.64	4130	4079	51	4079
7.66	4025	4083	-58	4083
7.68	4039	4087	-48	4087
7.7	4132	4091	41	4091
7.72	4252	4095	157	4095
7.74	4103	4099	4	4099
7.76	4069	4104	-35	4104
7.78	4135	4108	27	4108
7.8	4078	4113	-35	4113
7.82	4208	4117	91	4117
7.84	4142	4122	20	4122
7.86	4144	4127	17	4127
7.88	4175	4132	43	4132
7.9	4211	4138	73	4138
7.92	4205	4143	62	4143
7.94	4199	4148	51	4148
7.96	4112	4154	-42	4154
7.98	4179	4160	19	4160
8.0	4232	4166	66	4166
8.02	4427	4172	255	4172
8.04	4361	4178	183	4178
8.06	4266	4184	82	4184
8.08	4342	4191	151	4191
8.1	4329	4198	131	4198
8.12	4329	4204	125	4204
8.14	4412	4211	201	4211
8.16	4367	4219	148	4219
8.18	4304	4226	78	4226
8.2	4290	4234	56	4234
8.22	4403	4242	161	4242
8.24	4401	4250	151	4250
8.26	4275	4258	17	4258
8.28	4405	4266	139	4266
8.3	4391	4275	116	4275
8.32	4415	4284	131	4284
8.34	4417	4293	124	4293
8.36	4475	4303	172	4303
8.38	4395	4313	82	4313
8.4	4484	4323	161	4323
8.42	4462	4333	129	4333
8.44	4433	4344	89	4344
8.46	4339	4355	-16	4355
8.48	4520	4366	154	4366
8.5	4535	4378	157	4378
8.52	4609	4390	219	4390
8.54	4523	4402	121	4402
8.56	4333	4415	-82	4415
8.58	4565	4428	137	4428
8.6	4646	4441	205	4441
8.62	4565	4455	110	4455
8.64	4536	4469	67	4469
8.66	4678	4483	195	4483
8.68	4405	4498	-93	4498
8.7	4647	4514	133	4514
8.72	4577	4529	48	4529
8.74	4725	4545	180	4545
8.76	4765	4562	203	4562
8.78	4645	4579	66	4579
8.8	4626	4597	29	4597
8.82	4784	4615	169	4615
8.84	4769	4633	136	4633
8.86	4763	4652	111	4652
8.88	4805	4671	134	4671
8.9	4802	4691	111	4691
8.92	4958	4711	247	4711
8.94	4881	4732	149	4732
8.96	4830	4753	77	4753
8.98	4812	4775	37	4775
9.0	4852	4797	55	4797
9.02	4976	4820	156	4820
9.04	4845	4843	2	4843
9.06	4955	4867	88	4867
9.08	4970	4891	79	4891
9.1	4995	4915	80	4915
9.12	5011	4940	71	4940
9.14	5008	4966	42	4966
9.16	5045	4992	53	4992
9.18	4913	5019	-106	5019
9.2	5198	5046	152	5046
9.22	5013	5074	-61	5074
9.24	5188	5102	86	5102
9.26	5288	5130	158	5130
9.28	5205	5160	45	5160
9.3	5097	5189	-92	5189
9.32	5191	5219	-28	5219
9.34	5104	5250	-146	5250
9.36	5156	5281	-125	5281
9.38	5395	5313	82	5313
9.4	5222	5346	-124	5346
9.42	5432	5378	54	5378
9.44	5348	5412	-64	5412
9.46	5489	5446	43	5446
9.48	5397	5480	-83	5480
9.5	5526	5515	11	5515
9.52	5550	5551	-1	5551
9.54	5563	5587	-24	5587
9.56	5543	5623	-80	5623
9.58	5586	5661	-75	5661
9.6	5704	5698	6	5698
9.62	5608	5737	-129	5737
9.64	5693	5775	-82	5775
9.66	5729	5815	-86	5815
9.68	5766	5855	-89	5855
9.7	5737	5895	-158	5895
9.72	5789	5936	-147	5936
9.74	5884	5978	-94	5978
9.76	5822	6020	-198	6020
9.78	5945	6063	-118	6063
9.8	5880	6106	-226	6106
9.82	5901	6150	-249	6150
9.84	6023	6195	-172	6195
9.86	5919	6240	-321	6240
9.88	6072	6286	-214	6286
9.9	6150	6332	-182	6332
9.92	6140	6379	-239	6379
9.94	6166	6426	-260	6426
9.96	6278	6474	-196	6474
9.98	6193	6523	-330	6523
10.0	6367	6572	-205	6572
10.02	6299	6622	-323	6622
10.04	6270	6672	-402	6672
10.06	6484	6724	-240	6724
10.08	6429	6775	-346	6775
10.1	6580	6827	-247	6827
10.12	6413	6880	-467	6880
10.14	6721	6934	-213	6934
10.16	6697	6988	-291	6988
10.18	6895	7043	-148	7043
10.2	6927	7098	-171	7098
10.22	6891	7154	-263	7154
10.24	6764	7211	-447	7211
10.26	7093	7268	-175	7268
10.28	7126	7326	-200	7326
10.3	6991	7384	-393	7384
10.32	7247	7444	-197	7444
10.34	7109	7503	-394	7503
10.36	7116	7564	-448	7564
10.38	7320	7625	-305	7625
10.4	7548	7686	-138	7686
10.42	7345	7748	-403	7748
10.44	7453	7810	-357	7810
10.46	7603	7873	-270	7873
10.48	7605	7936	-331	7936
10.5	7812	8000	-188	8000
10.52	7714	8063	-349	8063
10.54	7869	8127	-258	8127
10.56	7836	8191	-355	8191
10.58	7985	8255	-270	8255
10.6	7941	8320	-379	8320
10.62	8114	8384	-270	8384
10.64	8096	8448	-352	8448
10.66	8118	8513	-395	8513
10.68	8341	8577	-236	8577
10.7	8158	8641	-483	8641
10.72	8486	8705	-219	8705
10.74	8506	8769	-263	8769
10.76	8543	8832	-289	8832
10.78	8599	8895	-296	8895
10.8	8501	8958	-457	8958
10.82	8659	9021	-362	9021
10.84	8932	9083	-151	9083
10.86	8857	9144	-287	9144
10.88	8685	9206	-521	9206
10.9	8993	9266	-273	9266
10.92	9156	9326	-170	9326
10.94	8920	9386	-466	9386
10.96	8903	9444	-541	9444
10.98	9313	9503	-190	9503
11.0	9237	9560	-323	9560
11.02	9371	9616	-245	9616
11.04	9587	9672	-85	9672
11.06	9583	9727	-144	9727
11.08	9546	9781	-235	9781
11.1	9610	9834	-224	9834
11.12	9738	9885	-147	9885
11.14	9733	9936	-203	9936
11.16	9708	9986	-278	9986
11.18	9840	10035	-195	10035
11.2	10013	10082	-69	10082
11.22	10102	10128	-26	10128
11.24	10139	10173	-34	10173
11.26	9962	10217	-255	10217
11.28	9961	10260	-299	10260
11.3	9902	10301	-399	10301
11.32	10161	10340	-179	10340
11.34	10470	10378	92	10378
11.36	10270	10415	-145	10415
11.38	10544	10450	94	10450
11.4	10370	10483	-113	10483
11.42	10313	10515	-202	10515
11.44	10413	10545	-132	10545
11.46	10302	10574	-272	10574
11.48	10431	10600	-169	10600
11.5	10400	10625	-225	10625
11.52	10755	10648	107	10648
11.54	10621	10669	-48	10669
11.56	10523	10688	-165	10688
11.58	10645	10706	-61	10706
11.6	10695	10721	-26	10721
11.62	10730	10734	-4	10734
11.64	10754	10745	9	10745
11.66	10686	10755	-68	10755
11.68	10674	10762	-88	10762
11.7	10772	10767	5	10767
11.72	10871	10771	100	10771
11.74	10779	10772	7	10772
11.76	10860	10772	88	10772
11.78	10864	10770	94	10770
11.8	10836	10767	69	10767
11.82	10726	10761	-35	10761
11.84	10832	10754	78	10754
11.86	10838	10745	93	10745
11.88	10808	10735	73	10735
11.9	10752	10723	29	10723
11.92	10819	10709	110	10709
11.94	10846	10694	152	10694
11.96	10834	10678	156	10678
11.98	10722	10660	62	10660
12.0	10735	10640	95	10640
12.02	10725	10619	106	10619
12.04	10536	10597	-61	10597
12.06	10750	10573	177	10573
12.08	10728	10548	180	10548
12.1	10653	10522	131	10522
12.12	10454	10494	-40	10494
12.14	10543	10465	78	10465
12.16	10530	10435	95	10435
12.18	10712	10404	308	10404
12.2	10601	10372	229	10372
12.22	10586	10338	248	10338
12.24	10605	10304	301	10304
12.26	10473	10268	205	10268
12.28	10382	10231	151	10231
12.3	10436	10194	242	10194
12.32	10141	10155	-14	10155
12.34	10057	10116	-59	10116
12.36	10030	10075	-45	10075
12.38	10257	10034	223	10034
12.4	10197	9992	205	9992
12.42	10263	9949	314	9949
12.44	9937	9905	32	9905
12.46	9916	9861	55	9861
12.48	9823	9815	8	9815
12.5	9998	9769	229	9769
12.52	9870	9723	147	9723
12.54	9791	9676	115	9676
12.56	9823	9628	195	9628
12.58	9862	9580	282	9580
12.6	9600	9531	69	9531
12.62	9506	9481	25	9481
12.64	9665	9432	233	9432
12.66	9594	9381	213	9381
12.68	9515	9331	184	9331
12.7	9276	9280	-4	9280
12.72	9505	9228	277	9228
12.74	9449	9176	273	9176
12.76	9358	9124	234	9124
12.78	9259	9072	187	9072
12.8	9183	9019	164	9019
12.82	9129	8967	162	8967
12.84	9083	8914	169	8914
12.86	9068	8861	207	8861
12.88	8886	8807	79	8807
12.9	8953	8754	199	8754
12.92	8931	8701	230	8701
12.94	8734	8647	87	8647
12.96	8823	8594	229	8594
12.98	8877	8541	336	8541
13.0	8763	8488	275	8488
13.02	8636	8434	202	8434
13.04	8684	8382	302	8382
13.06	8739	8329	410	8329
13.08	8454	8276	178	8276
13.1	8587	8224	363	8224
13.12	8387	8172	215	8172
13.14	8266	8120	146	8120
13.16	8254	8068	186	8068
13.18	8337	8017	320	8017
13.2	8223	7966	257	7966
13.22	8057	7916	141	7916
13.24	8105	7866	239	7866
13.26	8143	7816	327	7816
13.28	8004	7767	237	7767
13.3	8065	7719	346	7719
13.32	7929	7671	258	7671
13.34	7660	7623	37	7623
13.36	8001	7577	424	7577
13.38	7896	7530	366	7530
13.4	7943	7485	458	7485
13.42	7793	7440	353	7440
13.44	7668	7396	272	7396
13.46	7750	7352	398	7352
13.48	7650	7309	341	7309
13.5	7577	7266	311	7266
13.52	7592	7224	368	7224
13.54	7455	7183	272	7183
13.56	7432	7142	290	7142
13.58	7427	7101	326	7101
13.6	7446	7061	385	7061
13.62	7332	7022	310	7022
13.64	7307	6983	324	6983
13.66	7250	6945	305	6945
13.68	7397	6907	490	6907
13.7	7142	6870	272	6870
13.72	7093	6833	260	6833
13.74	7075	6797	278	6797
13.76	7337	6761	576	6761
13.78	7308	6725	583	6725
13.8	6979	6690	289	6690
13.82	6957	6656	301	6656
13.84	6996	6622	374	6622
13.86	7018	6588	430	6588
13.88	7032	6555	477	6555
13.9	6865	6523	342	6523
13.92	6735	6490	245	6490
13.94	6763	6459	304	6459
13.96	6640	6427	213	6427
13.98	6845	6396	449	6396
14.0	6556	6365	191	6365
14.02	6605	6335	270	6335
14.04	6627	6305	322	6305
14.06	6512	6276	236	6276
14.08	6683	6247	436	6247
14.1	6530	6218	312	6218
14.12	6533	6190	343	6190
14.14	6518	6162	356	6162
14.16	6382	6134	248	6134
14.18	6346	6106	240	6106
14.2	6399	6079	320	6079
14.22	6245	6053	192	6053
14.24	6432	6026	406	6026
14.26	6260	6000	260	6000
14.28	6215	5974	241	5974
14.3	6315	5949	366	5949
14.32	6326	5923	403	5923
14.34	6218	5899	319	5899
14.36	6281	5874	407	5874
14.38	6052	5849	203	5849
14.4	6175	5825	350	5825
14.42	6194	5801	393	5801
14.44	6124	5778	346	5778
14.46	5939	5754	185	5754
14.48	5931	5731	200	5731
14.5	6058	5708	350	5708
14.52	6029	5685	344	5685
14.54	6004	5663	341	5663
14.56	5952	5640	312	5640
14.58	5965	5618	347	5618
14.6	5849	5596	253	5596
14.62	5845	5574	271	5574
14.64	5860	5553	307	5553
14.66	5727	5531	196	5531
14.68	5819	5510	309	5510
14.7	5650	5489	161	5489
14.72	5665	5468	197	5468
14.74	5597	5447	150	5447
14.76	5730	5427	303	5427
14.78	5668	5406	262	5406
14.8	5633	5386	247	5386
14.82	5722	5365	357	5365
14.84	5705	5345	360	5345
14.86	5620	5325	295	5325
14.88	5439	5306	133	5306
14.9	5541	5286	255	5286
14.92	5434	5266	168	5266
14.94	5478	5247	231	5247
14.96	5438	5228	210	5228
14.98	5419	5209	210	5209
15.0	5317	5190	127	5190
15.02	5353	5171	182	5171
15.04	5415	5153	262	5153
15.06	5444	5134	310	5134
15.08	5419	5116	303	5116
15.1	5311	5098	213	5098
15.12	5197	5080	117	5080
15.14	5243	5062	181	5062
15.16	5489	5044	445	5044
15.18	5132	5026	106	5026
15.2	5217	5009	208	5009
15.22	5340	4991	349	4991
15.24	5220	4974	246	4974
15.26	5228	4957	271	4957
15.28	5245	4940	305	4940
15.3	5037	4923	114	4923
15.32	5226	4907	319	4907
15.34	5010	4890	120	4890
15.36	5140	4874	266	4874
15.38	4962	4858	104	4858
15.4	5050	4842	208	4842
15.42	5176	4826	350	4826
15.44	5037	4810	227	4810
15.46	4946	4794	152	4794
15.48	4810	4778	32	4778
15.5	4997	4763	234	4763
15.52	4874	4748	126	4748
15.54	4959	4733	226	4733
15.56	4898	4718	180	4718
15.58	4891	4703	188	4703
15.6	4824	4688	136	4688
15.62	4910	4673	237	4673
15.64	4962	4659	303	4659
15.66	4806	4644	162	4644
15.68	4667	4630	37	4630
15.7	4729	4616	113	4616
15.72	4878	4602	276	4602
15.74	4894	4588	306	4588
15.76	4774	4574	200	4574
15.78	4750	4561	189	4561
15.8	4721	4547	174	4547
15.82	4775	4534	241	4534
15.84	4608	4521	87	4521
15.86	4562	4508	54	4508
15.88	4711	4495	216	4495
15.9	4574	4482	92	4482
15.92	4694	4469	225	4469
15.94	4593	4457	136	4457
15.96	4539	4444	95	4444
15.98	4552	4432	120	4432
16.0	4457	4419	38	4419
16.02	4578	4407	171	4407
16.04	4511	4395	116	4395
16.06	4549	4384	165	4384
16.08	4534	4372	162	4372
16.1	4420	4360	60	4360
16.12	4393	4349	44	4349
16.14	4474	4337	137	4337
16.16	4454	4326	128	4326
16.18	4537	4315	222	4315
16.2	4317	4304	13	4304
16.22	4379	4293	86	4293
16.24	4574	4282	292	4282
16.26	4467	4271	196	4271
16.28	4457	4261	196	4261
16.3	4340	4250	90	4250
16.32	4354	4240	114	4240
16.34	4329	4230	99	4230
16.36	4355	4220	135	4220
16.38	4358	4210	148	4210
16.4	4416	4200	216	4200
16.42	4246	4190	56	4190
16.44	4272	4181	91	4181
16.46	4252	4171	81	4171
16.48	4210	4162	48	4162
16.5	4308	4152	156	4152
16.52	4279	4143	136	4143
16.54	4156	4134	22	4134
16.56	4263	4125	138	4125
16.58	4135	4116	19	4116
16.6	4162	4108	55	4108
16.62	4223	4099	124	4099
16.64	4327	4090	237	4090
16.66	4112	4082	30	4082
16.68	4184	4074	110	4074
16.7	4060	4065	-5	4065
16.72	4110	4057	53	4057
16.74	4107	4049	58	4049
16.76	4020	4041	-21	4041
16.78	4019	4034	-15	4034
16.8	4037	4026	11	4026
16.82	4086	4018	68	4018
16.84	4074	4011	63	4011
16.86	4043	4003	40	4003
16.88	3972	3996	-24	3996
16.9	3969	3989	-20	3989
16.92	4018	3982	36	3982
16.94	4018	3975	43	3975
16.96	4020	3968	52	3968
16.98	3902	3961	-59	3961
17.0	4044	3955	89	3955
17.02	4080	3948	132	3948
17.04	3999	3942	57	3942
17.06	3947	3935	12	3935
17.08	4046	3929	117	3929
17.1	3934	3923	11	3923
17.12	3964	3917	47	3917
17.14	3878	3911	-33	3911
17.16	3963	3905	58	3905
17.18	3830	3899	-69	3899
17.2	3915	3894	21	3894
17.22	3867	3888	-21	3888
17.24	3986	3883	103	3883
17.26	3983	3877	106	3877
17.28	3897	3872	25	3872
17.3	3889	3867	22	3867
17.32	3962	3862	100	3862
17.34	3772	3857	-85	3857
17.36	3923	3852	71	3852
17.38	3824	3847	-23	3847
17.4	3884	3842	42	3842
17.42	3861	3838	23	3838
17.44	3897	3833	64	3833
17.46	3941	3829	112	3829
17.48	3940	3824	116	3824
17.5	3949	3820	129	3820
17.52	3851	3816	35	3816
17.54	3926	3812	114	3812
17.56	3858	3808	50	3808
17.58	3774	3804	-30	3804
17.6	3882	3800	82	3800
17.62	3692	3796	-104	3796
17.64	3845	3792	53	3792
17.66	3928	3789	139	3789
17.68	3963	3785	178	3785
17.7	3857	3782	75	3782
17.72	3817	3779	38	3779
17.74	3774	3775	-1	3775
17.76	3766	3772	-6	3772
17.78	3798	3769	29	3769
17.8	3844	3766	78	3766
17.82	3794	3763	31	3763
17.84	3699	3760	-61	3760
17.86	3876	3758	118	3758
17.88	3846	3755	91	3755
17.9	3773	3752	21	3752
17.92	3789	3750	39	3750
17.94	3809	3747	62	3747
17.96	3782	3745	37	3745
17.98	3865	3743	122	3743
18.0	3804	3741	63	3741
18.02	3756	3738	18	3738
18.04	3764	3736	28	3736
18.06	3784	3734	50	3734
18.08	3767	3733	34	3733
18.1	3793	3731	62	3731
18.12	3744	3729	15	3729
18.14	3773	3727	46	3727
18.16	3766	3726	40	3726
18.18	3770	3724	46	3724
18.2	3741	3723	18	3723
18.22	3711	3721	-10	3721
18.24	3831	3720	111	3720
18.26	3728	3718	10	3718
18.28	3742	3717	25	3717
18.3	3736	3716	20	3716
18.32	3740	3715	25	3715
18.34	3771	3714	57	3714
18.36	3790	3713	77	3713
18.38	3820	3712	108	3712
18.4	3751	3711	40	3711
18.42	3812	3710	102	3710
18.44	3811	3709	102	3709
18.46	3683	3709	-26	3709
18.48	3728	3708	20	3708
18.5	3788	3707	81	3707
18.52	3726	3707	19	3707
18.54	3748	3706	42	3706
18.56	3713	3706	7	3706
18.58	3712	3706	6	3706
18.6	3744	3705	39	3705
18.62	3786	3705	81	3705
18.64	3781	3705	76	3705
18.66	3759	3705	54	3705
18.68	3747	3704	43	3704
18.7	3765	3704	61	3704
18.72	3702	3704	-2	3704
18.74	3714	3704	10	3704
18.76	3730	3704	26	3704
18.78	3724	3704	20	3704
18.8	3742	3705	37	3705
18.82	3766	3705	61	3705
18.84	3718	3705	13	3705
18.86	3645	3705	-60	3705
18.88	3723	3705	18	3705
18.9	3696	3706	-10	3706
18.92	3688	3706	-18	3706
18.94	3744	3706	38	3706
18.96	3724	3707	17	3707
18.98	3760	3707	53	3707
19.0	3688	3708	-20	3708
19.02	3723	3708	15	3708
19.04	3810	3709	101	3709
19.06	3738	3710	28	3710
19.08	3846	3710	136	3710
19.1	3756	3711	45	3711
19.12	3743	3711	32	3711
19.14	3807	3712	95	3712
19.16	3733	3713	20	3713
19.18	3948	3714	234	3714
19.2	3727	3714	13	3714
19.22	3868	3715	153	3715
19.24	3737	3716	21	3716
19.26	3618	3717	-99	3717
19.28	3740	3718	22	3718
19.3	3624	3719	-95	3719
19.32	3661	3720	-59	3720
19.34	3699	3721	-22	3721
19.36	3689	3722	-33	3722
19.38	3824	3723	101	3723
19.4	3650	3724	-74	3724
19.42	3707	3725	-18	3725
19.44	3675	3726	-51	3726
19.46	3781	3727	54	3727
19.48	3829	3728	101	3728
19.5	3845	3729	116	3729
19.52	3910	3730	180	3730
19.54	3654	3731	-77	3731
19.56	3712	3732	-20	3732
19.58	3766	3733	33	3733
19.6	3739	3734	5	3734
19.62	3789	3735	54	3735
19.64	3658	3737	-79	3737
19.66	3707	3738	-31	3738
19.68	3743	3739	4	3739
19.7	3721	3740	-19	3740
19.72	3692	3741	-49	3741
19.74	3784	3742	42	3742
19.76	3802	3744	58	3744
19.78	3799	3745	54	3745
19.8	3740	3746	-6	3746
19.82	3739	3747	-8	3747
19.84	3832	3748	84	3748
19.86	3810	3749	61	3749
19.88	3811	3751	60	3751
19.9	3818	3752	66	3752
19.92	3746	3753	-7	3753
19.94	3814	3754	60	3754
19.96	3705	3755	-50	3755
19.98	3782	3756	26	3756
20.0	3797	3757	40	3757
20.02	3698	3759	-61	3759
20.04	3727	3760	-33	3760
20.06	3776	3761	15	3761
20.08	3788	3762	26	3762
20.1	3818	3763	55	3763
20.12	3745	3764	-19	3764
20.14	3702	3765	-63	3765
20.16	3757	3766	-9	3766
20.18	3741	3767	-26	3767
20.2	3651	3768	-117	3768
20.22	3815	3769	46	3769
20.24	3840	3770	70	3770
20.26	3718	3771	-53	3771
20.28	3833	3772	61	3772
20.3	3768	3773	-5	3773
20.32	3757	3774	-17	3774
20.34	3705	3775	-70	3775
20.36	3836	3776	60	3776
20.38	3690	3777	-87	3777
20.4	3804	3777	27	3777
20.42	3779	3778	1	3778
20.44	3765	3779	-14	3779
20.46	3880	3780	100	3780
20.48	3745	3780	-35	3780
20.5	3906	3781	125	3781
20.52	3836	3782	54	3782
20.54	3857	3782	75	3782
20.56	3658	3783	-125	3783
20.58	3753	3784	-31	3784
20.6	3865	3784	81	3784
20.62	3820	3785	35	3785
20.64	3933	3785	148	3785
20.66	3692	3785	-93	3785
20.68	3829	3786	43	3786
20.7	3823	3786	37	3786
20.72	3862	3787	75	3787
20.74	3847	3787	60	3787
20.76	3812	3787	25	3787
20.78	3831	3787	44	3787
20.8	3742	3787	-45	3787
20.82	3757	3788	-31	3788
20.84	3825	3788	37	3788
20.86	3835	3788	47	3788
20.88	3806	3788	18	3788
20.9	3826	3788	38	3788
20.92	3831	3788	43	3788
20.94	3749	3787	-38	3787
20.96	3828	3787	41	3787
20.98	3819	3787	32	3787
21.0	3797	3787	10	3787
21.02	3764	3786	-22	3786
21.04	3635	3786	-151	3786
21.06	3730	3786	-56	3786
21.08	3884	3785	99	3785
21.1	3764	3785	-21	3785
21.12	3792	3784	8	3784
21.14	3804	3783	21	3783
21.16	3838	3783	55	3783
21.18	3819	3782	37	3782
21.2	3799	3781	18	3781
21.22	3815	3780	35	3780
21.24	3665	3779	-114	3779
21.26	3764	3779	-15	3779
21.28	3816	3778	38	3778
21.3	3794	3777	17	3777
21.32	3798	3775	23	3775
21.34	3757	3774	-17	3774
21.36	3818	3773	45	3773
21.38	3729	3772	-43	3772
21.4	3682	3771	-89	3771
21.42	3670	3769	-99	3769
21.44	3691	3768	-77	3768
21.46	3782	3767	15	3767
21.48	3691	3765	-74	3765
21.5	3715	3764	-49	3764
21.52	3820	3762	58	3762
21.54	3812	3761	51	3761
21.56	3726	3759	-33	3759
21.58	3710	3757	-47	3757
21.6	3678	3755	-77	3755
21.62	3693	3754	-61	3754
21.64	3770	3752	18	3752
21.66	3603	3750	-147	3750
21.68	3742	3748	-6	3748
21.7	3827	3746	81	3746
21.72	3711	3744	-33	3744
21.74	3734	3742	-8	3742
21.76	3728	3740	-12	3740
21.78	3645	3738	-93	3738
21.8	3789	3736	53	3736
21.82	3681	3734	-53	3734
21.84	3785	3731	54	3731
21.86	3815	3729	86	3729
21.88	3841	3727	114	3727
21.9	3707	3724	-17	3724
21.92	3751	3722	29	3722
21.94	3736	3720	16	3720
21.96	3563	3717	-154	3717
21.98	3698	3715	-17	3715
22.0	3859	3712	147	3712
22.02	3680	3709	-29	3709
22.04	3713	3707	6	3707
22.06	3627	3704	-77	3704
22.08	3668	3701	-33	3701
22.1	3742	3699	43	3699
22.12	3602	3696	-94	3696
22.14	3734	3693	41	3693
22.16	3697	3690	7	3690
22.18	3681	3687	-6	3687
22.2	3636	3684	-48	3684
22.22	3596	3681	-85	3681
22.24	3632	3678	-46	3678
22.26	3730	3675	55	3675
22.28	3646	3672	-26	3672
22.3	3702	3669	33	3669
22.32	3632	3666	-34	3666
22.34	3557	3662	-105	3662
22.36	3534	3659	-125	3659
22.38	3688	3656	32	3656
22.4	3659	3653	6	3653
22.42	3561	3649	-88	3649
22.44	3713	3646	67	3646
22.46	3600	3642	-42	3642
22.48	3557	3639	-82	3639
22.5	3629	3636	-7	3636
22.52	3566	3632	-66	3632
22.54	3604	3628	-24	3628
22.56	3578	3625	-47	3625
22.58	3725	3621	104	3621
22.6	3628	3618	10	3618
22.62	3557	3614	-57	3614
22.64	3632	3610	22	3610
22.66	3508	3606	-98	3606
22.68	3619	3603	16	3603
22.7	3520	3599	-79	3599
22.72	3420	3595	-175	3595
22.74	3601	3591	10	3591
22.76	3509	3587	-78	3587
22.78	3660	3583	77	3583
22.8	3551	3579	-28	3579
22.82	3517	3575	-58	3575
22.84	3547	3571	-24	3571
22.86	3518	3567	-49	3567
22.88	3460	3563	-103	3563
22.9	3533	3559	-26	3559
22.92	3557	3555	2	3555
22.94	3461	3551	-90	3551
22.96	3500	3546	-46	3546
22.98	3500	3542	-42	3542
23.0	3553	3538	15	3538
23.02	3466	3534	-68	3534
23.04	3496	3529	-33	3529
23.06	3482	3525	-43	3525
23.08	3522	3520	2	3520
23.1	3618	3516	102	3516
23.12	3460	3512	-52	3512
23.14	3476	3507	-31	3507
23.16	3391	3503	-112	3503
23.18	3533	3498	35	3498
23.2	3483	3494	-11	3494
23.22	3469	3489	-20	3489
23.24	3614	3485	129	3485
23.26	3352	3480	-128	3480
23.28	3452	3475	-23	3475
23.3	3429	3471	-42	3471
23.32	3381	3466	-85	3466
23.34	3362	3461	-99	3461
23.36	3401	3456	-55	3456
23.38	3435	3452	-17	3452
23.4	3351	3447	-96	3447
23.42	3417	3442	-25	3442
23.44	3437	3437	0	3437
23.46	3396	3432	-36	3432
23.48	3414	3428	-14	3428
23.5	3389	3423	-34	3423
23.52	3314	3418	-104	3418
23.54	3336	3413	-77	3413
23.56	3280	3408	-128	3408
23.58	3421	3403	18	3403
23.6	3305	3398	-93	3398
23.62	3361	3393	-32	3393
23.64	3263	3388	-125	3388
23.66	3295	3383	-88	3383
23.68	3258	3378	-120	3378
23.7	3331	3373	-42	3373
23.72	3298	3367	-69	3367
23.74	3228	3362	-134	3362
23.76	3258	3357	-99	3357
23.78	3293	3352	-59	3352
23.8	3333	3347	-14	3347
23.82	3281	3341	-60	3341
23.84	3259	3336	-77	3336
23.86	3227	3331	-104	3331
23.88	3192	3326	-134	3326
23.9	3301	3320	-19	3320
23.92	3179	3315	-136	3315
23.94	3320	3310	10	3310
23.96	3297	3304	-7	3304
23.98	3284	3299	-15	3299
24.0	3246	3294	-48	3294
24.02	3300	3288	12	3288
24.04	3165	3283	-118	3283
24.06	3200	3277	-77	3277
24.08	3157	3272	-115	3272
24.1	3178	3267	-89	3267
24.12	3185	3261	-76	3261
24.14	3263	3256	7	3256
24.16	3236	3250	-14	3250
24.18	3302	3245	57	3245
24.2	3166	3239	-73	3239
24.22	3245	3234	11	3234
24.24	3267	3228	39	3228
24.26	3172	3222	-50	3222
24.28	3104	3217	-113	3217
24.3	3105	3211	-106	3211
24.32	3195	3206	-11	3206
24.34	3077	3200	-123	3200
24.36	3230	3194	36	3194
24.38	3063	3189	-126	3189
24.4	3124	3183	-59	3183
24.42	3026	3177	-151	3177
24.44	3124	3172	-48	3172
24.46	3152	3166	-14	3166
24.48	3088	3160	-72	3160
24.5	3115	3155	-40	3155
24.52	3099	3149	-50	3149
24.54	2974	3143	-169	3143
24.56	3035	3137	-102	3137
24.58	3006	3132	-126	3132
24.6	3075	3126	-51	3126
24.62	3046	3120	-74	3120
24.64	2990	3114	-124	3114
24.66	3093	3109	-16	3109
24.68	2985	3103	-118	3103
24.7	3095	3097	-2	3097
24.72	3015	3091	-76	3091
24.74	3041	3085	-44	3085
24.76	2953	3079	-126	3079
24.78	3013	3074	-61	3074
24.8	3004	3068	-64	3068
24.82	2964	3062	-98	3062
24.84	3028	3056	-28	3056
24.86	3077	3050	27	3050
24.88	2935	3044	-109	3044
24.9	2886	3038	-152	3038
24.92	2888	3033	-145	3033
24.94	2960	3027	-67	3027
24.96	2957	3021	-64	3021
24.98	2962	3015	-53	3015
25.0	2987	3009	-22	3009
25.02	3054	3003	51	3003
25.04	3089	2997	92	2997
25.06	2914	2991	-77	2991
25.08	3026	2985	41	2985
25.1	3025	2979	46	2979
25.12	2883	2974	-91	2974
25.14	3088	2968	120	2968
25.16	2964	2962	2	2962
25.18	3031	2956	75	2956
25.2	3079	2950	129	2950
25.22	3052	2944	108	2944
25.24	2968	2938	30	2938
25.26	2949	2932	17	2932
25.28	3008	2926	82	2926
25.3	2878	2920	-42	2920
25.32	2996	2914	82	2914
25.34	3023	2908	115	2908
25.36	3057	2902	155	2902
25.38	3019	2896	123	2896
25.4	3089	2890	199	2890
25.42	3141	2885	256	2885
25.44	3109	2879	230	2879
25.46	3053	2873	180	2873
25.48	3078	2867	211	2867
25.5	3050	2861	189	2861
25.52	3010	2855	155	2855
25.54	3052	2849	203	2849
25.56	2925	2843	82	2843
25.58	3058	2837	221	2837
25.6	2984	2831	153	2831
25.62	2901	2825	76	2825
25.64	2862	2819	43	2819
25.66	2978	2813	165	2813
25.68	2868	2807	61	2807
25.7	2902	2801	101	2801
25.72	2902	2796	106	2796
25.74	2834	2790	44	2790
25.76	2767	2784	-17	2784
25.78	2826	2778	48	2778
25.8	2841	2772	69	2772
25.82	2885	2766	119	2766
25.84	2759	2760	-1	2760
25.86	2746	2754	-8	2754
25.88	2841	2748	93	2748
25.9	2718	2743	-25	2743
25.92	2784	2737	47	2737
25.94	2787	2731	56	2731
25.96	2777	2725	52	2725
25.98	2683	2719	-36	2719
26.0	2726	2713	13	2713
26.02	2729	2708	21	2708
26.04	2764	2702	62	2702
26.06	2758	2696	62	2696
26.08	2733	2690	43	2690
26.1	2710	2684	26	2684
26.12	2642	2679	-37	2679
26.14	2593	2673	-80	2673
26.16	2811	2667	144	2667
26.18	2625	2661	-36	2661
26.2	2744	2656	88	2656
26.22	2583	2650	-67	2650
26.24	2702	2644	58	2644
26.26	2610	2638	-28	2638
26.28	2667	2633	34	2633
26.3	2571	2627	-56	2627
26.32	2599	2621	-22	2621
26.34	2744	2616	128	2616
26.36	2635	2610	25	2610
26.38	2616	2604	12	2604
26.4	2655	2599	56	2599
26.42	2600	2593	7	2593
26.44	2558	2587	-29	2587
26.46	2681	2582	99	2582
26.48	2572	2576	-4	2576
26.5	2611	2571	40	2571
26.52	2731	2565	166	2565
26.54	2540	2560	-20	2560
26.56	2594	2554	40	2554
26.58	2527	2548	-21	2548
26.6	2590	2543	47	2543
26.62	2601	2537	64	2537
26.64	2540	2532	8	2532
26.66	2511	2527	-16	2527
26.68	2574	2521	53	2521
26.7	2602	2516	86	2516
26.72	2536	2510	26	2510
26.74	2610	2505	105	2505
26.76	2483	2499	-16	2499
26.78	2510	2494	16	2494
26.8	2530	2489	41	2489
26.82	2442	2483	-41	2483
26.84	2507	2478	29	2478
26.86	2565	2473	92	2473
26.88	2429	2468	-39	2468
26.9	2443	2462	-19	2462
26.92	2469	2457	12	2457
26.94	2460	2452	8	2452
26.96	2527	2447	80	2447
26.98	2505	2441	64	2441
27.0	2423	2436	-13	2436
27.02	2487	2431	56	2431
27.04	2380	2426	-46	2426
27.06	2370	2421	-51	2421
27.08	2441	2416	25	2416
27.1	2503	2411	92	2411
27.12	2489	2406	83	2406
27.14	2403	2401	2	2401
27.16	2534	2396	138	2396
27.18	2393	2391	2	2391
27.2	2326	2386	-60	2386
27.22	2344	2381	-37	2381
27.24	2331	2376	-45	2376
27.26	2340	2371	-31	2371
27.28	2326	2366	-40	2366
27.3	2426	2361	65	2361
27.32	2475	2356	119	2356
27.34	2384	2351	33	2351
27.36	2303	2347	-44	2347
27.38	2456	2342	114	2342
27.4	2404	2337	67	2337
27.42	2367	2332	35	2332
27.44	2429	2328	101	2328
27.46	2406	2323	83	2323
27.48	2305	2318	-13	2318
27.5	2398	2314	84	2314
27.52	2391	2309	82	2309
27.54	2368	2304	64	2304
27.56	2339	2300	39	2300
27.58	2337	2295	42	2295
27.6	2416	2291	125	2291
27.62	2304	2286	18	2286
27.64	2210	2282	-72	2282
27.66	2301	2277	24	2277
27.68	2202	2273	-71	2273
27.7	2332	2268	64	2268
27.72	2269	2264	5	2264
27.74	2407	2259	148	2259
27.76	2197	2255	-58	2255
27.78	2288	2251	37	2251
27.8	2299	2246	53	2246
27.82	2215	2242	-27	2242
27.84	2300	2238	62	2238
27.86	2296	2233	63	2233
27.88	2283	2229	54	2229
27.9	2460	2225	235	2225
27.92	2384	2221	163	2221
27.94	2403	2216	187	2216
27.96	2305	2212	93	2212
27.98	2431	2208	223	2208
28.0	2482	2204	278	2204
28.02	2325	2200	125	2200
28.04	2335	2196	139	2196
28.06	2340	2192	148	2192
28.08	2274	2188	86	2188
28.1	2203	2183	20	2183
28.12	2267	2179	88	2179
28.14	2206	2175	31	2175
28.16	2248	2171	77	2171
28.18	2244	2167	77	2167
28.2	2272	2163	109	2163
28.22	2173	2160	13	2160
28.24	2209	2156	53	2156
28.26	2207	2152	55	2152
28.28	2172	2148	24	2148
28.3	2112	2144	-32	2144
28.32	2156	2140	16	2140
28.34	2166	2136	30	2136
28.36	2112	2132	-20	2132
28.38	2063	2129	-66	2129
28.4	2173	2125	48	2125
28.42	2211	2121	90	2121
28.44	2282	2117	165	2117
28.46	2149	2114	35	2114
28.48	2178	2110	68	2110
28.5	2225	2106	119	2106
28.52	2240	2103	137	2103
28.54	2150	2099	51	2099
28.56	2149	2095	54	2095
28.58	2225	2092	133	2092
28.6	2135	2088	47	2088
28.62	2180	2085	95	2085
28.64	2245	2081	164	2081
28.66	2160	2078	82	2078
28.68	2086	2074	12	2074
28.7	2097	2070	27	2070
28.72	2141	2067	74	2067
28.74	2107	2064	43	2064
28.76	2122	2060	62	2060
28.78	2209	2057	152	2057
28.8	2195	2053	142	2053
28.82	2183	2050	133	2050
28.84	2182	2046	136	2046
28.86	2139	2043	96	2043
28.88	2228	2040	188	2040
28.9	2148	2036	112	2036
28.92	2200	2033	167	2033
28.94	2212	2030	182	2030
28.96	2115	2027	88	2027
28.98	2136	2023	113	2023
29.0	2200	2020	180	2020
29.02	2189	2017	172	2017
29.04	2141	2014	127	2014
29.06	2160	2010	150	2010
29.08	2110	2007	103	2007
29.1	2144	2004	140	2004
29.12	2167	2001	166	2001
29.14	2151	1998	153	1998
29.16	2202	1995	207	1995
29.18	2170	1992	178	1992
29.2	2099	1988	111	1988
29.22	2058	1985	73	1985
29.24	2125	1982	143	1982
29.26	2063	1979	84	1979
29.28	2095	1976	119	1976
29.3	2006	1973	33	1973
29.32	2122	1970	152	1970
29.34	2020	1967	53	1967
29.36	2034	1964	70	1964
29.38	1966	1961	5	1961
29.4	2134	1958	176	1958
29.42	2134	1956	178	1956
29.44	1960	1953	7	1953
29.46	2037	1950	87	1950
29.48	2024	1947	77	1947
29.5	2074	1944	130	1944
29.52	1988	1941	47	1941
29.54	2051	1938	113	1938
29.56	2030	1936	94	1936
29.58	1966	1933	33	1933
29.6	1983	1930	53	1930
29.62	1991	1927	64	1927
29.64	2076	1925	151	1925
29.66	1994	1922	72	1922
29.68	2041	1919	122	1919
29.7	2011	1916	95	1916
29.72	1925	1914	11	1914
29.74	1970	1911	59	1911
29.76	1926	1908	18	1908
29.78	2005	1906	99	1906
29.8	1977	1903	74	1903
29.82	1911	1901	10	1901
29.84	1950	1898	52	1898
29.86	1917	1895	22	1895
29.88	1915	1893	22	1893
29.9	1986	1890	96	1890
29.92	1955	1888	67	1888
29.94	2010	1885	125	1885
29.96	1965	1883	82	1883
29.98	1902	1880	22	1880
30.0	1987	1878	109	1878
30.02	1973	1875	98	1875
30.04	1934	1873	61	1873
30.06	1977	1870	107	1870
30.08	1958	1868	90	1868
30.1	1946	1865	81	1865
30.12	1991	1863	128	1863
30.14	1942	1861	81	1861
30.16	1919	1858	61	1858
30.18	1875	1856	19	1856
30.2	1947	1854	93	1854
30.22	1928	1851	77	1851
30.24	1874	1849	25	1849
30.26	2028	1847	181	1847
30.28	1940	1844	96	1844
30.3	1883	1842	41	1842
30.32	1826	1840	-14	1840
30.34	1899	1838	61	1838
30.36	1817	1835	-18	1835
30.38	1905	1833	72	1833
30.4	1908	1831	77	1831
30.42	1987	1829	158	1829
30.44	1893	1827	66	1827
30.46	1835	1824	11	1824
30.48	1859	1822	37	1822
30.5	1954	1820	134	1820
30.52	1940	1818	122	1818
30.54	1851	1816	35	1816
30.56	1902	1814	88	1814
30.58	1914	1812	102	1812
30.6	1915	1809	106	1809
30.62	1977	1807	170	1807
30.64	1923	1805	118	1805
30.66	1944	1803	141	1803
30.68	1910	1801	109	1801
30.7	1794	1799	-5	1799
30.72	1943	1797	146	1797
30.74	1890	1795	95	1795
30.76	1899	1793	106	1793
30.78	1791	1791	0	1791
30.8	1875	1789	86	1789
30.82	1988	1787	201	1787
30.84	1910	1785	125	1785
30.86	1899	1783	116	1783
30.88	1968	1782	186	1782
30.9	1931	1780	151	1780
30.92	1934	1778	156	1778
30.94	1910	1776	134	1776
30.96	1984	1774	210	1774
30.98	1865	1772	93	1772
31.0	1922	1770	152	1770
31.02	2006	1768	238	1768
31.04	2065	1767	298	1767
31.06	2092	1765	327	1765
31.08	2091	1763	328	1763
31.1	2147	1761	386	1761
31.12	2118	1759	359	1759
31.14	2106	1758	348	1758
31.16	2022	1756	266	1756
31.18	2211	1754	457	1754
31.2	2115	1752	363	1752
31.22	2195	1751	444	1751
31.24	2219	1749	470	1749
31.26	2289	1747	542	1747
31.28	2213	1745	468	1745
31.3	2278	1744	534	1744
31.32	2147	1742	405	1742
31.34	2164	1740	424	1740
31.36	2249	1739	510	1739
31.38	2179	1737	442	1737
31.4	2234	1735	499	1735
31.42	2228	1734	494	1734
31.44	2129	1732	397	1732
31.46	2178	1731	447	1731
31.48	2156	1729	427	1729
31.5	2138	1727	411	1727
31.52	2113	1726	387	1726
31.54	2103	1724	379	1724
31.56	2086	1723	363	1723
31.58	1963	1721	242	1721
31.6	2072	1720	352	1720
31.62	2100	1718	382	1718
31.64	2060	1717	343	1717
31.66	2040	1715	325	1715
31.68	1910	1714	196	1714
31.7	1899	1712	187	1712
31.72	1982	1711	271	1711
31.74	1917	1709	208	1709
31.76	1965	1708	257	1708
31.78	1930	1706	224	1706
31.8	1870	1705	165	1705
31.82	1856	1703	153	1703
31.84	1900	1702	198	1702
31.86	1882	1700	182	1700
31.88	1858	1699	159	1699
31.9	1885	1698	187	1698
31.92	1847	1696	151	1696
31.94	1900	1695	205	1695
31.96	1896	1694	202	1694
31.98	1789	1692	97	1692
32.0	1866	1691	175	1691
32.02	1849	1689	160	1689
32.04	1813	1688	125	1688
32.06	1818	1687	131	1687
32.08	1825	1685	140	1685
32.1	1744	1684	60	1684
32.12	1805	1683	122	1683
32.14	1766	1682	84	1682
32.16	1810	1680	130	1680
32.18	1780	1679	101	1679
32.2	1724	1678	46	1678
32.22	1819	1676	143	1676
32.24	1787	1675	112	1675
32.26	1784	1674	110	1674
32.28	1811	1673	138	1673
32.3	1853	1671	182	1671
32.32	1776	1670	106	1670
32.34	1805	1669	136	1669
32.36	1779	1668	111	1668
32.38	1737	1667	70	1667
32.4	1778	1665	113	1665
32.42	1765	1664	101	1664
32.44	1769	1663	106	1663
32.46	1777	1662	115	1662
32.48	1748	1661	87	1661
32.5	1701	1659	42	1659
32.52	1715	1658	57	1658
32.54	1764	1657	107	1657
32.56	1837	1656	181	1656
32.58	1740	1655	85	1655
32.6	1724	1654	70	1654
32.62	1677	1653	24	1653
32.64	1769	1652	117	1652
32.66	1671	1650	21	1650
32.68	1653	1649	4	1649
32.7	1692	1648	44	1648
32.72	1682	1647	35	1647
32.74	1692	1646	46	1646
32.76	1651	1645	6	1645
32.78	1641	1644	-3	1644
32.8	1708	1643	65	1643
32.82	1675	1642	33	1642
32.84	1700	1641	59	1641
32.86	1703	1640	63	1640
32.88	1681	1639	42	1639
32.9	1579	1638	-59	1638
32.92	1696	1637	59	1637
32.94	1716	1636	80	1636
32.96	1640	1635	5	1635
32.98	1691	1634	57	1634
33.0	1675	1633	42	1633
33.02	1731	1632	99	1632
33.04	1684	1631	53	1631
33.06	1732	1630	102	1630
33.08	1699	1629	70	1629
33.1	1610	1628	-18	1628
33.12	1641	1627	14	1627
33.14	1759	1626	133	1626
33.16	1631	1625	6	1625
33.18	1683	1624	59	1624
33.2	1738	1623	115	1623
33.22	1695	1622	73	1622
33.24	1639	1621	18	1621
33.26	1699	1620	79	1620
33.28	1675	1619	56	1619
33.3	1731	1618	113	1618
33.32	1736	1617	119	1617
33.34	1679	1616	63	1616
33.36	1676	1616	60	1616
33.38	1653	1615	38	1615
33.4	1795	1614	181	1614
33.42	1720	1613	107	1613
33.44	1744	1612	132	1612
33.46	1800	1611	189	1611
33.48	1751	1610	141	1610
33.5	1777	1609	168	1609
33.52	1777	1608	169	1608
33.54	1721	1608	113	1608
33.56	1775	1607	168	1607
33.58	1790	1606	184	1606
33.6	1718	1605	113	1605
33.62	1838	1604	234	1604
33.64	1784	1603	181	1603
33.66	1825	1602	223	1602
33.68	1956	1602	354	1602
33.7	1901	1601	300	1601
33.72	1992	1600	392	1600
33.74	2005	1599	406	1599
33.76	2046	1598	448	1598
33.78	2036	1598	438	1598
33.8	2088	1597	491	1597
33.82	2125	1596	529	1596
33.84	2171	1595	576	1595
33.86	2140	1594	546	1594
33.88	2309	1594	715	1594
33.9	2319	1593	726	1593
33.92	2497	1592	905	1592
33.94	2490	1591	899	1591
33.96	2568	1590	978	1590
33.98	2629	1590	1039	1590
34.0	2660	1589	1071	1589
34.02	2762	1588	1174	1588
34.04	2770	1587	1183	1587
34.06	2911	1586	1325	1586
34.08	2838	1586	1252	1586
34.1	2878	1585	1293	1585
34.12	2907	1584	1323	1584
34.14	2903	1583	1320	1583
34.16	2932	1583	1349	1583
34.18	2861	1582	1279	1582
34.2	3009	1581	1428	1581
34.22	2954	1580	1374	1580
34.24	2975	1580	1395	1580
34.26	2892	1579	1313	1579
34.28	2929	1578	1351	1578
34.3	2906	1577	1329	1577
34.32	2805	1577	1228	1577
34.34	2753	1576	1177	1576
34.36	2675	1575	1100	1575
34.38	2626	1575	1051	1575
34.4	2594	1574	1020	1574
34.42	2519	1573	946	1573
34.44	2449	1572	877	1572
34.46	2556	1572	984	1572
34.48	2435	1571	864	1571
34.5	2361	1570	791	1570
34.52	2303	1570	734	1570
34.54	2318	1569	749	1569
34.56	2372	1568	804	1568
34.58	2333	1567	766	1567
34.6	2382	1567	815	1567
34.62	2339	1566	773	1566
34.64	2400	1565	835	1565
34.66	2282	1565	717	1565
34.68	2391	1564	827	1564
34.7	2455	1563	892	1563
34.72	2391	1562	829	1562
34.74	2432	1562	870	1562
34.76	2315	1561	754	1561
34.78	2459	1560	899	1560
34.8	2346	1560	786	1560
34.82	2476	1559	917	1559
34.84	2332	1558	774	1558
34.86	2239	1558	681	1558
34.88	2268	1557	711	1557
34.9	2360	1556	804	1556
34.92	2367	1555	812	1555
34.94	2261	1555	706	1555
34.96	2283	1554	729	1554
34.98	2304	1553	751	1553
35.0	2252	1553	699	1553
35.02	2196	1552	644	1552
35.04	2272	1551	721	1551
35.06	2240	1551	689	1551
35.08	2136	1550	586	1550
35.1	2128	1549	579	1549
35.12	2200	1549	651	1549
35.14	2235	1548	687	1548
35.16	2211	1547	664	1547
35.18	2209	1546	663	1546
35.2	2258	1546	712	1546
35.22	2276	1545	731	1545
35.24	2312	1544	768	1544
35.26	2385	1544	841	1544
35.28	2401	1543	858	1543
35.3	2480	1542	938	1542
35.32	2507	1542	965	1542
35.34	2580	1541	1039	1541
35.36	2606	1540	1066	1540
35.38	2625	1540	1085	1540
35.4	2723	1539	1184	1539
35.42	2748	1538	1210	1538
35.44	2761	1537	1224	1537
35.46	2861	1537	1324	1537
35.48	2869	1536	1333	1536
35.5	2912	1535	1377	1535
35.52	3167	1535	1632	1535
35.54	3097	1534	1563	1534
35.56	3203	1533	1670	1533
35.58	3240	1533	1707	1533
35.6	3447	1532	1915	1532
35.62	3400	1531	1869	1531
35.64	3409	1531	1878	1531
35.66	3534	1530	2004	1530
35.68	3530	1529	2001	1529
35.7	3662	1528	2134	1528
35.72	3644	1528	2116	1528
35.74	3736	1527	2209	1527
35.76	3729	1526	2203	1526
35.78	3729	1526	2203	1526
35.8	3722	1525	2197	1525
35.82	3816	1524	2292	1524
35.84	3803	1524	2279	1524
35.86	3628	1523	2105	1523
35.88	3634	1522	2112	1522
35.9	3604	1521	2083	1521
35.92	3580	1521	2059	1521
35.94	3458	1520	1938	1520
35.96	3385	1519	1866	1519
35.98	3264	1519	1745	1519
36.0	3253	1518	1735	1518
36.02	3161	1517	1644	1517
36.04	3081	1517	1564	1517
36.06	2978	1516	1462	1516
36.08	2976	1515	1461	1515
36.1	2836	1514	1322	1514
36.12	2795	1514	1281	1514
36.14	2732	1513	1219	1513
36.16	2627	1512	1115	1512
36.18	2534	1512	1022	1512
36.2	2477	1511	966	1511
36.22	2395	1510	885	1510
36.24	2306	1510	796	1510
36.26	2293	1509	784	1509
36.28	2272	1508	764	1508
36.3	2238	1508	730	1508
36.32	2207	1507	700	1507
36.34	2072	1506	566	1506
36.36	2089	1505	584	1505
36.38	2072	1506	566	1505
36.4	1922	1505	417	1504
36.42	1953	1504	449	1503
36.44	1940	1504	436	1503
36.46	1902	1503	399	1502
36.48	1822	1502	320	1501
36.5	1781	1502	279	1501
36.52	1785	1501	284	1500
36.54	1777	1501	276	1499
36.56	1682	1500	182	1498
36.58	1750	1499	251	1498
36.6	1765	1499	266	1497
36.62	1851	1498	353	1496
36.64	1654	1497	157	1496
36.66	1706	1497	209	1495
36.68	1681	1496	185	1494
36.7	1638	1495	143	1493
36.72	1621	1494	127	1493
36.74	1612	1494	118	1492
36.76	1590	1493	97	1491
36.78	1652	1492	160	1491
36.8	1559	1492	67	1490
36.82	1526	1491	35	1489
36.84	1569	1490	79	1489
36.86	1509	1490	19	1488
36.88	1582	1489	93	1487
36.9	1611	1488	123	1486
36.92	1652	1488	164	1486
36.94	1577	1487	90	1485
36.96	1599	1486	113	1484
36.98	1575	1485	90	1484
37.0	1558	1485	73	1483
37.02	1445	1484	-39	1482
37.04	1512	1483	29	1482
37.06	1514	1483	31	1481
37.08	1463	1482	-19	1480
37.1	1463	1481	-18	1479
37.12	1469	1481	-12	1479
37.14	1559	1480	79	1478
37.16	1484	1479	5	1477
37.18	1474	1479	-5	1477
37.2	1528	1478	50	1476
37.22	1481	1477	4	1475
37.24	1519	1476	43	1475
37.26	1437	1476	-39	1474
37.28	1463	1475	-12	1473
37.3	1401	1474	-73	1472
37.32	1510	1474	36	1472
37.34	1473	1473	0	1471
37.36	1498	1472	26	1470
37.38	1471	1472	-1	1470
37.4	1395	1471	-76	1469
37.42	1482	1470	12	1468
37.44	1451	1470	-19	1468
