Repository: jhamlin-ufl/synthesizability

# synthesizability

Data, fits and code for

> G. D. Di Gianluca *et al.*, *Experimental Evaluation of High-Throughput Structure Predictions*,
> [arXiv:2611.09671](https://arxiv.org/abs/2611.09671) (2026).

We arc-melted 34 ternary compounds predicted to be stable or nearly stable and identified the
phases that formed by powder X-ray diffraction and Rietveld refinement.

## Contents

| Path | What it holds |
|---|---|
| `Supplement.pdf` | the Supplementary Information |
| `samples/` | one folder per target, named by its formula in Table 1: synthesis records, X-ray scans and GSAS-II fits |
| `tables/` | the targets, buttons, scans and fits as CSV tables; the candidate lists |
| `computed/` | P_disorder and the dynamical-stability (phonon) results |
| `databases/` | OQMD, Materials Project and Alexandria entries for each chemical system, and the search-match structures |
| `instruments/` | GSAS-II instrument profiles of the two diffractometers |
| `results/` | the generated tables and figures |
| `workflow/` | the pipeline (`Snakefile`), its scripts and library code |

## Finding a sample

Open `samples/<formula>/README.md`, for example `samples/ZrPt5Si/README.md`. It gives the Table 1
row and outcome, the buttons and scans, the fit of record and the contrast fits, and where the
database entries for the chemical system are. `samples/README.md` explains the file formats and
how to rerun a fit.

## Not included

ICDD PDF-5+ cards and MDI JADE work files are licensed and not redistributed. No deposited fit
uses an ICDD card. `samples/EXCLUDED.md` lists the files left out.

File: data/raw/0514_HM_LaNiSi3/0514_XRD_fit.txt (part 1 of 4)
HardwareIndicator=65519
Wavelength = 1.54059Å, !5.0°/120.0°/0.02°/1(s), I(p)=10514/360, Cu(45kV,40mA), Tuesday, January 13, 2026, 12:53 PM
Angle	I(o)	I(c)	I(d)	I(b)
5.0	3143	3121	22	3114
5.02	3117	3122	-5	3114
5.04	3111	3122	-11	3114
5.06	3140	3122	18	3115
5.08	3096	3122	-26	3115
5.1	3028	3122	-94	3115
5.12	3112	3122	-10	3115
5.14	3125	3122	3	3115
5.16	3141	3123	18	3115
5.18	3009	3123	-114	3116
5.2	3109	3123	-14	3116
5.22	3120	3123	-3	3116
5.24	3085	3124	-39	3116
5.26	3113	3124	-11	3117
5.28	3034	3124	-90	3117
5.3	3011	3125	-114	3117
5.32	3188	3125	63	3118
5.34	3166	3126	40	3118
5.36	3166	3126	40	3119
5.38	3221	3127	94	3120
5.4	3154	3128	26	3120
5.42	3069	3128	-59	3121
5.44	3159	3129	30	3122
5.46	3115	3130	-15	3122
5.48	3270	3131	139	3123
5.5	3127	3132	-5	3124
5.52	3141	3133	8	3125
5.54	3077	3134	-57	3126
5.56	3151	3135	16	3127
5.58	3161	3136	25	3129
5.6	3100	3137	-37	3130
5.62	3141	3139	2	3131
5.64	3167	3140	27	3133
5.66	3229	3142	87	3134
5.68	3243	3144	99	3136
5.7	3245	3145	100	3138
5.72	3164	3147	17	3140
5.74	3143	3149	-6	3142
5.76	3172	3151	21	3144
5.78	3159	3154	5	3146
5.8	3259	3156	103	3148
5.82	3160	3158	2	3150
5.84	3076	3161	-85	3153
5.86	3144	3163	-19	3155
5.88	3161	3166	-5	3158
5.9	3297	3169	128	3161
5.92	3196	3172	24	3164
5.94	3192	3175	17	3167
5.96	3159	3178	-19	3170
5.98	3338	3181	157	3173
6.0	3328	3185	143	3176
6.02	3227	3188	39	3180
6.04	3236	3192	44	3183
6.06	3259	3195	64	3187
6.08	3320	3199	121	3190
6.1	3183	3203	-20	3194
6.12	3357	3207	150	3198
6.14	3318	3211	107	3202
6.16	3367	3215	152	3206
6.18	3262	3219	43	3210
6.2	3225	3223	2	3214
6.22	3278	3227	51	3218
6.24	3353	3232	121	3222
6.26	3212	3236	-24	3226
6.28	3369	3241	128	3231
6.3	3225	3245	-20	3235
6.32	3296	3250	46	3240
6.34	3290	3255	35	3244
6.36	3229	3259	-30	3248
6.38	3367	3264	103	3253
6.4	3260	3269	-9	3257
6.42	3235	3275	-40	3262
6.44	3300	3280	20	3267
6.46	3437	3286	151	3271
6.48	3370	3291	79	3276
6.5	3301	3297	4	3281
6.52	3347	3304	43	3285
6.54	3350	3310	40	3290
6.56	3317	3317	0	3295
6.58	3423	3324	99	3299
6.6	3196	3331	-135	3304
6.62	3374	3339	35	3309
6.64	3286	3347	-61	3314
6.66	3413	3354	59	3318
6.68	3416	3362	54	3323
6.7	3432	3368	64	3328
6.72	3424	3375	49	3332
6.74	3398	3380	18	3337
6.76	3317	3384	-67	3342
6.78	3492	3387	105	3346
6.8	3447	3390	57	3351
6.82	3347	3393	-46	3355
6.84	3395	3395	0	3360
6.86	3436	3397	39	3364
6.88	3367	3399	-32	3369
6.9	3360	3401	-41	3373
6.92	3358	3403	-45	3377
6.94	3446	3405	41	3382
6.96	3491	3407	84	3386
6.98	3384	3410	-26	3390
7.0	3356	3413	-57	3394
7.02	3387	3415	-28	3398
7.04	3394	3418	-24	3402
7.06	3487	3421	66	3406
7.08	3418	3424	-6	3410
7.1	3313	3427	-114	3414
7.12	3409	3430	-21	3418
7.14	3241	3434	-193	3422
7.16	3286	3437	-151	3425
7.18	3480	3440	40	3429
7.2	3468	3443	25	3432
7.22	3436	3446	-10	3435
7.24	3507	3449	58	3439
7.26	3363	3452	-89	3442
7.28	3449	3455	-6	3445
7.3	3457	3457	0	3448
7.32	3396	3460	-64	3451
7.34	3313	3463	-150	3453
7.36	3474	3465	9	3456
7.38	3597	3467	130	3458
7.4	3503	3470	33	3461
7.42	3488	3472	16	3463
7.44	3451	3474	-23	3465
7.46	3540	3476	64	3467
7.48	3441	3478	-37	3469
7.5	3393	3480	-87	3471
7.52	3386	3481	-95	3472
7.54	3469	3483	-14	3474
7.56	3533	3484	49	3475
7.58	3466	3485	-19	3476
7.6	3421	3486	-65	3477
7.62	3417	3487	-70	3478
7.64	3348	3488	-140	3479
7.66	3451	3489	-38	3480
7.68	3470	3489	-19	3480
7.7	3374	3490	-116	3480
7.72	3484	3490	-6	3480
7.74	3493	3490	3	3480
7.76	3549	3491	58	3480
7.78	3456	3492	-36	3480
7.8	3447	3493	-46	3479
7.82	3386	3494	-108	3479
7.84	3477	3495	-18	3478
7.86	3524	3495	29	3477
7.88	3512	3494	18	3476
7.9	3344	3492	-148	3475
7.92	3389	3489	-100	3474
7.94	3422	3487	-65	3472
7.96	3414	3484	-70	3471
7.98	3521	3481	40	3469
8.0	3460	3479	-19	3468
8.02	3561	3476	85	3466
8.04	3448	3474	-26	3465
8.06	3473	3472	1	3463
8.08	3456	3470	-14	3461
8.1	3458	3468	-10	3459
8.12	3518	3466	52	3457
8.14	3540	3464	76	3456
8.16	3429	3462	-33	3454
8.18	3514	3460	54	3452
8.2	3521	3458	63	3450
8.22	3514	3456	58	3448
8.24	3483	3454	29	3446
8.26	3487	3452	35	3444
8.28	3416	3450	-34	3442
8.3	3537	3448	89	3440
8.32	3472	3446	26	3439
8.34	3505	3444	61	3437
8.36	3485	3442	43	3435
8.38	3588	3441	147	3433
8.4	3552	3439	113	3432
8.42	3460	3437	23	3430
8.44	3527	3436	91	3428
8.46	3483	3434	49	3427
8.48	3456	3433	23	3426
8.5	3533	3432	101	3424
8.52	3528	3430	98	3423
8.54	3519	3429	90	3422
8.56	3444	3428	16	3421
8.58	3609	3428	181	3420
8.6	3539	3427	112	3420
8.62	3591	3426	165	3419
8.64	3554	3426	128	3419
8.66	3521	3425	96	3418
8.68	3554	3425	129	3418
8.7	3392	3425	-33	3418
8.72	3515	3425	90	3418
8.74	3524	3426	98	3418
8.76	3526	3426	100	3419
8.78	3420	3427	-7	3420
8.8	3485	3428	57	3420
8.82	3574	3429	145	3421
8.84	3491	3430	61	3423
8.86	3575	3431	144	3424
8.88	3413	3433	-20	3426
8.9	3592	3435	157	3428
8.92	3492	3437	55	3430
8.94	3585	3439	146	3432
8.96	3462	3442	20	3435
8.98	3633	3445	188	3438
9.0	3561	3448	113	3441
9.02	3483	3451	32	3444
9.04	3656	3455	201	3448
9.06	3579	3459	120	3451
9.08	3515	3463	52	3456
9.1	3501	3467	34	3460
9.12	3533	3472	61	3465
9.14	3531	3477	54	3470
9.16	3564	3482	82	3475
9.18	3591	3488	103	3481
9.2	3582	3494	88	3487
9.22	3572	3500	72	3493
9.24	3596	3507	89	3500
9.26	3697	3514	183	3506
9.28	3621	3521	100	3514
9.3	3598	3529	69	3521
9.32	3692	3537	155	3529
9.34	3611	3545	66	3538
9.36	3664	3554	110	3546
9.38	3672	3563	109	3556
9.4	3660	3573	87	3565
9.42	3636	3583	53	3575
9.44	3730	3593	137	3585
9.46	3646	3604	42	3596
9.48	3721	3615	106	3607
9.5	3637	3626	11	3618
9.52	3527	3638	-111	3630
9.54	3591	3651	-60	3643
9.56	3712	3663	49	3655
9.58	3563	3676	-113	3669
9.6	3650	3690	-40	3682
9.62	3629	3704	-75	3696
9.64	3684	3718	-34	3711
9.66	3669	3733	-64	3725
9.68	3767	3748	19	3740
9.7	3769	3764	5	3756
9.72	3725	3779	-54	3771
9.74	3738	3796	-58	3788
9.76	3696	3812	-116	3804
9.78	3582	3829	-247	3821
9.8	3766	3846	-80	3838
9.82	3796	3864	-68	3855
9.84	3724	3881	-157	3873
9.86	3780	3899	-119	3890
9.88	3890	3917	-27	3908
9.9	3818	3936	-118	3927
9.92	3881	3955	-74	3945
9.94	3899	3974	-75	3964
9.96	4004	3993	11	3983
9.98	3863	4012	-149	4003
10.0	3826	4032	-206	4022
10.02	3875	4052	-177	4042
10.04	3967	4072	-105	4061
10.06	3928	4092	-164	4081
10.08	3988	4112	-124	4102
10.1	3899	4133	-234	4122
10.12	3877	4153	-276	4142
10.14	3942	4174	-232	4163
10.16	4015	4195	-180	4184
10.18	4001	4217	-216	4204
10.2	3988	4238	-250	4225
10.22	4043	4260	-217	4246
10.24	4040	4281	-241	4267
10.26	4088	4303	-215	4288
10.28	4142	4325	-183	4310
10.3	4231	4347	-116	4331
10.32	4016	4370	-354	4352
10.34	4203	4393	-190	4374
10.36	4161	4416	-255	4395
10.38	4128	4440	-312	4416
10.4	4247	4464	-217	4438
10.42	4222	4489	-267	4459
10.44	4261	4516	-255	4480
10.46	4313	4546	-233	4502
10.48	4255	4580	-325	4523
10.5	4330	4619	-289	4544
10.52	4346	4666	-320	4565
10.54	4424	4721	-297	4586
10.56	4417	4784	-367	4607
10.58	4504	4849	-345	4628
10.6	4486	4903	-417	4649
10.62	4486	4932	-446	4670
10.64	4546	4937	-391	4690
10.66	4515	4925	-410	4711
10.68	4551	4907	-356	4731
10.7	4495	4891	-396	4751
10.72	4575	4880	-305	4771
10.74	4613	4876	-263	4791
10.76	4703	4877	-174	4811
10.78	4641	4883	-242	4830
10.8	4641	4893	-252	4850
10.82	4623	4905	-282	4869
10.84	4649	4919	-270	4888
10.86	4629	4934	-305	4906
10.88	4715	4949	-234	4925
10.9	4728	4965	-237	4943
10.92	4769	4981	-212	4961
10.94	4818	4997	-179	4978
10.96	4758	5013	-255	4996
10.98	4809	5029	-220	5013
11.0	4826	5045	-219	5029
11.02	4866	5061	-195	5046
11.04	4990	5076	-86	5062
11.06	4997	5092	-95	5078
11.08	4882	5107	-225	5093
11.1	4914	5121	-207	5108
11.12	4835	5136	-301	5123
11.14	5101	5150	-49	5138
11.16	5109	5163	-54	5152
11.18	4885	5177	-292	5165
11.2	5095	5190	-95	5179
11.22	4939	5202	-263	5191
11.24	5038	5214	-176	5204
11.26	5118	5226	-108	5216
11.28	5150	5238	-88	5227
11.3	5156	5249	-93	5239
11.32	5125	5259	-134	5249
11.34	5176	5269	-93	5259
11.36	5281	5279	2	5269
11.38	5258	5288	-30	5278
11.4	5144	5296	-152	5287
11.42	5229	5305	-76	5295
11.44	5172	5312	-140	5303
11.46	5495	5319	176	5310
11.48	5189	5326	-137	5317
11.5	5326	5332	-6	5323
11.52	5270	5337	-67	5328
11.54	5392	5342	50	5333
11.56	5218	5347	-129	5338
11.58	5320	5350	-30	5342
11.6	5345	5354	-9	5345
11.62	5218	5356	-138	5348
11.64	5224	5358	-134	5350
11.66	5354	5359	-5	5351
11.68	5305	5360	-55	5352
11.7	5318	5360	-42	5352
11.72	5345	5359	-14	5351
11.74	5350	5358	-8	5350
11.76	5279	5356	-77	5348
11.78	5310	5353	-43	5346
11.8	5261	5350	-89	5342
11.82	5247	5346	-99	5338
11.84	5328	5342	-14	5334
11.86	5435	5337	98	5329
11.88	5262	5331	-69	5323
11.9	5273	5324	-51	5317
11.92	5351	5317	34	5310
11.94	5298	5310	-12	5302
11.96	5364	5301	63	5294
11.98	5157	5293	-136	5285
12.0	5269	5283	-14	5276
12.02	5105	5273	-168	5266
12.04	5188	5263	-75	5255
12.06	5269	5252	17	5244
12.08	5205	5240	-35	5233
12.1	5256	5228	28	5221
12.12	5152	5215	-63	5208
12.14	5132	5202	-70	5195
12.16	5056	5189	-133	5182
12.18	5252	5175	77	5168
12.2	5141	5160	-19	5153
12.22	5007	5146	-139	5138
12.24	5255	5130	125	5123
12.26	5132	5114	18	5107
12.28	5093	5098	-5	5091
12.3	5098	5082	16	5074
12.32	5022	5065	-43	5057
12.34	4963	5047	-84	5040
12.36	4975	5029	-54	5022
12.38	5002	5011	-9	5004
12.4	4955	4992	-37	4985
12.42	4867	4974	-107	4966
12.44	4946	4954	-8	4947
12.46	4875	4935	-60	4927
12.48	4904	4915	-11	4908
12.5	4900	4895	5	4887
12.52	4818	4874	-56	4867
12.54	4862	4853	9	4846
12.56	4791	4832	-41	4825
12.58	4869	4811	58	4803
12.6	4702	4789	-87	4782
12.62	4708	4767	-59	4760
12.64	4688	4745	-57	4737
12.66	4594	4723	-129	4715
12.68	4540	4700	-160	4692
12.7	4714	4677	37	4669
12.72	4631	4654	-23	4646
12.74	4467	4631	-164	4623
12.76	4494	4607	-113	4600
12.78	4567	4584	-17	4576
12.8	4531	4560	-29	4552
12.82	4624	4536	88	4528
12.84	4437	4512	-75	4504
12.86	4357	4488	-131	4480
12.88	4364	4464	-100	4455
12.9	4314	4439	-125	4431
12.92	4376	4415	-39	4406
12.94	4287	4390	-103	4382
12.96	4399	4365	34	4357
12.98	4386	4340	46	4332
13.0	4324	4316	8	4307
13.02	4222	4291	-69	4282
13.04	4234	4266	-32	4257
13.06	4228	4241	-13	4232
13.08	4075	4216	-141	4207
13.1	4116	4191	-75	4181
13.12	4123	4166	-43	4156
13.14	4043	4141	-98	4131
13.16	3985	4116	-131	4106
13.18	4151	4091	60	4081
13.2	4033	4066	-33	4056
13.22	3978	4042	-64	4031
13.24	3934	4017	-83	4006
13.26	3979	3993	-14	3981
13.28	3889	3969	-80	3956
13.3	3938	3945	-7	3931
13.32	3912	3922	-10	3906
13.34	3939	3899	40	3882
13.36	3890	3876	14	3857
13.38	3987	3853	134	3833
13.4	3778	3831	-53	3809
13.42	3806	3809	-3	3785
13.44	3868	3787	81	3761
13.46	3865	3766	99	3737
13.48	3827	3744	83	3713
13.5	3783	3721	62	3690
13.52	3708	3699	9	3667
13.54	3788	3675	113	3644
13.56	3740	3652	88	3621
13.58	3658	3628	30	3598
13.6	3652	3604	48	3576
13.62	3550	3580	-30	3554
13.64	3495	3556	-61	3532
13.66	3515	3533	-18	3510
13.68	3627	3509	118	3489
13.7	3519	3487	32	3468
13.72	3523	3464	59	3447
13.74	3484	3443	41	3426
13.76	3346	3421	-75	3406
13.78	3365	3400	-35	3386
13.8	3406	3379	27	3366
13.82	3353	3359	-6	3346
13.84	3362	3339	23	3327
13.86	3427	3320	107	3308
13.88	3350	3300	50	3289
13.9	3365	3281	84	3271
13.92	3206	3263	-57	3252
13.94	3267	3244	23	3234
13.96	3332	3226	106	3216
13.98	3223	3208	15	3199
14.0	3052	3191	-139	3181
14.02	3230	3173	57	3164
14.04	3185	3156	29	3147
14.06	3133	3139	-6	3130
14.08	3105	3123	-18	3114
14.1	3218	3106	112	3098
14.12	3175	3090	85	3081
14.14	3055	3074	-19	3066
14.16	3103	3058	45	3050
14.18	3043	3043	0	3034
14.2	3046	3028	18	3019
14.22	3103	3012	91	3004
14.24	2980	2998	-18	2989
14.26	2985	2983	2	2974
14.28	3077	2968	109	2960
14.3	2984	2954	30	2946
14.32	2978	2940	38	2931
14.34	2953	2926	27	2918
14.36	2982	2912	70	2904
14.38	2876	2899	-23	2890
14.4	2934	2885	49	2877
14.42	3023	2872	151	2864
14.44	2891	2859	32	2851
14.46	2913	2846	67	2838
14.48	2861	2833	28	2825
14.5	2955	2821	134	2812
14.52	2874	2808	66	2800
14.54	2928	2796	132	2788
14.56	2788	2784	4	2776
14.58	2894	2772	122	2764
14.6	2815	2760	55	2752
14.62	2842	2748	94	2740
14.64	2738	2737	1	2729
14.66	2778	2726	52	2718
14.68	2698	2715	-17	2706
14.7	2644	2703	-59	2695
14.72	2649	2693	-44	2684
14.74	2770	2682	88	2674
14.76	2689	2671	18	2663
14.78	2732	2660	72	2653
14.8	2667	2650	17	2642
14.82	2705	2640	65	2632
14.84	2581	2630	-49	2622
14.86	2618	2620	-2	2612
14.88	2593	2610	-17	2602
14.9	2594	2600	-6	2592
14.92	2458	2591	-133	2582
14.94	2726	2581	145	2573
14.96	2638	2572	66	2563
14.98	2487	2562	-75	2554
15.0	2467	2553	-86	2545
15.02	2510	2544	-34	2536
15.04	2535	2535	0	2527
15.06	2579	2526	53	2518
15.08	2541	2517	24	2509
15.1	2517	2509	8	2500
15.12	2494	2500	-6	2491
15.14	2496	2492	4	2483
15.16	2474	2483	-9	2474
15.18	2518	2475	43	2466
15.2	2443	2467	-24	2457
15.22	2475	2458	17	2449
15.24	2446	2450	-4	2441
15.26	2399	2442	-43	2433
15.28	2383	2434	-51	2425
15.3	2348	2426	-78	2417
15.32	2408	2418	-10	2409
15.34	2374	2411	-37	2401
15.36	2506	2403	103	2393
15.38	2349	2395	-46	2385
15.4	2340	2388	-48	2377
15.42	2412	2380	32	2370
15.44	2361	2373	-12	2362
15.46	2382	2365	17	2354
15.48	2282	2358	-76	2347
15.5	2302	2351	-49	2339
15.52	2401	2344	57	2332
15.54	2357	2337	20	2324
15.56	2271	2330	-59	2317
15.58	2301	2323	-22	2310
15.6	2262	2317	-55	2302
15.62	2304	2311	-7	2295
15.64	2347	2305	42	2288
15.66	2251	2300	-49	2281
15.68	2194	2296	-102	2273
15.7	2271	2293	-22	2266
15.72	2238	2291	-53	2259
15.74	2231	2290	-59	2252
15.76	2231	2291	-60	2245
15.78	2209	2290	-81	2238
15.8	2323	2288	35	2231
15.82	2141	2283	-142	2224
15.84	2242	2278	-36	2217
15.86	2255	2274	-19	2210
15.88	2278	2272	6	2204
15.9	2176	2274	-98	2197
15.92	2188	2279	-91	2190
15.94	2172	2284	-112	2183
15.96	2214	2286	-72	2177
15.98	2150	2280	-130	2170
16.0	2090	2266	-176	2164
16.02	2158	2248	-90	2157
16.04	2091	2227	-136	2151
16.06	2134	2207	-73	2144
16.08	2046	2188	-142	2138
16.1	2064	2172	-108	2131
16.12	2019	2158	-139	2125
16.14	2055	2147	-92	2119
16.16	2028	2137	-109	2112
16.18	2048	2128	-80	2106
16.2	2013	2119	-106	2100
16.22	1982	2112	-130	2094
16.24	2046	2104	-58	2088
16.26	1880	2097	-217	2081
16.28	1944	2090	-146	2075
16.3	1980	2084	-104	2069
16.32	1978	2077	-99	2063
16.34	1956	2071	-115	2057
16.36	2044	2065	-21	2051
16.38	1928	2058	-130	2046
16.4	2021	2052	-31	2040
16.42	1934	2046	-112	2034
16.44	1889	2040	-151	2028
16.46	1779	2034	-255	2022
16.48	1842	2028	-186	2017
16.5	1865	2022	-157	2011
16.52	1986	2017	-31	2005
16.54	1862	2011	-149	2000
16.56	1885	2005	-120	1994
16.58	1835	2000	-165	1989
16.6	1882	1994	-112	1983
16.62	1839	1988	-149	1978
16.64	1864	1983	-119	1972
16.66	1876	1978	-102	1967
16.68	1837	1972	-135	1962
16.7	1823	1967	-144	1956
16.72	1749	1961	-212	1951
16.74	1883	1956	-73	1946
16.76	1984	1951	33	1941
16.78	1876	1946	-70	1935
16.8	1856	1941	-85	1930
16.82	1944	1936	8	1925
16.84	1848	1930	-82	1920
16.86	1858	1925	-67	1915
16.88	1866	1920	-54	1910
16.9	1821	1915	-94	1905
16.92	1780	1910	-130	1900
16.94	1749	1905	-156	1895
16.96	1763	1900	-137	1890
16.98	1719	1896	-177	1885
17.0	1849	1891	-42	1881
17.02	1791	1886	-95	1876
17.04	1785	1881	-96	1871
17.06	1856	1877	-21	1866
17.08	1790	1872	-82	1862
17.1	1838	1867	-29	1857
17.12	1801	1863	-62	1853
17.14	1706	1858	-152	1848
17.16	1775	1854	-79	1843
17.18	1752	1849	-97	1839
17.2	1791	1845	-54	1834
17.22	1857	1841	16	1830
17.24	1779	1836	-57	1826
17.26	1803	1832	-29	1821
17.28	1776	1827	-51	1817
17.3	1778	1823	-45	1813
17.32	1821	1819	2	1808
17.34	1753	1815	-62	1804
17.36	1827	1810	17	1800
17.38	1781	1806	-25	1796
17.4	1808	1802	6	1792
17.42	1746	1798	-52	1788
17.44	1737	1794	-57	1783
17.46	1821	1790	31	1779
17.48	1787	1786	1	1775
17.5	1754	1783	-29	1771
17.52	1813	1779	34	1768
17.54	1807	1775	32	1764
17.56	1750	1771	-21	1760
17.58	1740	1767	-27	1756
17.6	1715	1764	-49	1752
17.62	1706	1760	-54	1748
17.64	1716	1757	-41	1745
17.66	1746	1753	-7	1741
17.68	1758	1750	8	1737
17.7	1739	1747	-8	1734
17.72	1733	1744	-11	1730
17.74	1650	1742	-92	1726
17.76	1777	1740	37	1723
17.78	1721	1738	-17	1719
17.8	1722	1737	-15	1716
17.82	1703	1735	-32	1712
17.84	1681	1732	-51	1709
17.86	1767	1728	39	1705
17.88	1785	1723	62	1702
17.9	1722	1719	3	1699
17.92	1693	1714	-21	1695
17.94	1722	1709	13	1692
17.96	1696	1705	-9	1689
17.98	1579	1701	-122	1686
18.0	1760	1697	63	1683
18.02	1708	1694	14	1679
18.04	1611	1691	-80	1676
18.06	1599	1687	-88	1673
18.08	1772	1684	88	1670
18.1	1631	1681	-50	1667
18.12	1610	1678	-68	1664
18.14	1696	1675	21	1661
18.16	1630	1672	-42	1658
18.18	1683	1669	14	1655
18.2	1697	1666	31	1653
18.22	1632	1664	-32	1650
18.24	1624	1661	-37	1647
18.26	1650	1658	-8	1644
18.28	1693	1655	38	1641
18.3	1683	1653	30	1639
18.32	1726	1650	76	1636
18.34	1599	1648	-49	1633
18.36	1661	1645	16	1631
18.38	1618	1643	-25	1628
18.4	1673	1640	33	1625
18.42	1669	1638	31	1623
18.44	1619	1635	-16	1620
18.46	1689	1633	56	1618
18.48	1727	1631	96	1615
18.5	1681	1628	53	1613
18.52	1689	1626	63	1610
18.54	1691	1624	67	1608
18.56	1685	1622	63	1606
18.58	1765	1619	146	1603
18.6	1691	1617	74	1601
18.62	1644	1615	29	1599
18.64	1685	1613	72	1596
18.66	1655	1611	44	1594
18.68	1599	1609	-10	1592
18.7	1671	1607	64	1590
18.72	1694	1605	89	1588
18.74	1692	1603	89	1586
18.76	1630	1601	29	1583
18.78	1677	1599	78	1581
18.8	1671	1598	73	1579
18.82	1610	1596	14	1577
18.84	1660	1594	66	1575
18.86	1656	1592	64	1573
18.88	1680	1591	89	1571
18.9	1618	1589	29	1569
18.92	1585	1587	-2	1567
18.94	1653	1586	67	1566
18.96	1679	1584	95	1564
18.98	1667	1583	84	1562
19.0	1689	1581	108	1560
19.02	1633	1580	53	1558
19.04	1641	1578	63	1556
19.06	1656	1577	79	1555
19.08	1658	1576	82	1553
19.1	1662	1575	87	1551
19.12	1621	1573	48	1550
19.14	1677	1572	105	1548
19.16	1675	1571	104	1546
19.18	1656	1570	86	1545
19.2	1647	1569	78	1543
19.22	1656	1568	88	1541
19.24	1664	1567	97	1540
19.26	1622	1566	56	1538
19.28	1589	1565	24	1537
19.3	1631	1565	66	1535
19.32	1635	1564	71	1534
19.34	1649	1563	86	1532
19.36	1634	1562	72	1531
19.38	1669	1562	107	1530
19.4	1646	1561	85	1528
19.42	1650	1561	89	1527
19.44	1647	1561	86	1526
19.46	1704	1561	143	1524
19.48	1730	1561	169	1523
19.5	1705	1561	144	1522
19.52	1690	1561	129	1520
19.54	1784	1561	223	1519
19.56	1753	1561	192	1518
19.58	1669	1562	107	1517
19.6	1691	1562	129	1515
19.62	1738	1563	175	1514
19.64	1700	1564	136	1513
19.66	1843	1565	278	1512
19.68	1785	1566	219	1511
19.7	1885	1567	318	1510
19.72	1958	1569	389	1509
19.74	1914	1571	343	1508
19.76	2073	1573	500	1507
19.78	2092	1576	516	1505
19.8	2137	1579	558	1504
19.82	2229	1582	647	1503
19.84	2292	1586	706	1502
19.86	2321	1590	731	1502
19.88	2336	1595	741	1501
19.9	2303	1601	702	1500
19.92	2188	1608	580	1499
19.94	2003	1616	387	1498
19.96	1985	1625	360	1497
19.98	1795	1636	159	1496
20.0	1849	1650	199	1495
20.02	1867	1666	201	1494
20.04	1869	1686	183	1494
20.06	1876	1711	165	1493
20.08	1897	1741	156	1492
20.1	1840	1780	60	1491
20.12	1960	1827	133	1490
20.14	1935	1884	51	1490
20.16	1874	1953	-79	1489
20.18	2129	2034	95	1488
20.2	2092	2129	-37	1487
20.22	2204	2237	-33	1487
20.24	2419	2356	63	1486
20.26	2588	2481	107	1485
20.28	2707	2606	101	1485
20.3	2876	2720	156	1484
20.32	3066	2809	257	1483
20.34	3168	2861	307	1483
20.36	3271	2873	398	1482
20.38	3181	2845	336	1482
20.4	2944	2782	162	1481
20.42	2642	2693	-51	1481
20.44	2412	2588	-176	1480
20.46	2222	2477	-255	1479
20.48	1918	2365	-447	1479
20.5	1887	2258	-371	1478
20.52	1850	2160	-310	1478
20.54	1738	2072	-334	1477
20.56	1761	1995	-234	1477
20.58	1731	1929	-198	1476
20.6	1607	1872	-265	1476
20.62	1661	1825	-164	1475
20.64	1733	1786	-53	1475
20.66	1735	1755	-20	1475
20.68	1773	1730	43	1474
20.7	1697	1710	-13	1474
20.72	1756	1694	62	1473
20.74	1729	1683	46	1473
20.76	1692	1675	17	1473
20.78	1644	1669	-25	1472
20.8	1662	1667	-5	1472
20.82	1722	1666	56	1471
20.84	1755	1667	88	1471
20.86	1774	1668	106	1471
20.88	1746	1671	75	1470
20.9	1899	1673	226	1470
20.92	1699	1675	24	1470
20.94	1755	1675	80	1470
20.96	1819	1675	144	1469
20.98	1737	1675	62	1469
21.0	1799	1675	124	1469
21.02	1751	1676	75	1468
21.04	1832	1678	154	1468
21.06	1826	1683	143	1468
21.08	1850	1691	159	1468
21.1	1910	1702	208	1467
21.12	1937	1719	218	1467
21.14	1980	1742	238	1467
21.16	2006	1777	229	1467
21.18	2064	1828	236	1466
21.2	2155	1905	250	1466
21.22	2193	2020	173	1466
21.24	2423	2187	236	1466
21.26	2693	2417	276	1466
21.28	2928	2708	220	1465
21.3	3124	3031	93	1465
21.32	3310	3303	7	1465
21.34	3518	3435	83	1465
21.36	3693	3433	260	1465
21.38	3754	3326	428	1465
21.4	3658	3160	498	1464
21.42	3501	3001	500	1464
21.44	3537	2907	630	1464
21.46	3385	2906	479	1464
21.48	3470	2995	475	1464
21.5	3504	3127	377	1464
21.52	3499	3216	283	1463
21.54	3402	3208	194	1463
21.56	3245	3109	136	1463
21.58	3143	2937	206	1463
21.6	2955	2723	232	1463
21.62	2663	2508	155	1463
21.64	2420	2324	96	1463
21.66	2200	2181	19	1463
21.68	2045	2079	-34	1462
21.7	2013	2012	1	1462
21.72	1900	1974	-74	1462
21.74	1933	1958	-25	1462
21.76	1963	1960	3	1462
21.78	1977	1979	-2	1462
21.8	2062	2012	50	1462
21.82	2158	2061	97	1462
21.84	2186	2126	60	1462
21.86	2123	2206	-83	1462
21.88	2400	2302	98	1461
21.9	2376	2411	-35	1461
21.92	2574	2530	44	1461
21.94	2860	2650	210	1461
21.96	3009	2762	247	1461
21.98	3144	2850	294	1461
22.0	3282	2903	379	1461
22.02	3241	2916	325	1461
22.04	3183	2889	294	1461
22.06	2988	2824	164	1461
22.08	2684	2732	-48	1460
22.1	2455	2623	-168	1460
22.12	2379	2506	-127	1460
22.14	2260	2388	-128	1460
22.16	2053	2275	-222	1460
22.18	2138	2172	-34	1460
22.2	2198	2078	120	1460
22.22	2184	1997	187	1460
22.24	2154	1926	228	1460
22.26	2256	1866	390	1459
22.28	2263	1815	448	1459
22.3	2191	1773	418	1459
22.32	2211	1738	473	1459
22.34	2157	1710	447	1459
22.36	1936	1687	249	1459
22.38	1909	1669	240	1459
22.4	1926	1654	272	1459
22.42	1766	1642	124	1458
22.44	1802	1634	168	1458
22.46	1835	1628	207	1458
22.48	1796	1625	171	1458
22.5	1769	1625	144	1458
22.52	1683	1624	59	1458
22.54	1720	1623	97	1458
22.56	1745	1619	126	1457
22.58	1648	1615	33	1457
22.6	1658	1609	49	1457
22.62	1666	1604	62	1457
22.64	1697	1598	99	1457
22.66	1716	1592	124	1456
22.68	1659	1586	73	1456
22.7	1614	1579	35	1456
22.72	1651	1573	78	1456
22.74	1671	1565	106	1456
22.76	1644	1559	85	1455
22.78	1643	1554	89	1455
22.8	1602	1550	52	1455
22.82	1702	1546	156	1455
22.84	1698	1544	154	1454
22.86	1645	1542	103	1454
22.88	1689	1541	148	1454
22.9	1641	1540	101	1454
22.92	1776	1539	237	1453
22.94	1720	1538	182	1453
22.96	1763	1538	225	1453
22.98	1658	1538	120	1453
23.0	1660	1539	121	1452
23.02	1789	1539	250	1452
23.04	1700	1540	160	1452
23.06	1700	1541	159	1451
23.08	1661	1542	119	1451
23.1	1620	1544	76	1451
23.12	1543	1546	-3	1450
23.14	1637	1548	89	1450
23.16	1637	1550	87	1449
23.18	1668	1553	115	1449
23.2	1582	1556	26	1449
23.22	1572	1560	12	1448
23.24	1530	1564	-34	1448
23.26	1619	1569	50	1447
23.28	1652	1574	78	1447
23.3	1590	1581	9	1447
23.32	1616	1589	27	1446
23.34	1717	1598	119	1446
23.36	1648	1608	40	1445
23.38	1688	1619	69	1445
23.4	1724	1633	91	1444
23.42	1702	1650	52	1444
23.44	1711	1670	41	1443
23.46	1758	1694	64	1443
23.48	1807	1724	83	1442
23.5	1844	1762	82	1441
23.52	1908	1809	99	1441
23.54	2088	1866	222	1440
23.56	2224	1937	287	1440
23.58	2279	2023	256	1439
23.6	2433	2126	307	1439
23.62	2446	2247	199	1438
23.64	2602	2386	216	1437
23.66	2681	2541	140	1437
23.68	2764	2707	57	1436
23.7	2824	2876	-52	1435
23.72	2991	3033	-42	1435
23.74	3231	3161	70	1434
23.76	3184	3244	-60	1433
23.78	3367	3274	93	1432
23.8	3346	3253	93	1432
23.82	3203	3183	20	1431
23.84	3033	3076	-43	1430
23.86	2712	2947	-235	1429
23.88	2549	2808	-259	1428
23.9	2336	2672	-336	1428
23.92	2054	2546	-492	1427
23.94	1983	2438	-455	1426
23.96	1970	2353	-383	1425
23.98	1931	2296	-365	1424
24.0	2058	2276	-218	1423
24.02	2201	2304	-103	1422
24.04	2509	2392	117	1421
24.06	2624	2557	67	1420
24.08	3080	2805	275	1419
24.1	3426	3125	301	1418
24.12	3803	3454	349	1417
24.14	4152	3675	477	1416
24.16	4477	3714	763	1415
24.18	4364	3607	757	1414
24.2	4148	3389	759	1413
24.22	3737	3090	647	1412
24.24	3145	2767	378	1411
24.26	2666	2471	195	1410
24.28	2307	2230	77	1409
24.3	1912	2046	-134	1408
24.32	1817	1912	-95	1407
24.34	1659	1815	-156	1405
24.36	1576	1746	-170	1404
24.38	1564	1695	-131	1403
24.4	1564	1657	-93	1402
24.42	1536	1627	-91	1400
24.44	1558	1603	-45	1399
24.46	1466	1584	-118	1398
24.48	1494	1567	-73	1396
24.5	1484	1553	-69	1395
24.52	1511	1540	-29	1394
24.54	1453	1530	-77	1392
24.56	1399	1520	-121	1391
24.58	1432	1512	-80	1389
24.6	1382	1505	-123	1388
24.62	1460	1498	-38	1387
24.64	1439	1492	-53	1385
24.66	1445	1487	-42	1384
24.68	1394	1483	-89	1382
24.7	1398	1480	-82	1380
24.72	1421	1477	-56	1379
24.74	1409	1476	-67	1377
24.76	1396	1475	-79	1376
24.78	1426	1476	-50	1374
24.8	1435	1478	-43	1372
24.82	1358	1482	-124	1371
24.84	1411	1487	-76	1369
24.86	1409	1494	-85	1367
24.88	1424	1503	-79	1365
24.9	1422	1512	-90	1364
24.92	1482	1523	-41	1362
24.94	1596	1533	63	1360
24.96	1534	1542	-8	1358
24.98	1606	1548	58	1356
25.0	1526	1549	-23	1355
25.02	1541	1546	-5	1353
25.04	1519	1539	-20	1351
25.06	1541	1528	13	1349
25.08	1399	1514	-115	1347
25.1	1440	1499	-59	1345
25.12	1363	1484	-121	1343
25.14	1393	1468	-75	1341
25.16	1327	1453	-126	1339
25.18	1416	1440	-24	1337
25.2	1372	1428	-56	1335
25.22	1381	1417	-36	1333
25.24	1323	1407	-84	1331
25.26	1311	1398	-87	1329
25.28	1295	1391	-96	1326
25.3	1280	1384	-104	1324
25.32	1335	1378	-43	1322
25.34	1394	1373	21	1320
25.36	1321	1368	-47	1318
25.38	1324	1363	-39	1316
25.4	1272	1359	-87	1313
25.42	1295	1355	-60	1311
25.44	1334	1351	-17	1309
25.46	1313	1348	-35	1307
25.48	1292	1344	-52	1305
25.5	1237	1341	-104	1302
25.52	1353	1339	14	1300
25.54	1268	1336	-68	1298
25.56	1306	1333	-27	1296
25.58	1275	1330	-55	1293
25.6	1329	1327	2	1291
25.62	1273	1324	-51	1289
25.64	1276	1321	-45	1286
25.66	1235	1319	-84	1284
25.68	1256	1316	-60	1282
25.7	1228	1313	-85	1279
25.72	1260	1310	-50	1277
25.74	1259	1308	-49	1275
25.76	1266	1305	-39	1272
25.78	1276	1303	-27	1270
25.8	1272	1300	-28	1268
25.82	1267	1297	-30	1265
25.84	1321	1295	26	1263
25.86	1258	1293	-35	1260
25.88	1274	1291	-17	1258
25.9	1289	1289	0	1256
25.92	1216	1286	-70	1253
25.94	1234	1284	-50	1251
25.96	1277	1282	-5	1249
25.98	1263	1280	-17	1246
26.0	1244	1278	-34	1244
26.02	1248	1276	-28	1241
26.04	1295	1274	21	1239
26.06	1272	1273	-1	1237
26.08	1300	1271	29	1234
26.1	1373	1270	103	1232
26.12	1365	1269	96	1229
26.14	1364	1269	95	1227
26.16	1341	1269	72	1225
26.18	1420	1270	150	1222
26.2	1362	1271	91	1220
26.22	1303	1276	27	1217
26.24	1413	1284	129	1215
26.26	1393	1297	96	1213
26.28	1419	1316	103	1210
26.3	1404	1343	61	1208
26.32	1397	1376	21	1205
26.34	1468	1409	59	1203
26.36	1493	1431	62	1201
26.38	1536	1437	99	1198
26.4	1464	1428	36	1196
26.42	1467	1408	59	1194
26.44	1472	1381	91	1191
26.46	1326	1349	-23	1189
26.48	1277	1318	-41	1187
26.5	1268	1291	-23	1184
26.52	1244	1270	-26	1182
26.54	1178	1254	-76	1180
26.56	1183	1242	-59	1177
26.58	1211	1233	-22	1175
26.6	1169	1226	-57	1173
26.62	1146	1220	-74	1170
26.64	1158	1216	-58	1168
26.66	1234	1212	22	1166
26.68	1250	1209	41	1164
26.7	1143	1206	-63	1161
26.72	1196	1203	-7	1159
26.74	1196	1201	-5	1157
26.76	1160	1199	-39	1155
26.78	1175	1197	-22	1153
26.8	1216	1196	20	1150
26.82	1163	1194	-31	1148
26.84	1183	1193	-10	1146
26.86	1153	1192	-39	1144
26.88	1161	1191	-30	1142
26.9	1117	1190	-73	1140
26.92	1154	1190	-36	1138
26.94	1150	1190	-40	1136
26.96	1185	1190	-5	1134
26.98	1160	1191	-31	1131
27.0	1146	1193	-47	1129
27.02	1163	1195	-32	1127
27.04	1126	1198	-72	1125
27.06	1218	1203	15	1123
27.08	1200	1208	-8	1121
27.1	1174	1215	-41	1119
27.12	1207	1223	-16	1118
27.14	1228	1234	-6	1116
27.16	1145	1246	-101	1114
27.18	1162	1260	-98	1112
27.2	1195	1275	-80	1110
27.22	1265	1293	-28	1108
27.24	1214	1311	-97	1106
27.26	1254	1330	-76	1104
27.28	1324	1351	-27	1102
27.3	1344	1375	-31	1101
27.32	1317	1402	-85	1099
27.34	1324	1431	-107	1097
27.36	1332	1463	-131	1095
27.38	1417	1497	-80	1093
27.4	1516	1527	-11	1092
27.42	1523	1551	-28	1090
27.44	1605	1565	40	1088
27.46	1583	1569	14	1086
27.48	1584	1560	24	1085
27.5	1570	1541	29	1083
27.52	1505	1514	-9	1081
27.54	1467	1483	-16	1080
27.56	1436	1450	-14	1078
27.58	1308	1419	-111	1076
27.6	1307	1393	-86	1075
27.62	1312	1375	-63	1073
27.64	1237	1367	-130	1071
27.66	1244	1370	-126	1070
27.68	1276	1386	-110	1068
27.7	1330	1412	-82	1067
27.72	1445	1442	3	1065
27.74	1409	1462	-53	1063
27.76	1426	1464	-38	1062
27.78	1366	1449	-83	1060
27.8	1370	1423	-53	1059
27.82	1309	1389	-80	1057
27.84	1259	1347	-88	1056
27.86	1208	1305	-97	1054
27.88	1185	1268	-83	1053
27.9	1144	1237	-93	1051
27.92	1121	1213	-92	1050
27.94	1120	1196	-76	1049
27.96	1193	1184	9	1047
27.98	1139	1175	-36	1046
28.0	1195	1170	25	1044
28.02	1187	1166	21	1043
28.04	1154	1165	-11	1042
28.06	1135	1165	-30	1040
28.08	1147	1167	-20	1039
28.1	1082	1170	-88	1037
28.12	1081	1175	-94	1036
28.14	1107	1181	-74	1035
28.16	1142	1189	-47	1033
28.18	1171	1200	-29	1032
28.2	1170	1214	-44	1031
28.22	1206	1232	-26	1030
28.24	1181	1256	-75	1028
28.26	1322	1287	35	1027
28.28	1402	1331	71	1026
28.3	1427	1392	35	1024
28.32	1530	1482	48	1023
28.34	1726	1614	112	1022
28.36	1919	1803	116	1021
28.38	2148	2065	83	1020
28.4	2503	2405	98	1018
28.42	2825	2805	20	1017
28.44	2969	3196	-227	1016
28.46	3401	3458	-57	1015
28.48	3357	3523	-166	1014
28.5	3383	3435	-52	1012
28.52	3164	3249	-85	1011
28.54	2964	2979	-15	1010
28.56	2694	2653	41	1009
28.58	2226	2323	-97	1008
28.6	2086	2031	55	1007
28.62	1729	1797	-68	1006
28.64	1567	1620	-53	1005
28.66	1366	1490	-124	1004
28.68	1282	1397	-115	1003
28.7	1156	1330	-174	1001
28.72	1137	1284	-147	1000
28.74	1142	1249	-107	999
28.76	1088	1222	-134	998
28.78	1076	1200	-124	997
28.8	1068	1183	-115	996
28.82	1072	1168	-96	995
28.84	1090	1156	-66	994
28.86	1053	1145	-92	993
28.88	1059	1135	-76	992
28.9	1071	1127	-56	991
28.92	1052	1120	-68	990
28.94	1008	1114	-106	989
28.96	1059	1109	-50	988
28.98	1027	1105	-78	987
29.0	1006	1103	-97	986
29.02	1012	1100	-88	986
29.04	1082	1098	-16	985
29.06	996	1097	-101	984
29.08	1041	1097	-56	983
29.1	1049	1097	-48	982
29.12	1037	1098	-61	981
29.14	1053	1100	-47	980
29.16	1058	1104	-46	979
29.18	981	1108	-127	978
29.2	1000	1115	-115	977
29.22	1012	1122	-110	977
29.24	1098	1130	-32	976
29.26	1127	1140	-13	975
29.28	1084	1150	-66	974
29.3	1139	1160	-21	973
29.32	1166	1169	-3	972
29.34	1184	1175	9	972
29.36	1199	1179	20	971
29.38	1180	1179	1	970
29.4	1164	1177	-13	969
29.42	1119	1173	-54	968
29.44	1157	1167	-10	967
29.46	1119	1160	-41	967
29.48	1053	1153	-100	966
29.5	1049	1147	-98	965
29.52	1057	1141	-84	964
29.54	1007	1137	-130	964
29.56	1037	1134	-97	963
29.58	1043	1132	-89	962
29.6	1050	1132	-82	961
29.62	1012	1133	-121	961
29.64	1045	1135	-90	960
29.66	1001	1139	-138	959
29.68	1001	1143	-142	958
29.7	1061	1148	-87	958
29.72	1095	1155	-60	957
29.74	1141	1163	-22	956
29.76	1112	1172	-60	956
29.78	1093	1182	-89	955
29.8	1110	1193	-83	954
29.82	1114	1207	-93	954
29.84	1177	1222	-45	953
29.86	1086	1239	-153	952
29.88	1197	1260	-63	951
29.9	1153	1284	-131	951
29.92	1173	1313	-140	950
29.94	1288	1348	-60	949
29.96	1326	1390	-64	949
29.98	1317	1440	-123	948
30.0	1357	1498	-141	948
30.02	1476	1563	-87	947
30.04	1461	1633	-172	946
30.06	1574	1710	-136	946
30.08	1720	1799	-79	945
30.1	1882	1908	-26	944
30.12	2049	2042	7	944
30.14	2391	2207	184	943
30.16	2595	2411	184	942
30.18	2992	2658	334	942
30.2	3445	2953	492	941
30.22	3862	3295	567	941
30.24	4293	3675	618	940
30.26	4744	4079	665	939
30.28	4990	4477	513	939
30.3	5304	4831	473	938
30.32	5445	5097	348	938
30.34	5486	5248	238	937
30.36	5431	5285	146	937
30.38	5085	5216	-131	936
30.4	4841	5062	-221	935
30.42	4369	4851	-482	935
30.44	4062	4628	-566	934
30.46	3748	4431	-683	934
30.48	3762	4301	-539	933
30.5	3987	4265	-278	933
30.52	4120	4331	-211	932
30.54	4460	4463	-3	931
30.56	4878	4586	292	931
30.58	5225	4684	541	930
30.6	5324	4846	478	930
30.62	5495	5162	333	929
30.64	5574	5646	-72	929
30.66	5659	6246	-587	928
30.68	5914	6800	-886	928
30.7	6117	7025	-908	927
30.72	6390	6830	-440	927
30.74	5847	6392	-545	926
30.76	5417	5864	-447	925
30.78	4910	5235	-325	925
30.8	4011	4510	-499	924
30.82	3473	3787	-314	924
30.84	2831	3160	-329	923
30.86	2357	2666	-309	923
30.88	1891	2296	-405	922
30.9	1645	2027	-382	922
30.92	1484	1834	-350	921
30.94	1406	1696	-290	921
30.96	1361	1593	-232	920
30.98	1343	1514	-171	920
31.0	1305	1452	-147	919
31.02	1308	1402	-94	919
31.04	1271	1360	-89	918
31.06	1275	1325	-50	918
31.08	1313	1295	18	917
31.1	1298	1269	29	917
31.12	1207	1247	-40	916
31.14	1169	1228	-59	916
31.16	1081	1211	-130	915
31.18	1083	1196	-113	915
31.2	1088	1184	-96	914
31.22	1055	1173	-118	914
31.24	1089	1163	-74	913
31.26	963	1155	-192	913
31.28	944	1148	-204	912
31.3	997	1142	-145	912
31.32	1045	1137	-92	911
31.34	932	1133	-201	911
31.36	896	1130	-234	910
31.38	992	1127	-135	910
31.4	946	1126	-180	909
31.42	987	1125	-138	909
31.44	920	1126	-206	908
31.46	932	1127	-195	908
31.48	960	1130	-170	907
31.5	923	1134	-211	906
31.52	925	1140	-215	906
31.54	918	1147	-229	905
31.56	873	1157	-284	905
31.58	953	1170	-217	904
31.6	947	1186	-239	904
31.62	936	1208	-272	903
31.64	956	1235	-279	903
31.66	1005	1269	-264	902
31.68	1014	1311	-297	902
31.7	1115	1363	-248	901
31.72	1106	1426	-320	901
31.74	1188	1500	-312	900
31.76	1193	1586	-393	900
31.78	1308	1681	-373	899
31.8	1397	1782	-385	899
31.82	1506	1882	-376	898
31.84	1645	1971	-326	898
31.86	1705	2040	-335	897
31.88	1769	2081	-312	897
31.9	1831	2095	-264	896
31.92	1763	2083	-320	896
31.94	1640	2051	-411	895
31.96	1557	2004	-447	894
31.98	1431	1951	-520	894
32.0	1371	1901	-530	893
32.02	1341	1861	-520	893
32.04	1216	1837	-621	892
32.06	1334	1835	-501	892
32.08	1255	1858	-603	891
32.1	1326	1910	-584	891
32.12	1475	1992	-517	890
32.14	1602	2105	-503	890
32.16	1795	2247	-452	889
32.18	1916	2409	-493	889
32.2	2177	2578	-401	888
32.22	2476	2726	-250	887
32.24	2745	2818	-73	887
32.26	2887	2834	53	886
32.28	2952	2782	170	886
32.3	2697	2685	12	885
32.32	2445	2553	-108	885
32.34	2229	2391	-162	884
32.36	1834	2213	-379	884
32.38	1670	2036	-366	883
32.4	1431	1871	-440	883
32.42	1320	1728	-408	882
32.44	1220	1605	-385	881
32.46	1108	1503	-395	881
32.48	1099	1419	-320	880
32.5	1053	1351	-298	880
32.52	1056	1295	-239	879
32.54	1084	1249	-165	879
32.56	1108	1212	-104	878
32.58	1042	1182	-140	878
32.6	1080	1157	-77	877
32.62	1091	1136	-45	876
32.64	1139	1119	20	876
32.66	1078	1105	-27	875
32.68	1109	1093	16	875
32.7	1092	1082	10	874
32.72	1071	1073	-2	874
32.74	1046	1065	-19	873
32.76	1122	1058	64	873
32.78	1118	1052	66	872
32.8	1100	1046	54	871
32.82	1041	1042	-1	871
32.84	1014	1037	-23	870
32.86	1077	1034	43	870
32.88	988	1031	-43	869
32.9	1012	1028	-16	869
32.92	1097	1025	72	868
32.94	1119	1023	96	867
32.96	1165	1022	143	867
32.98	1253	1019	234	866
33.0	1247	1018	229	866
33.02	1227	1017	210	865
33.04	1342	1016	326	865
33.06	1339	1016	323	864
33.08	1406	1017	389	863
33.1	1384	1017	367	863
33.12	1308	1017	291	862
33.14	1188	1018	170	862
33.16	1166	1019	147	861
33.18	1083	1020	63	861
33.2	1028	1021	7	860
33.22	988	1022	-34	859
33.24	1005	1024	-19	859
33.26	993	1025	-32	858
33.28	999	1028	-29	858
33.3	931	1030	-99	857
33.32	977	1033	-56	857
33.34	944	1036	-92	856
33.36	988	1039	-51	855
33.38	972	1043	-71	855
33.4	974	1047	-73	854
33.42	957	1051	-94	854
33.44	876	1056	-180	853
33.46	910	1061	-151	852
33.48	904	1067	-163	852
33.5	973	1073	-100	851
33.52	925	1080	-155	851
33.54	964	1087	-123	850
33.56	971	1096	-125	850
33.58	932	1105	-173	849
33.6	966	1114	-148	848
33.62	983	1125	-142	848
33.64	886	1137	-251	847
33.66	999	1150	-151	847
33.68	1074	1164	-90	846
33.7	988	1179	-191	845
33.72	1012	1197	-185	845
33.74	1061	1216	-155	844
33.76	1088	1237	-149	844
33.78	1044	1259	-215	843
33.8	1140	1286	-146	842
33.82	1134	1316	-182	842
33.84	1162	1350	-188	841
33.86	1222	1390	-168	841
33.88	1258	1435	-177	840
33.9	1316	1488	-172	840
33.92	1350	1551	-201	839
33.94	1459	1627	-168	838
33.96	1619	1720	-101	838
33.98	1660	1838	-178	837
34.0	1926	1994	-68	837
34.02	2219	2208	11	836
34.04	2492	2510	-18	835
34.06	3045	2936	109	835
34.08	3541	3526	15	834
34.1	4157	4302	-145	834
34.12	4941	5237	-296	833
34.14	5496	6190	-694	832
34.16	6221	6939	-718	832
34.18	6655	7349	-694	831
34.2	7269	7467	-198	831
34.22	7541	7484	57	830
34.24	7555	7545	10	829
34.26	7573	7709	-136	829
34.28	8111	8024	87	828
34.3	8710	8558	152	828
34.32	9308	9278	30	827
34.34	9397	9920	-523	826
34.36	9723	10134	-411	826
34.38	10173	9881	292	825
34.4	9714	9438	276	825
34.42	9019	9018	1	824
34.44	8171	8597	-426	823
34.46	7393	8115	-722	823
34.48	7167	7653	-486	822
34.5	6921	7345	-424	822
34.52	6946	7263	-317	821
34.54	7063	7397	-334	820
34.56	7463	7692	-229	820
34.58	8197	8073	124	819
34.6	8468	8470	-2	818
34.62	8914	8845	69	818
34.64	8854	9192	-338	817
34.66	9204	9511	-307	817
34.68	9289	9802	-513	816
34.7	9439	10048	-609	815
34.72	9759	10225	-466	815
34.74	10118	10289	-171	814
34.76	10205	10196	9	814
34.78	10514	9934	580	813
34.8	10251	9521	730	812
34.82	9935	8986	949	812
34.84	9370	8354	1016	811
34.86	8324	7651	673	811
34.88	7339	6913	426	810
34.9	6653	6174	479	809
34.92	6089	5468	621	809
34.94	5435	4821	614	808
34.96	5090	4248	842	808
34.98	4827	3752	1075	807
35.0	4666	3331	1335	806
35.02	4448	2979	1469	806
35.04	4131	2687	1444	805
35.06	3671	2445	1226	804
35.08	3244	2247	997	804
35.1	2980	2084	896	803
35.12	2619	1949	670	803
35.14	2410	1836	574	802
35.16	2101	1741	360	801
35.18	1936	1661	275	801
35.2	1728	1592	136	800
35.22	1635	1532	103	800
35.24	1518	1479	39	799
35.26	1482	1433	49	798
35.28	1458	1391	67	798
35.3	1453	1354	99	797
35.32	1428	1321	107	796
35.34	1395	1291	104	796
35.36	1392	1263	129	795
35.38	1422	1238	184	795
35.4	1406	1216	190	794
35.42	1412	1195	217	793
35.44	1324	1176	148	793
35.46	1331	1159	172	792
35.48	1269	1144	125	792
35.5	1215	1130	85	791
35.52	1152	1117	35	790
35.54	1090	1105	-15	790
35.56	1043	1095	-52	789
35.58	1063	1086	-23	789
35.6	1045	1078	-33	788
35.62	995	1071	-76	787
35.64	1008	1066	-58	787
35.66	990	1063	-73	786
35.68	1012	1062	-50	785
35.7	1061	1064	-3	785
35.72	1064	1070	-6	784
35.74	1022	1081	-59	784
35.76	1081	1101	-20	783
35.78	1158	1130	28	782
35.8	1252	1172	80	782
35.82	1229	1226	3	781
35.84	1357	1289	68	781
35.86	1282	1349	-67	780
35.88	1291	1389	-98	779
35.9	1368	1397	-29	779
35.92	1268	1383	-115	778
35.94	1280	1361	-81	777
35.96	1226	1338	-112	777
35.98	1210	1312	-102	776
36.0	1235	1287	-52	776
36.02	1256	1269	-13	775
36.04	1230	1268	-38	774
36.06	1248	1289	-41	774
36.08	1329	1331	-2	773
36.1	1339	1386	-47	773
36.12	1421	1440	-19	772
36.14	1437	1483	-46	771
36.16	1550	1516	34	771
36.18	1594	1541	53	770
36.2	1524	1546	-22	769
36.22	1452	1517	-65	769
36.24	1423	1461	-38	768
36.26	1339	1394	-55	768
36.28	1343	1327	16	767
36.3	1310	1260	50	766
36.32	1183	1193	-10	766
36.34	1080	1129	-49	765
36.36	1052	1073	-21	765
36.38	940	1028	-88	764
36.4	914	993	-79	763
36.42	880	966	-86	763
36.44	860	945	-85	762
36.46	809	929	-120	761
36.48	856	917	-61	761
36.5	841	907	-66	760
36.52	872	899	-27	760
36.54	835	893	-58	759
36.56	806	887	-81	758
36.58	804	882	-78	758
36.6	819	878	-59	757
36.62	755	874	-119	757
36.64	845	870	-25	756
36.66	819	867	-48	755
36.68	734	865	-131	755
36.7	768	862	-94	754
36.72	799	860	-61	753
36.74	822	858	-36	753
36.76	845	857	-12	752
36.78	813	855	-42	752
36.8	831	854	-23	751
36.82	869	853	16	750
36.84	814	852	-38	750
36.86	853	851	2	749
36.88	840	851	-11	749
36.9	859	850	9	748
36.92	920	850	70	747
36.94	932	850	82	747
36.96	959	850	109	746
36.98	1013	849	164	746
37.0	1098	849	249	745
37.02	1135	850	285	744
37.04	1168	851	317	744
37.06	1366	853	513	743
37.08	1370	854	516	742
37.1	1506	856	650	742
37.12	1601	858	743	741
37.14	1635	860	775	741
37.16	1552	863	689	740
37.18	1526	866	660	739
37.2	1522	870	652	739
37.22	1324	874	450	738
37.24	1258	878	380	738
37.26	1217	883	334	737
37.28	1132	889	243	736
37.3	1093	896	197	736
37.32	951	903	48	735
37.34	935	912	23	735
37.36	929	922	7	734
37.38	904	933	-29	733
37.4	873	947	-74	733
37.42	826	963	-137	732
37.44	877	981	-104	732
37.46	832	1004	-172	731
37.48	890	1032	-142	730
37.5	875	1066	-191	730
37.52	824	1109	-285	729
37.54	923	1163	-240	729
37.56	902	1230	-328	728
37.58	916	1314	-398	727
37.6	1077	1418	-341	727
37.62	1125	1546	-421	726
37.64	1234	1700	-466	726
37.66	1345	1880	-535	725
37.68	1566	2087	-521	724
37.7	1847	2314	-467	724
37.72	2212	2549	-337	723
37.74	2416	2771	-355	723
37.76	2812	2953	-141	722
37.78	3129	3072	57	721
37.8	3373	3116	257	721
37.82	3423	3092	331	720
37.84	3241	3011	230	720
37.86	3019	2884	135	719
37.88	2704	2719	-15	718
37.9	2479	2526	-47	718
