Repository: jhamlin-ufl/synthesizability

# synthesizability

Data, fits and code for

> G. D. Di Gianluca *et al.*, *Experimental Evaluation of High-Throughput Structure Predictions*,
> [arXiv:2611.09671](https://arxiv.org/abs/2611.09671) (2026).

We arc-melted 34 ternary compounds predicted to be stable or nearly stable and identified the
phases that formed by powder X-ray diffraction and Rietveld refinement.

## Contents

| Path | What it holds |
|---|---|
| `Supplement.pdf` | the Supplementary Information |
| `samples/` | one folder per target, named by its formula in Table 1: synthesis records, X-ray scans and GSAS-II fits |
| `tables/` | the targets, buttons, scans and fits as CSV tables; the candidate lists |
| `computed/` | P_disorder and the dynamical-stability (phonon) results |
| `databases/` | OQMD, Materials Project and Alexandria entries for each chemical system, and the search-match structures |
| `instruments/` | GSAS-II instrument profiles of the two diffractometers |
| `results/` | the generated tables and figures |
| `workflow/` | the pipeline (`Snakefile`), its scripts and library code |

## Finding a sample

Open `samples/<formula>/README.md`, for example `samples/ZrPt5Si/README.md`. It gives the Table 1
row and outcome, the buttons and scans, the fit of record and the contrast fits, and where the
database entries for the chemical system are. `samples/README.md` explains the file formats and
how to rerun a fit.

## Not included

ICDD PDF-5+ cards and MDI JADE work files are licensed and not redistributed. No deposited fit
uses an ICDD card. `samples/EXCLUDED.md` lists the files left out.

File: data/raw/0538_HM_CoSiY/0538_XRD_fit.txt (part 1 of 4)
HardwareIndicator=65519
Wavelength = 1.54059Å, !5.0°/120.0°/0.02°/1(s), I(p)=18890/363, Cu(45kV,40mA), Sunday, March 01, 2026, 2:55 PM
Angle	I(o)	I(c)	I(d)	I(b)
5.0	3558	3502	56	3495
5.02	3471	3507	-36	3499
5.04	3476	3512	-36	3504
5.06	3558	3516	42	3509
5.08	3447	3521	-74	3514
5.1	3496	3526	-30	3519
5.12	3581	3531	50	3523
5.14	3437	3536	-99	3528
5.16	3519	3541	-22	3533
5.18	3492	3545	-53	3538
5.2	3457	3550	-93	3543
5.22	3467	3555	-88	3548
5.24	3629	3560	69	3552
5.26	3499	3565	-66	3557
5.28	3403	3569	-166	3562
5.3	3505	3574	-69	3567
5.32	3455	3579	-124	3571
5.34	3495	3584	-89	3576
5.36	3426	3588	-162	3581
5.38	3487	3593	-106	3586
5.4	3542	3598	-56	3591
5.42	3536	3603	-67	3595
5.44	3563	3607	-44	3600
5.46	3518	3612	-94	3605
5.48	3584	3617	-33	3610
5.5	3480	3622	-142	3614
5.52	3437	3626	-189	3619
5.54	3538	3631	-93	3624
5.56	3622	3636	-14	3628
5.58	3623	3640	-17	3633
5.6	3507	3645	-138	3638
5.62	3576	3650	-74	3642
5.64	3706	3655	51	3647
5.66	3662	3659	3	3652
5.68	3521	3664	-143	3656
5.7	3605	3668	-63	3661
5.72	3604	3673	-69	3666
5.74	3604	3678	-74	3670
5.76	3608	3682	-74	3675
5.78	3626	3687	-61	3680
5.8	3593	3692	-99	3684
5.82	3637	3696	-59	3689
5.84	3591	3701	-110	3693
5.86	3587	3705	-118	3698
5.88	3617	3710	-93	3702
5.9	3508	3714	-206	3707
5.92	3681	3719	-38	3711
5.94	3632	3723	-91	3716
5.96	3673	3728	-55	3720
5.98	3633	3732	-99	3725
6.0	3629	3737	-108	3729
6.02	3628	3741	-113	3734
6.04	3673	3746	-73	3738
6.06	3626	3750	-124	3743
6.08	3716	3754	-38	3747
6.1	3676	3759	-83	3751
6.12	3639	3763	-124	3756
6.14	3694	3767	-73	3760
6.16	3777	3772	5	3764
6.18	3740	3776	-36	3769
6.2	3707	3780	-73	3773
6.22	3672	3785	-113	3777
6.24	3736	3789	-53	3781
6.26	3681	3793	-112	3786
6.28	3734	3797	-63	3790
6.3	3754	3801	-47	3794
6.32	3650	3806	-156	3798
6.34	3711	3810	-99	3802
6.36	3813	3814	-1	3807
6.38	3702	3818	-116	3811
6.4	3719	3822	-103	3815
6.42	3766	3826	-60	3819
6.44	3749	3830	-81	3823
6.46	3737	3834	-97	3827
6.48	3743	3838	-95	3831
6.5	3854	3842	12	3835
6.52	3856	3846	10	3839
6.54	3795	3850	-55	3843
6.56	3871	3854	17	3847
6.58	3816	3858	-42	3851
6.6	3923	3862	61	3855
6.62	3758	3866	-108	3858
6.64	3857	3870	-13	3862
6.66	3880	3873	7	3866
6.68	3880	3877	3	3870
6.7	3845	3881	-36	3874
6.72	3985	3885	100	3877
6.74	3885	3888	-3	3881
6.76	3677	3892	-215	3885
6.78	3938	3896	42	3888
6.8	3838	3899	-61	3892
6.82	3907	3903	4	3896
6.84	3909	3907	2	3899
6.86	3839	3910	-71	3903
6.88	3885	3914	-29	3906
6.9	3855	3917	-62	3910
6.92	3952	3921	31	3913
6.94	3936	3924	12	3917
6.96	3860	3927	-67	3920
6.98	4006	3931	75	3923
7.0	3961	3934	27	3927
7.02	3914	3937	-23	3930
7.04	3962	3941	21	3933
7.06	3926	3944	-18	3936
7.08	3946	3947	-1	3940
7.1	3751	3950	-199	3943
7.12	3867	3953	-86	3946
7.14	3954	3957	-3	3949
7.16	3858	3960	-102	3952
7.18	3901	3963	-62	3955
7.2	3937	3966	-29	3958
7.22	3929	3969	-40	3961
7.24	3965	3972	-7	3964
7.26	4033	3975	58	3967
7.28	3937	3978	-41	3970
7.3	4099	3980	119	3973
7.32	4016	3983	33	3976
7.34	3936	3986	-50	3979
7.36	3892	3989	-97	3981
7.38	3891	3992	-101	3984
7.4	3898	3994	-96	3987
7.42	3909	3997	-88	3989
7.44	4009	4000	9	3992
7.46	3905	4002	-97	3995
7.48	3954	4005	-51	3997
7.5	3985	4007	-22	4000
7.52	4068	4010	58	4002
7.54	4014	4012	2	4005
7.56	4049	4014	35	4007
7.58	3919	4017	-98	4009
7.6	3957	4019	-62	4012
7.62	3948	4021	-73	4014
7.64	4042	4024	18	4016
7.66	3813	4026	-213	4018
7.68	4023	4028	-5	4021
7.7	4091	4030	61	4023
7.72	3933	4032	-99	4025
7.74	3966	4034	-68	4027
7.76	4019	4036	-17	4029
7.78	4007	4038	-31	4031
7.8	3982	4040	-58	4033
7.82	3963	4042	-79	4035
7.84	3970	4044	-74	4036
7.86	4048	4046	2	4038
7.88	3994	4047	-53	4040
7.9	3971	4049	-78	4042
7.92	4031	4051	-20	4043
7.94	4073	4052	21	4045
7.96	3989	4054	-65	4046
7.98	4020	4055	-35	4048
8.0	4106	4057	49	4050
8.02	4054	4058	-4	4051
8.04	3916	4060	-144	4052
8.06	4097	4061	36	4054
8.08	4080	4062	18	4055
8.1	4032	4064	-32	4056
8.12	4092	4065	27	4057
8.14	4083	4066	17	4059
8.16	4064	4067	-3	4060
8.18	4007	4068	-61	4061
8.2	4175	4069	106	4062
8.22	4048	4070	-22	4063
8.24	4035	4071	-36	4064
8.26	4049	4072	-23	4065
8.28	3941	4073	-132	4065
8.3	4057	4074	-17	4066
8.32	4080	4074	6	4067
8.34	4254	4075	179	4068
8.36	4023	4076	-53	4068
8.38	3979	4076	-97	4069
8.4	4090	4077	13	4069
8.42	4003	4077	-74	4070
8.44	4025	4078	-53	4070
8.46	4155	4078	77	4071
8.48	4094	4079	15	4071
8.5	4181	4079	102	4071
8.52	4126	4079	47	4072
8.54	4099	4079	20	4072
8.56	4187	4080	107	4072
8.58	4140	4080	60	4073
8.6	4075	4080	-5	4073
8.62	3986	4081	-95	4073
8.64	4131	4081	50	4073
8.66	4123	4081	42	4074
8.68	4216	4081	135	4074
8.7	4054	4082	-28	4074
8.72	4079	4082	-3	4075
8.74	4102	4083	19	4075
8.76	4203	4083	120	4076
8.78	4043	4084	-41	4076
8.8	4034	4084	-50	4077
8.82	4018	4085	-67	4078
8.84	4002	4086	-84	4078
8.86	4154	4087	67	4079
8.88	4127	4088	39	4080
8.9	4168	4089	79	4081
8.92	4075	4090	-15	4082
8.94	4137	4091	46	4084
8.96	4141	4092	49	4085
8.98	4055	4094	-39	4087
9.0	4012	4096	-84	4088
9.02	4083	4097	-14	4090
9.04	4069	4099	-30	4092
9.06	4151	4101	50	4094
9.08	4127	4103	24	4096
9.1	4206	4106	100	4098
9.12	4072	4108	-36	4101
9.14	4076	4111	-35	4104
9.16	4163	4114	49	4106
9.18	4142	4117	25	4110
9.2	4205	4120	85	4113
9.22	4231	4124	107	4116
9.24	4196	4127	69	4120
9.26	4157	4131	26	4124
9.28	4090	4135	-45	4128
9.3	4164	4139	25	4132
9.32	4148	4144	4	4137
9.34	4202	4149	53	4141
9.36	4184	4154	30	4146
9.38	4241	4159	82	4152
9.4	4270	4164	106	4157
9.42	4363	4170	193	4163
9.44	4118	4176	-58	4169
9.46	4131	4183	-52	4175
9.48	4147	4189	-42	4182
9.5	4299	4196	103	4189
9.52	4174	4203	-29	4196
9.54	4236	4211	25	4203
9.56	4200	4218	-18	4211
9.58	4221	4226	-5	4219
9.6	4300	4235	65	4227
9.62	4255	4244	11	4236
9.64	4337	4253	84	4245
9.66	4189	4262	-73	4255
9.68	4357	4272	85	4264
9.7	4213	4282	-69	4274
9.72	4277	4292	-15	4285
9.74	4372	4303	69	4296
9.76	4235	4314	-79	4307
9.78	4258	4326	-68	4318
9.8	4263	4338	-75	4330
9.82	4183	4350	-167	4342
9.84	4427	4362	65	4355
9.86	4302	4375	-73	4368
9.88	4284	4389	-105	4381
9.9	4296	4402	-106	4395
9.92	4293	4416	-123	4409
9.94	4419	4430	-11	4423
9.96	4442	4445	-3	4437
9.98	4379	4460	-81	4452
10.0	4440	4475	-35	4467
10.02	4544	4490	54	4483
10.04	4445	4506	-61	4498
10.06	4304	4521	-217	4514
10.08	4446	4537	-91	4530
10.1	4420	4554	-134	4546
10.12	4396	4570	-174	4563
10.14	4603	4587	16	4579
10.16	4618	4604	14	4596
10.18	4444	4621	-177	4613
10.2	4400	4638	-238	4631
10.22	4567	4656	-89	4648
10.24	4561	4673	-112	4666
10.26	4617	4691	-74	4684
10.28	4680	4709	-29	4701
10.3	4645	4727	-82	4719
10.32	4546	4745	-199	4738
10.34	4582	4763	-181	4756
10.36	4677	4782	-105	4774
10.38	4670	4800	-130	4793
10.4	4765	4819	-54	4811
10.42	4749	4837	-88	4830
10.44	4759	4856	-97	4848
10.46	4886	4875	11	4867
10.48	4719	4893	-174	4886
10.5	4910	4912	-2	4905
10.52	4767	4931	-164	4924
10.54	4861	4950	-89	4942
10.56	4911	4969	-58	4961
10.58	4849	4988	-139	4980
10.6	5124	5006	118	4999
10.62	4936	5025	-89	5018
10.64	4925	5044	-119	5037
10.66	4944	5063	-119	5055
10.68	5058	5081	-23	5074
10.7	4949	5100	-151	5093
10.72	5079	5119	-40	5111
10.74	5016	5137	-121	5130
10.76	5040	5156	-116	5148
10.78	5072	5174	-102	5166
10.8	5297	5192	105	5185
10.82	5276	5210	66	5203
10.84	5033	5228	-195	5221
10.86	5157	5246	-89	5239
10.88	5371	5264	107	5256
10.9	5165	5281	-116	5274
10.92	5237	5299	-62	5291
10.94	5362	5316	46	5308
10.96	5263	5333	-70	5325
10.98	5300	5350	-50	5342
11.0	5294	5366	-72	5359
11.02	5127	5383	-256	5375
11.04	5259	5399	-140	5391
11.06	5414	5415	-1	5407
11.08	5389	5430	-41	5423
11.1	5375	5446	-71	5438
11.12	5392	5461	-69	5454
11.14	5621	5476	145	5469
11.16	5527	5491	36	5483
11.18	5466	5505	-39	5498
11.2	5592	5519	73	5512
11.22	5562	5533	29	5525
11.24	5534	5546	-12	5539
11.26	5512	5559	-47	5552
11.28	5610	5572	38	5565
11.3	5640	5585	55	5577
11.32	5742	5597	145	5589
11.34	5652	5609	43	5601
11.36	5766	5620	146	5612
11.38	5657	5631	26	5623
11.4	5685	5641	44	5634
11.42	5696	5652	44	5644
11.44	5731	5661	70	5654
11.46	5716	5671	45	5663
11.48	5739	5680	59	5672
11.5	5812	5688	124	5681
11.52	5782	5696	86	5689
11.54	5706	5704	2	5696
11.56	5656	5711	-55	5703
11.58	5807	5717	90	5710
11.6	5763	5724	39	5716
11.62	5768	5729	39	5722
11.64	5859	5734	125	5727
11.66	5753	5739	14	5732
11.68	5667	5743	-76	5736
11.7	5868	5747	121	5739
11.72	5767	5750	17	5742
11.74	5778	5752	26	5745
11.76	5749	5754	-5	5747
11.78	5743	5755	-12	5748
11.8	5669	5756	-87	5749
11.82	5655	5756	-101	5749
11.84	5788	5756	32	5748
11.86	5806	5755	51	5747
11.88	5814	5753	61	5746
11.9	5619	5751	-132	5743
11.92	5676	5748	-72	5741
11.94	5646	5745	-99	5737
11.96	5880	5741	139	5733
11.98	5660	5736	-76	5729
12.0	5733	5731	2	5724
12.02	5483	5726	-243	5718
12.04	5681	5719	-38	5712
12.06	5569	5713	-144	5705
12.08	5682	5706	-24	5698
12.1	5582	5698	-116	5690
12.12	5674	5690	-16	5682
12.14	5566	5681	-115	5674
12.16	5650	5672	-22	5664
12.18	5548	5662	-114	5655
12.2	5579	5652	-73	5644
12.22	5499	5641	-142	5634
12.24	5515	5630	-115	5623
12.26	5491	5619	-128	5611
12.28	5518	5607	-89	5599
12.3	5408	5594	-186	5587
12.32	5535	5581	-46	5574
12.34	5328	5568	-240	5561
12.36	5459	5554	-95	5547
12.38	5344	5540	-196	5533
12.4	5387	5526	-139	5518
12.42	5340	5511	-171	5503
12.44	5378	5496	-118	5488
12.46	5306	5480	-174	5472
12.48	5213	5464	-251	5456
12.5	5336	5447	-111	5440
12.52	5230	5431	-201	5423
12.54	5222	5414	-192	5406
12.56	5256	5396	-140	5389
12.58	5105	5378	-273	5371
12.6	5150	5360	-210	5353
12.62	5093	5342	-249	5334
12.64	5304	5323	-19	5316
12.66	5189	5304	-115	5296
12.68	5149	5285	-136	5277
12.7	5067	5265	-198	5257
12.72	5057	5245	-188	5238
12.74	4953	5225	-272	5217
12.76	5034	5204	-170	5197
12.78	5074	5184	-110	5176
12.8	5110	5163	-53	5155
12.82	4969	5141	-172	5134
12.84	5021	5120	-99	5112
12.86	5038	5098	-60	5091
12.88	5003	5076	-73	5069
12.9	5140	5054	86	5047
12.92	5007	5032	-25	5024
12.94	4954	5009	-55	5002
12.96	4925	4986	-61	4979
12.98	4854	4963	-109	4956
13.0	4900	4940	-40	4933
13.02	4747	4917	-170	4910
13.04	4703	4893	-190	4886
13.06	4642	4870	-228	4862
13.08	4574	4846	-272	4839
13.1	4694	4822	-128	4815
13.12	4600	4798	-198	4791
13.14	4520	4774	-254	4766
13.16	4429	4750	-321	4742
13.18	4508	4725	-217	4718
13.2	4515	4701	-186	4693
13.22	4505	4676	-171	4669
13.24	4480	4651	-171	4644
13.26	4420	4627	-207	4619
13.28	4355	4602	-247	4594
13.3	4369	4577	-208	4569
13.32	4369	4552	-183	4544
13.34	4257	4527	-270	4519
13.36	4389	4502	-113	4494
13.38	4326	4476	-150	4469
13.4	4209	4451	-242	4444
13.42	4216	4426	-210	4419
13.44	4315	4401	-86	4394
13.46	4256	4376	-120	4368
13.48	4119	4350	-231	4343
13.5	4181	4325	-144	4318
13.52	4058	4300	-242	4293
13.54	4186	4275	-89	4267
13.56	3994	4250	-256	4242
13.58	4145	4225	-80	4217
13.6	4078	4200	-122	4192
13.62	3928	4175	-247	4167
13.64	3994	4150	-156	4142
13.66	3998	4125	-127	4117
13.68	3906	4100	-194	4092
13.7	3936	4075	-139	4068
13.72	3910	4050	-140	4043
13.74	3940	4026	-86	4018
13.76	3907	4001	-94	3994
13.78	3879	3977	-98	3970
13.8	3871	3953	-82	3945
13.82	3794	3929	-135	3921
13.84	3887	3905	-18	3897
13.86	3912	3881	31	3873
13.88	3945	3857	88	3850
13.9	3779	3834	-55	3826
13.92	3723	3810	-87	3803
13.94	3772	3787	-15	3780
13.96	3735	3764	-29	3757
13.98	3753	3741	12	3734
14.0	3773	3718	55	3711
14.02	3601	3696	-95	3689
14.04	3599	3674	-75	3666
14.06	3695	3652	43	3644
14.08	3602	3630	-28	3622
14.1	3518	3608	-90	3601
14.12	3571	3586	-15	3579
14.14	3572	3565	7	3558
14.16	3507	3544	-37	3536
14.18	3624	3523	101	3515
14.2	3527	3502	25	3495
14.22	3456	3481	-25	3474
14.24	3332	3461	-129	3453
14.26	3457	3441	16	3433
14.28	3501	3420	81	3413
14.3	3412	3401	11	3393
14.32	3371	3381	-10	3373
14.34	3333	3361	-28	3354
14.36	3274	3342	-68	3334
14.38	3401	3322	79	3315
14.4	3404	3303	101	3296
14.42	3311	3285	26	3277
14.44	3289	3266	23	3258
14.46	3291	3247	44	3240
14.48	3363	3229	134	3221
14.5	3317	3211	106	3203
14.52	3374	3193	181	3185
14.54	3321	3175	146	3167
14.56	3348	3157	191	3150
14.58	3118	3139	-21	3132
14.6	3157	3122	35	3115
14.62	3190	3105	85	3097
14.64	3262	3088	174	3080
14.66	3103	3071	32	3063
14.68	3061	3054	7	3047
14.7	3174	3037	137	3030
14.72	3152	3021	131	3014
14.74	3120	3005	115	2997
14.76	3072	2989	83	2981
14.78	3097	2973	124	2965
14.8	3083	2957	126	2949
14.82	3151	2941	210	2934
14.84	3000	2926	74	2918
14.86	2990	2910	80	2903
14.88	2963	2895	68	2888
14.9	3047	2880	167	2873
14.92	2997	2865	132	2858
14.94	2991	2850	141	2843
14.96	2920	2836	84	2828
14.98	2933	2821	112	2814
15.0	2852	2807	45	2799
15.02	2991	2793	198	2785
15.04	2981	2779	202	2771
15.06	2821	2765	56	2757
15.08	2822	2751	71	2744
15.1	2933	2737	196	2730
15.12	2964	2724	240	2717
15.14	2836	2711	125	2703
15.16	2810	2698	112	2690
15.18	2781	2685	96	2677
15.2	2769	2672	97	2664
15.22	2793	2659	134	2651
15.24	2800	2646	154	2639
15.26	2822	2634	188	2626
15.28	2766	2621	145	2614
15.3	2621	2609	12	2602
15.32	2635	2597	38	2590
15.34	2713	2585	128	2578
15.36	2744	2573	171	2566
15.38	2738	2562	176	2554
15.4	2723	2550	173	2543
15.42	2626	2539	87	2531
15.44	2646	2527	119	2520
15.46	2621	2516	105	2509
15.48	2592	2505	87	2498
15.5	2587	2494	93	2487
15.52	2549	2483	66	2476
15.54	2550	2473	77	2465
15.56	2623	2462	161	2455
15.58	2469	2452	17	2444
15.6	2536	2441	95	2434
15.62	2563	2431	132	2424
15.64	2560	2421	139	2414
15.66	2483	2411	72	2404
15.68	2540	2401	139	2394
15.7	2420	2392	28	2384
15.72	2446	2382	64	2374
15.74	2369	2372	-3	2365
15.76	2374	2363	11	2356
15.78	2424	2354	70	2346
15.8	2479	2345	134	2337
15.82	2280	2336	-56	2328
15.84	2410	2327	83	2319
15.86	2366	2318	48	2310
15.88	2395	2309	86	2302
15.9	2382	2300	82	2293
15.92	2303	2292	11	2285
15.94	2386	2284	102	2276
15.96	2325	2275	50	2268
15.98	2356	2267	89	2260
16.0	2420	2259	161	2252
16.02	2353	2251	102	2244
16.04	2415	2243	172	2236
16.06	2201	2235	-34	2228
16.08	2278	2228	50	2220
16.1	2324	2221	103	2213
16.12	2251	2213	38	2205
16.14	2252	2206	46	2198
16.16	2271	2198	73	2191
16.18	2316	2191	125	2183
16.2	2316	2184	132	2176
16.22	2183	2177	6	2169
16.24	2159	2170	-11	2163
16.26	2205	2164	41	2156
16.28	2202	2157	45	2149
16.3	2159	2150	9	2142
16.32	2124	2144	-20	2136
16.34	2122	2137	-15	2129
16.36	2163	2131	32	2123
16.38	2157	2125	32	2117
16.4	2057	2119	-62	2111
16.42	2169	2113	56	2105
16.44	2175	2107	68	2099
16.46	2134	2101	33	2093
16.48	2119	2095	24	2087
16.5	2156	2089	67	2081
16.52	2114	2083	31	2075
16.54	2061	2078	-17	2070
16.56	2075	2072	3	2064
16.58	2048	2067	-19	2059
16.6	2091	2062	29	2053
16.62	2077	2056	21	2048
16.64	2105	2051	54	2043
16.66	2017	2047	-30	2038
16.68	2072	2041	31	2033
16.7	2070	2037	33	2028
16.72	2091	2032	59	2023
16.74	2035	2027	8	2018
16.76	2013	2022	-9	2013
16.78	2028	2018	10	2009
16.8	1992	2013	-21	2004
16.82	2004	2009	-5	2000
16.84	2062	2004	58	1995
16.86	2040	2000	40	1991
16.88	2040	1996	44	1986
16.9	2037	1991	46	1982
16.92	2012	1987	25	1978
16.94	2039	1983	56	1974
16.96	2051	1979	72	1970
16.98	2079	1975	104	1966
17.0	2119	1971	148	1962
17.02	2149	1968	181	1958
17.04	2092	1964	128	1954
17.06	2044	1960	84	1950
17.08	1998	1957	41	1946
17.1	1955	1953	2	1943
17.12	1924	1950	-26	1939
17.14	1943	1946	-3	1936
17.16	1940	1943	-3	1932
17.18	1924	1940	-16	1929
17.2	1957	1937	20	1925
17.22	1945	1934	11	1922
17.24	1897	1931	-34	1919
17.26	1885	1928	-43	1916
17.28	1967	1925	42	1912
17.3	1977	1922	55	1909
17.32	1867	1920	-53	1906
17.34	1843	1917	-74	1903
17.36	1902	1915	-13	1900
17.38	1850	1912	-62	1897
17.4	1843	1910	-67	1894
17.42	1896	1908	-12	1891
17.44	1858	1906	-48	1889
17.46	1871	1904	-33	1886
17.48	1866	1903	-37	1883
17.5	1913	1901	12	1880
17.52	1896	1900	-4	1878
17.54	1950	1900	50	1875
17.56	1862	1899	-37	1873
17.58	1807	1899	-92	1870
17.6	1902	1900	2	1868
17.62	1916	1901	15	1865
17.64	1986	1904	82	1863
17.66	1959	1908	51	1860
17.68	2036	1914	122	1858
17.7	1982	1922	60	1856
17.72	2122	1934	188	1853
17.74	2186	1950	236	1851
17.76	2180	1970	210	1849
17.78	2283	1995	288	1847
17.8	2381	2023	358	1845
17.82	2498	2049	449	1842
17.84	2507	2067	440	1840
17.86	2448	2060	388	1838
17.88	2468	2027	441	1836
17.9	2341	1989	352	1834
17.92	2255	1947	308	1832
17.94	2189	1914	275	1830
17.96	2144	1892	252	1829
17.98	1991	1878	113	1827
18.0	2046	1870	176	1825
18.02	1990	1865	125	1823
18.04	2010	1864	146	1821
18.06	2044	1864	180	1820
18.08	2089	1868	221	1818
18.1	1984	1876	108	1816
18.12	2095	1889	206	1814
18.14	2164	1907	257	1813
18.16	2228	1926	302	1811
18.18	2233	1941	292	1810
18.2	2140	1935	205	1808
18.22	2209	1910	299	1807
18.24	2009	1886	123	1805
18.26	2040	1859	181	1804
18.28	1906	1840	66	1802
18.3	1859	1828	31	1801
18.32	1822	1821	1	1800
18.34	1788	1817	-29	1798
18.36	1826	1813	13	1797
18.38	1786	1810	-24	1796
18.4	1831	1808	23	1794
18.42	1842	1806	36	1793
18.44	1875	1804	71	1792
18.46	1878	1802	76	1791
18.48	1754	1800	-46	1789
18.5	1772	1799	-27	1788
18.52	1777	1797	-20	1787
18.54	1795	1796	-1	1786
18.56	1820	1795	25	1785
18.58	1774	1794	-20	1784
18.6	1829	1792	37	1783
18.62	1782	1791	-9	1782
18.64	1807	1789	18	1781
18.66	1819	1788	31	1780
18.68	1752	1787	-35	1779
18.7	1785	1786	-1	1778
18.72	1760	1785	-25	1777
18.74	1734	1784	-50	1776
18.76	1823	1784	39	1775
18.78	1804	1783	21	1774
18.8	1765	1782	-17	1774
18.82	1797	1781	16	1773
18.84	1676	1780	-104	1772
18.86	1710	1779	-69	1771
18.88	1753	1778	-25	1770
18.9	1787	1778	9	1770
18.92	1727	1777	-50	1769
18.94	1770	1776	-6	1768
18.96	1810	1776	34	1768
18.98	1766	1775	-9	1767
19.0	1718	1774	-56	1766
19.02	1685	1774	-89	1766
19.04	1744	1773	-29	1765
19.06	1750	1772	-22	1764
19.08	1756	1772	-16	1764
19.1	1759	1771	-12	1763
19.12	1834	1771	63	1763
19.14	1717	1770	-53	1762
19.16	1804	1770	34	1762
19.18	1776	1769	7	1761
19.2	1787	1769	18	1761
19.22	1755	1768	-13	1760
19.24	1696	1768	-72	1760
19.26	1751	1767	-16	1759
19.28	1780	1767	13	1759
19.3	1782	1766	16	1758
19.32	1746	1766	-20	1758
19.34	1768	1765	3	1757
19.36	1734	1765	-31	1757
19.38	1736	1765	-29	1757
19.4	1756	1764	-8	1756
19.42	1747	1764	-17	1756
19.44	1763	1764	-1	1756
19.46	1797	1763	34	1755
19.48	1719	1763	-44	1755
19.5	1780	1763	17	1755
19.52	1822	1762	60	1754
19.54	1844	1762	82	1754
19.56	1793	1762	31	1754
19.58	1782	1761	21	1753
19.6	1754	1761	-7	1753
19.62	1754	1761	-7	1753
19.64	1787	1761	26	1752
19.66	1790	1760	30	1752
19.68	1691	1760	-69	1752
19.7	1815	1760	55	1752
19.72	1761	1760	1	1751
19.74	1769	1759	10	1751
19.76	1723	1759	-36	1751
19.78	1762	1759	3	1751
19.8	1830	1759	71	1751
19.82	1805	1758	47	1750
19.84	1695	1758	-63	1750
19.86	1699	1758	-59	1750
19.88	1852	1758	94	1750
19.9	1739	1758	-19	1749
19.92	1779	1757	22	1749
19.94	1776	1757	19	1749
19.96	1783	1757	26	1749
19.98	1797	1757	40	1749
20.0	1771	1757	14	1749
20.02	1757	1756	1	1748
20.04	1713	1756	-43	1748
20.06	1743	1756	-13	1748
20.08	1774	1756	18	1748
20.1	1711	1756	-45	1748
20.12	1761	1756	5	1747
20.14	1771	1755	16	1747
20.16	1781	1755	26	1747
20.18	1780	1755	25	1747
20.2	1808	1755	53	1747
20.22	1735	1755	-20	1747
20.24	1802	1755	47	1746
20.26	1815	1755	60	1746
20.28	1778	1755	23	1746
20.3	1778	1754	24	1746
20.32	1790	1754	36	1746
20.34	1796	1754	42	1746
20.36	1794	1754	40	1745
20.38	1849	1754	95	1745
20.4	1802	1754	48	1745
20.42	1879	1753	126	1745
20.44	1826	1753	73	1745
20.46	1855	1753	102	1744
20.48	1827	1753	74	1744
20.5	1771	1753	18	1744
20.52	1656	1752	-96	1744
20.54	1771	1752	19	1744
20.56	1822	1752	70	1743
20.58	1834	1752	82	1743
20.6	1749	1752	-3	1743
20.62	1746	1752	-6	1743
20.64	1890	1751	139	1742
20.66	1769	1751	18	1742
20.68	1735	1751	-16	1742
20.7	1736	1751	-15	1742
20.72	1757	1750	7	1741
20.74	1820	1750	70	1741
20.76	1874	1750	124	1741
20.78	1780	1750	30	1740
20.8	1726	1749	-23	1740
20.82	1809	1749	60	1740
20.84	1804	1749	55	1739
20.86	1783	1748	35	1739
20.88	1775	1748	27	1739
20.9	1809	1748	61	1738
20.92	1727	1747	-20	1738
20.94	1744	1747	-3	1738
20.96	1870	1747	123	1737
20.98	1767	1746	21	1737
21.0	1728	1746	-18	1736
21.02	1683	1745	-62	1736
21.04	1789	1745	44	1735
21.06	1680	1744	-64	1735
21.08	1765	1744	21	1735
21.1	1806	1744	62	1734
21.12	1792	1743	49	1734
21.14	1692	1743	-51	1733
21.16	1742	1742	0	1733
21.18	1670	1742	-72	1732
21.2	1761	1741	20	1731
21.22	1792	1740	52	1731
21.24	1770	1740	30	1730
21.26	1856	1739	117	1730
21.28	1767	1739	28	1729
21.3	1702	1738	-36	1728
21.32	1762	1738	24	1728
21.34	1736	1737	-1	1727
21.36	1776	1737	39	1727
21.38	1794	1736	58	1726
21.4	1773	1735	38	1725
21.42	1726	1735	-9	1724
21.44	1772	1734	38	1724
21.46	1767	1733	34	1723
21.48	1714	1733	-19	1722
21.5	1811	1732	79	1721
21.52	1737	1731	6	1721
21.54	1706	1730	-24	1720
21.56	1766	1729	37	1719
21.58	1741	1729	12	1718
21.6	1772	1728	44	1717
21.62	1801	1727	74	1717
21.64	1786	1726	60	1716
21.66	1727	1725	2	1715
21.68	1719	1725	-6	1714
21.7	1710	1724	-14	1713
21.72	1743	1723	20	1712
21.74	1731	1722	9	1711
21.76	1720	1721	-1	1710
21.78	1730	1720	10	1709
21.8	1697	1719	-22	1708
21.82	1708	1718	-10	1707
21.84	1729	1717	12	1706
21.86	1744	1716	28	1705
21.88	1669	1715	-46	1704
21.9	1741	1715	26	1703
21.92	1688	1714	-26	1702
21.94	1744	1713	31	1701
21.96	1762	1712	50	1700
21.98	1766	1711	55	1699
22.0	1708	1710	-2	1698
22.02	1746	1709	37	1697
22.04	1755	1708	47	1696
22.06	1668	1707	-39	1695
22.08	1651	1706	-55	1694
22.1	1754	1705	49	1693
22.12	1732	1704	28	1691
22.14	1756	1703	53	1690
22.16	1710	1702	8	1689
22.18	1665	1700	-35	1688
22.2	1685	1699	-14	1687
22.22	1743	1698	45	1685
22.24	1715	1697	18	1684
22.26	1697	1696	1	1683
22.28	1657	1695	-38	1682
22.3	1700	1693	7	1681
22.32	1730	1692	38	1679
22.34	1678	1691	-13	1678
22.36	1804	1690	114	1677
22.38	1693	1689	4	1675
22.4	1750	1688	62	1674
22.42	1727	1687	40	1673
22.44	1663	1685	-22	1671
22.46	1690	1684	6	1670
22.48	1776	1683	93	1669
22.5	1754	1682	72	1667
22.52	1675	1680	-5	1666
22.54	1731	1679	52	1665
22.56	1701	1678	23	1663
22.58	1729	1677	52	1662
22.6	1658	1675	-17	1660
22.62	1678	1674	4	1659
22.64	1737	1673	64	1658
22.66	1710	1671	39	1656
22.68	1738	1670	68	1655
22.7	1665	1669	-4	1653
22.72	1619	1667	-48	1652
22.74	1676	1666	10	1650
22.76	1648	1665	-17	1649
22.78	1648	1663	-15	1647
22.8	1612	1662	-50	1646
22.82	1611	1661	-50	1644
22.84	1732	1660	72	1643
22.86	1739	1658	81	1641
22.88	1660	1657	3	1640
22.9	1636	1656	-20	1638
22.92	1725	1654	71	1637
22.94	1671	1653	18	1635
22.96	1657	1651	6	1634
22.98	1660	1650	10	1632
23.0	1656	1649	7	1630
23.02	1635	1647	-12	1629
23.04	1611	1646	-35	1627
23.06	1679	1645	34	1626
23.08	1651	1643	8	1624
23.1	1701	1642	59	1622
23.12	1730	1640	90	1621
23.14	1703	1639	64	1619
23.16	1614	1638	-24	1617
23.18	1628	1636	-8	1616
23.2	1669	1635	34	1614
23.22	1733	1634	99	1612
23.24	1738	1632	106	1611
23.26	1697	1631	66	1609
23.28	1728	1629	99	1607
23.3	1725	1628	97	1606
23.32	1661	1627	34	1604
23.34	1696	1625	71	1602
23.36	1631	1624	7	1601
23.38	1609	1623	-14	1599
23.4	1627	1621	6	1597
23.42	1603	1620	-17	1595
23.44	1642	1619	23	1594
23.46	1539	1618	-79	1592
23.48	1562	1616	-54	1590
23.5	1633	1615	18	1588
23.52	1602	1614	-12	1586
23.54	1599	1613	-14	1585
23.56	1552	1612	-60	1583
23.58	1526	1610	-84	1581
23.6	1585	1609	-24	1579
23.62	1557	1608	-51	1577
23.64	1567	1607	-40	1576
23.66	1586	1606	-20	1574
23.68	1561	1605	-44	1572
23.7	1596	1604	-8	1570
23.72	1568	1603	-35	1568
23.74	1595	1602	-7	1567
23.76	1595	1602	-7	1565
23.78	1533	1601	-68	1563
23.8	1569	1600	-31	1561
23.82	1561	1600	-39	1559
23.84	1520	1599	-79	1557
23.86	1579	1599	-20	1555
23.88	1556	1598	-42	1553
23.9	1608	1598	10	1552
23.92	1530	1598	-68	1550
23.94	1590	1598	-8	1548
23.96	1603	1598	5	1546
23.98	1592	1599	-7	1544
24.0	1615	1599	16	1542
24.02	1574	1600	-26	1540
24.04	1592	1601	-9	1538
24.06	1608	1602	6	1536
24.08	1616	1604	12	1534
24.1	1594	1606	-12	1532
24.12	1642	1608	34	1531
24.14	1584	1611	-27	1529
24.16	1621	1614	7	1527
24.18	1636	1618	18	1525
24.2	1655	1622	33	1523
24.22	1602	1628	-26	1521
24.24	1728	1634	94	1519
24.26	1546	1642	-96	1517
24.28	1620	1651	-31	1515
24.3	1640	1662	-22	1513
24.32	1670	1675	-5	1511
24.34	1645	1690	-45	1509
24.36	1691	1710	-19	1507
24.38	1696	1734	-38	1505
24.4	1706	1765	-59	1503
24.42	1698	1805	-107	1501
24.44	1955	1857	98	1499
24.46	1911	1925	-14	1497
24.48	2039	2016	23	1495
24.5	2062	2134	-72	1493
24.52	2181	2284	-103	1491
24.54	2384	2464	-80	1489
24.56	2465	2657	-192	1487
24.58	2495	2829	-334	1485
24.6	2682	2909	-227	1483
24.62	2701	2900	-199	1481
24.64	2791	2873	-82	1479
24.66	2934	2808	126	1477
24.68	2853	2723	130	1475
24.7	2940	2666	274	1473
24.72	3065	2628	437	1471
24.74	2969	2598	371	1469
24.76	3019	2557	462	1467
24.78	2911	2454	457	1465
24.8	2847	2321	526	1463
24.82	2692	2191	501	1461
24.84	2585	2053	532	1459
24.86	2323	1923	400	1457
24.88	2106	1818	288	1455
24.9	2008	1739	269	1453
24.92	1831	1683	148	1450
24.94	1744	1642	102	1448
24.96	1697	1613	84	1446
24.98	1615	1591	24	1444
25.0	1643	1574	69	1442
25.02	1586	1561	25	1440
25.04	1569	1550	19	1438
25.06	1582	1541	41	1436
25.08	1498	1534	-36	1434
25.1	1497	1528	-31	1432
25.12	1483	1523	-40	1430
25.14	1469	1518	-49	1428
25.16	1434	1515	-81	1426
25.18	1553	1511	42	1424
25.2	1517	1509	8	1422
25.22	1471	1507	-36	1420
25.24	1417	1505	-88	1418
25.26	1476	1504	-28	1416
25.28	1522	1503	19	1413
25.3	1480	1502	-22	1411
25.32	1385	1502	-117	1409
25.34	1474	1502	-28	1407
25.36	1439	1503	-64	1405
25.38	1428	1504	-76	1403
25.4	1453	1505	-52	1401
25.42	1408	1507	-99	1399
25.44	1401	1510	-109	1397
25.46	1432	1513	-81	1395
25.48	1465	1516	-51	1393
25.5	1406	1521	-115	1391
25.52	1478	1526	-48	1389
25.54	1432	1531	-99	1387
25.56	1395	1539	-144	1385
25.58	1472	1547	-75	1383
25.6	1461	1556	-95	1381
25.62	1484	1566	-82	1379
25.64	1497	1579	-82	1377
25.66	1437	1593	-156	1374
25.68	1552	1609	-57	1372
25.7	1507	1629	-122	1370
25.72	1544	1652	-108	1368
25.74	1575	1679	-104	1366
25.76	1667	1711	-44	1364
25.78	1721	1750	-29	1362
25.8	1828	1797	31	1360
25.82	1914	1856	58	1358
25.84	2048	1929	119	1356
25.86	2225	2020	205	1354
25.88	2492	2135	357	1352
25.9	2750	2278	472	1350
25.92	2943	2457	486	1348
25.94	3376	2677	699	1346
25.96	3908	2943	965	1344
25.98	4588	3255	1333	1342
26.0	5231	3605	1626	1340
26.02	5469	3970	1499	1338
26.04	5920	4307	1613	1336
26.06	6041	4560	1481	1334
26.08	5976	4646	1330	1332
26.1	5669	4430	1239	1330
26.12	5119	4066	1053	1328
26.14	4306	3679	627	1326
26.16	3566	3240	326	1324
26.18	2872	2803	69	1322
26.2	2359	2437	-78	1320
26.22	1964	2162	-198	1318
26.24	1772	1963	-191	1316
26.26	1530	1821	-291	1314
26.28	1617	1720	-103	1312
26.3	1510	1647	-137	1310
26.32	1382	1592	-210	1308
26.34	1471	1549	-78	1306
26.36	1462	1515	-53	1304
26.38	1466	1488	-22	1302
26.4	1446	1465	-19	1300
26.42	1353	1445	-92	1298
26.44	1455	1429	26	1297
26.46	1379	1415	-36	1295
26.48	1436	1402	34	1293
26.5	1334	1392	-58	1291
26.52	1447	1382	65	1289
26.54	1350	1374	-24	1287
26.56	1367	1366	1	1285
26.58	1392	1359	33	1283
26.6	1415	1352	63	1281
26.62	1384	1346	38	1279
26.64	1450	1340	110	1277
26.66	1348	1335	13	1275
26.68	1384	1330	54	1274
26.7	1386	1326	60	1272
26.72	1435	1322	113	1270
26.74	1446	1318	128	1268
26.76	1340	1314	26	1266
26.78	1363	1312	51	1264
26.8	1330	1308	22	1262
26.82	1264	1305	-41	1260
26.84	1310	1302	8	1259
26.86	1306	1299	7	1257
26.88	1296	1297	-1	1255
26.9	1265	1294	-29	1253
26.92	1245	1291	-46	1251
26.94	1251	1289	-38	1249
26.96	1284	1286	-2	1247
26.98	1303	1284	19	1246
27.0	1277	1282	-5	1244
27.02	1265	1279	-14	1242
27.04	1253	1277	-24	1240
27.06	1230	1275	-45	1238
27.08	1267	1273	-6	1236
27.1	1270	1271	-1	1235
27.12	1267	1269	-2	1233
27.14	1234	1267	-33	1231
27.16	1241	1266	-25	1229
27.18	1269	1264	5	1227
27.2	1209	1262	-53	1226
27.22	1238	1261	-23	1224
27.24	1277	1259	18	1222
27.26	1256	1257	-1	1220
27.28	1201	1256	-55	1219
27.3	1231	1255	-24	1217
27.32	1233	1254	-21	1215
27.34	1209	1253	-44	1213
27.36	1189	1252	-63	1211
27.38	1259	1252	7	1210
27.4	1213	1251	-38	1208
27.42	1193	1251	-58	1206
27.44	1188	1251	-63	1204
27.46	1240	1251	-11	1203
27.48	1151	1251	-100	1201
27.5	1192	1252	-60	1199
27.52	1180	1252	-72	1197
27.54	1290	1254	36	1196
27.56	1242	1255	-13	1194
27.58	1217	1257	-40	1192
27.6	1129	1260	-131	1191
27.62	1150	1263	-113	1189
27.64	1226	1267	-41	1187
27.66	1166	1273	-107	1185
27.68	1232	1279	-47	1184
27.7	1239	1288	-49	1182
27.72	1207	1299	-92	1180
27.74	1210	1313	-103	1179
27.76	1213	1331	-118	1177
27.78	1249	1353	-104	1175
27.8	1259	1379	-120	1174
27.82	1332	1411	-79	1172
27.84	1317	1448	-131	1170
27.86	1381	1490	-109	1169
27.88	1370	1533	-163	1167
27.9	1387	1574	-187	1165
27.92	1443	1607	-164	1164
27.94	1493	1623	-130	1162
27.96	1621	1617	4	1160
27.98	1624	1604	20	1159
28.0	1692	1589	103	1157
28.02	1692	1565	127	1155
28.04	1708	1535	173	1154
28.06	1720	1495	225	1152
28.08	1778	1449	329	1151
28.1	1670	1407	263	1149
28.12	1620	1368	252	1147
28.14	1499	1331	168	1146
28.16	1405	1297	108	1144
28.18	1376	1270	106	1143
28.2	1317	1250	67	1141
28.22	1291	1234	57	1139
28.24	1294	1223	71	1138
28.26	1258	1214	44	1136
28.28	1244	1207	37	1135
28.3	1216	1202	14	1133
28.32	1164	1197	-33	1132
28.34	1208	1194	14	1130
28.36	1203	1191	12	1128
28.38	1150	1188	-38	1127
28.4	1113	1186	-73	1125
28.42	1167	1185	-18	1124
28.44	1200	1184	16	1122
28.46	1196	1183	13	1121
28.48	1214	1182	32	1119
28.5	1115	1182	-67	1118
28.52	1155	1182	-27	1116
28.54	1219	1182	37	1115
28.56	1177	1183	-6	1113
28.58	1181	1184	-3	1111
28.6	1171	1186	-15	1110
28.62	1288	1188	100	1108
28.64	1226	1191	35	1107
28.66	1215	1195	20	1105
28.68	1210	1200	10	1104
28.7	1249	1205	44	1102
28.72	1338	1212	126	1101
28.74	1343	1220	123	1100
28.76	1346	1229	117	1098
28.78	1440	1241	199	1097
28.8	1591	1254	337	1095
28.82	1664	1268	396	1094
28.84	1746	1284	462	1092
28.86	1891	1301	590	1091
28.88	1904	1318	586	1089
28.9	1972	1333	639	1088
28.92	2038	1344	694	1086
28.94	1915	1352	563	1085
28.96	1924	1359	565	1083
28.98	1721	1367	354	1082
29.0	1595	1374	221	1081
29.02	1571	1381	190	1079
29.04	1394	1389	5	1078
29.06	1517	1397	120	1076
29.08	1475	1404	71	1075
29.1	1410	1410	0	1074
29.12	1501	1413	88	1072
29.14	1407	1411	-4	1071
29.16	1428	1402	26	1069
29.18	1367	1387	-20	1068
29.2	1359	1367	-8	1067
29.22	1237	1343	-106	1065
29.24	1303	1317	-14	1064
29.26	1205	1290	-85	1062
29.28	1166	1264	-98	1061
29.3	1219	1239	-20	1060
29.32	1093	1217	-124	1058
29.34	1122	1197	-75	1057
29.36	1162	1179	-17	1056
29.38	1081	1164	-83	1054
29.4	1028	1151	-123	1053
29.42	1121	1140	-19	1052
29.44	1136	1130	6	1050
29.46	1098	1122	-24	1049
29.48	1090	1115	-25	1048
29.5	1061	1108	-47	1046
29.52	1075	1103	-28	1045
29.54	1061	1098	-37	1044
29.56	1023	1093	-70	1042
29.58	1080	1089	-9	1041
29.6	1070	1086	-16	1040
29.62	1062	1082	-20	1039
29.64	1054	1079	-25	1037
29.66	1125	1076	49	1036
29.68	1040	1073	-33	1035
29.7	1041	1071	-30	1033
29.72	1058	1068	-10	1032
29.74	1046	1066	-20	1031
29.76	1013	1063	-50	1030
29.78	1041	1061	-20	1028
29.8	1020	1059	-39	1027
29.82	1041	1057	-16	1026
29.84	1016	1055	-39	1025
29.86	989	1054	-65	1023
29.88	1048	1052	-4	1022
29.9	1011	1050	-39	1021
29.92	1041	1048	-7	1020
29.94	1046	1046	0	1019
29.96	990	1045	-55	1017
29.98	1051	1043	8	1016
30.0	1083	1042	41	1015
30.02	1039	1040	-1	1014
30.04	1012	1039	-27	1013
30.06	1047	1037	10	1011
30.08	1053	1036	17	1010
30.1	1068	1035	33	1009
30.12	1066	1033	33	1008
30.14	1045	1032	13	1007
30.16	1063	1031	32	1005
30.18	1017	1029	-12	1004
30.2	1022	1028	-6	1003
30.22	1034	1027	7	1002
30.24	999	1026	-27	1001
30.26	992	1024	-32	1000
30.28	1053	1023	30	999
30.3	1070	1022	48	997
30.32	1024	1021	3	996
30.34	1012	1020	-8	995
30.36	1046	1018	28	994
30.38	1108	1017	91	993
30.4	1029	1016	13	992
30.42	1050	1016	34	991
30.44	1097	1015	82	990
30.46	1137	1014	123	989
30.48	1110	1013	97	987
30.5	1138	1012	126	986
30.52	1100	1011	89	985
30.54	1055	1010	45	984
30.56	1084	1009	75	983
30.58	1061	1008	53	982
30.6	1110	1007	103	981
30.62	1021	1006	15	980
30.64	1041	1005	36	979
30.66	974	1004	-30	978
30.68	1065	1003	62	977
30.7	944	1002	-58	976
30.72	1039	1001	38	975
30.74	988	1000	-12	974
30.76	1018	999	19	973
30.78	1006	998	8	972
30.8	998	998	0	971
30.82	1040	997	43	970
30.84	1005	996	9	969
30.86	1012	995	17	968
30.88	1043	994	49	967
30.9	946	993	-47	966
30.92	983	992	-9	965
30.94	996	991	5	964
30.96	949	990	-41	963
30.98	953	990	-37	962
31.0	983	989	-6	961
31.02	973	988	-15	960
31.04	1023	987	36	959
31.06	991	987	4	958
31.08	992	986	6	957
31.1	1037	985	52	956
31.12	984	984	0	955
31.14	984	983	1	954
31.16	1103	983	120	953
31.18	1074	982	92	952
31.2	1118	982	136	951
31.22	1166	981	185	950
31.24	1158	980	178	949
31.26	1189	979	210	948
31.28	1209	979	230	948
31.3	1253	978	275	947
31.32	1150	977	173	946
31.34	1139	977	162	945
31.36	1129	976	153	944
31.38	1087	976	111	943
31.4	1076	975	101	942
31.42	1030	974	56	941
31.44	1067	974	93	941
31.46	1020	973	47	940
31.48	1071	972	99	939
31.5	1010	971	39	938
31.52	1004	971	33	937
31.54	1039	970	69	936
31.56	1011	970	41	935
31.58	1049	969	80	935
31.6	1027	969	58	934
31.62	1007	968	39	933
31.64	980	968	12	932
31.66	997	967	30	931
31.68	1049	967	82	931
31.7	983	966	17	930
31.72	1024	966	58	929
31.74	1109	966	143	928
31.76	1089	965	124	927
31.78	1046	965	81	927
31.8	1022	964	58	926
31.82	1061	964	97	925
31.84	1058	964	94	924
31.86	1052	963	89	924
31.88	988	963	25	923
31.9	941	963	-22	922
31.92	973	963	10	921
31.94	973	962	11	921
31.96	969	962	7	920
31.98	984	962	22	919
32.0	964	962	2	918
32.02	881	962	-81	918
32.04	904	962	-58	917
32.06	915	962	-47	916
32.08	968	962	6	915
32.1	890	963	-73	915
32.12	930	963	-33	914
32.14	899	963	-64	913
32.16	993	963	30	913
32.18	961	964	-3	912
32.2	920	965	-45	911
32.22	978	965	13	911
32.24	920	967	-47	910
32.26	940	968	-28	909
32.28	944	970	-26	909
32.3	961	973	-12	908
32.32	965	976	-11	907
32.34	975	981	-6	907
32.36	953	987	-34	906
32.38	990	995	-5	905
32.4	964	1005	-41	905
32.42	994	1017	-23	904
32.44	1070	1030	40	904
32.46	1011	1042	-31	903
32.48	1042	1049	-7	902
32.5	1014	1046	-32	902
32.52	971	1035	-64	901
32.54	996	1025	-29	901
32.56	931	1017	-86	900
32.58	984	1007	-23	899
32.6	930	995	-65	899
32.62	975	985	-10	898
32.64	1003	978	25	898
32.66	980	973	7	897
32.68	931	970	-39	897
32.7	893	968	-75	896
32.72	954	967	-13	895
32.74	940	967	-27	895
32.76	940	966	-26	894
32.78	928	966	-38	894
32.8	935	966	-31	893
32.82	972	966	6	893
32.84	939	967	-28	892
32.86	919	967	-48	892
32.88	919	968	-49	891
32.9	1019	968	51	891
32.92	947	969	-22	890
32.94	972	970	2	890
32.96	986	971	15	889
32.98	1005	972	33	889
33.0	1024	973	51	888
33.02	1030	974	56	888
33.04	1028	976	52	887
33.06	1097	977	120	887
33.08	1030	979	51	886
33.1	1029	980	49	886
33.12	1101	982	119	885
33.14	1040	984	56	885
33.16	1087	986	101	884
33.18	1046	988	58	884
33.2	1002	990	12	883
33.22	983	993	-10	883
33.24	990	995	-5	882
33.26	974	998	-24	882
33.28	1048	1001	47	881
33.3	945	1005	-60	881
33.32	949	1008	-59	881
33.34	949	1012	-63	880
33.36	1007	1017	-10	880
33.38	983	1022	-39	879
33.4	987	1027	-40	879
33.42	984	1032	-48	878
33.44	986	1038	-52	878
33.46	997	1045	-48	878
33.48	941	1053	-112	877
33.5	983	1061	-78	877
33.52	995	1070	-75	876
33.54	971	1080	-109	876
33.56	988	1091	-103	876
33.58	976	1104	-128	875
33.6	1002	1118	-116	875
33.62	989	1134	-145	874
33.64	1049	1153	-104	874
33.66	1057	1174	-117	874
33.68	1040	1199	-159	873
33.7	1057	1229	-172	873
33.72	1073	1264	-191	872
33.74	1054	1306	-252	872
33.76	1102	1357	-255	872
33.78	1178	1418	-240	871
33.8	1134	1493	-359	871
33.82	1146	1583	-437	871
33.84	1241	1690	-449	870
33.86	1152	1819	-667	870
33.88	1154	1969	-815	870
33.9	1239	2140	-901	869
33.92	1315	2331	-1016	869
33.94	1342	2531	-1189	869
33.96	1405	2727	-1322	868
33.98	1391	2897	-1506	868
34.0	1424	3019	-1595	867
34.02	1436	3051	-1615	867
34.04	1554	2952	-1398	867
34.06	1444	2785	-1341	867
34.08	1424	2598	-1174	866
34.1	1366	2410	-1044	866
34.12	1337	2197	-860	866
34.14	1339	1977	-638	865
34.16	1316	1780	-464	865
34.18	1365	1619	-254	865
34.2	1282	1494	-212	864
34.22	1292	1399	-107	864
34.24	1393	1329	64	864
34.26	1361	1276	85	863
34.28	1465	1237	228	863
34.3	1604	1208	396	863
34.32	1718	1186	532	863
34.34	1934	1170	764	862
34.36	2075	1157	918	862
34.38	2180	1147	1033	862
34.4	2367	1140	1227	861
34.42	2386	1134	1252	861
34.44	2525	1130	1395	861
34.46	2476	1128	1348	861
34.48	2354	1127	1227	860
34.5	2159	1127	1032	860
34.52	2061	1128	933	860
34.54	1885	1130	755	859
34.56	1684	1133	551	859
34.58	1500	1136	364	859
34.6	1445	1141	304	859
34.62	1425	1146	279	858
34.64	1322	1152	170	858
34.66	1347	1159	188	858
34.68	1295	1166	129	858
34.7	1352	1174	178	857
34.72	1320	1183	137	857
34.74	1388	1193	195	857
34.76	1397	1204	193	857
34.78	1380	1216	164	856
34.8	1339	1230	109	856
34.82	1390	1244	146	856
34.84	1441	1260	181	856
34.86	1525	1277	248	855
34.88	1505	1295	210	855
34.9	1576	1316	260	855
34.92	1621	1338	283	855
34.94	1769	1363	406	855
34.96	1879	1390	489	854
34.98	1944	1420	524	854
35.0	2177	1453	724	854
35.02	2310	1490	820	854
35.04	2678	1532	1146	853
35.06	2645	1578	1067	853
35.08	2892	1630	1262	853
35.1	3127	1689	1438	853
35.12	3192	1757	1435	853
35.14	3311	1836	1475	852
35.16	3486	1928	1558	852
35.18	3421	2036	1385	852
35.2	3633	2164	1469	852
35.22	3603	2317	1286	851
35.24	3389	2500	889	851
35.26	3321	2721	600	851
35.28	3328	2987	341	851
35.3	3300	3305	-5	851
35.32	3349	3683	-334	850
35.34	3606	4128	-522	850
35.36	4047	4643	-596	850
35.38	4260	5224	-964	850
35.4	4877	5857	-980	850
35.42	5480	6510	-1030	849
35.44	5992	7132	-1140	849
35.46	6706	7654	-948	849
35.48	6785	8013	-1228	849
35.5	7217	8039	-822	849
35.52	7053	7691	-638	848
35.54	6648	7166	-518	848
35.56	6160	6600	-440	848
35.58	5577	6032	-455	848
35.6	4732	5385	-653	848
35.62	4275	4719	-444	848
35.64	3725	4123	-398	847
35.66	3271	3639	-368	847
35.68	2848	3271	-423	847
35.7	2584	3006	-422	847
35.72	2491	2825	-334	847
35.74	2336	2712	-376	846
35.76	2304	2655	-351	846
35.78	2297	2643	-346	846
35.8	2400	2673	-273	846
35.82	2406	2742	-336	846
35.84	2651	2853	-202	846
35.86	2892	3009	-117	845
35.88	3257	3215	42	845
35.9	3471	3477	-6	845
35.92	3991	3799	192	845
35.94	4481	4174	307	845
35.96	4834	4584	250	844
35.98	5268	5001	267	844
36.0	5698	5382	316	844
36.02	5990	5693	297	844
36.04	6567	6057	510	844
36.06	7524	6540	984	844
36.08	8551	7142	1409	843
36.1	10127	7820	2307	843
36.12	11825	8561	3264	843
36.14	13699	9381	4318	843
36.16	15033	10248	4785	843
36.18	16688	11108	5580	843
36.2	17947	11820	6127	842
36.22	18890	12280	6610	842
36.24	18670	12547	6123	842
36.26	18292	12638	5654	842
36.28	17525	12500	5025	842
36.3	16088	11848	4240	842
36.32	14613	10815	3798	841
36.34	12984	9677	3307	841
36.36	10803	8589	2214	841
36.38	9273	7557	1716	841
36.4	7630	6500	1130	841
36.42	6243	5499	744	841
36.44	5070	4634	436	840
36.46	4279	3930	349	840
36.48	3504	3376	128	840
36.5	3164	2947	217	840
36.52	2685	2618	67	840
36.54	2438	2364	74	839
36.56	2213	2167	46	839
36.58	2078	2012	66	839
36.6	1971	1888	83	839
36.62	2011	1789	222	839
36.64	1884	1708	176	839
36.66	1883	1642	241	838
36.68	1924	1589	335	838
36.7	2017	1547	470	838
36.72	2199	1515	684	838
36.74	2364	1494	870	838
36.76	2596	1484	1112	838
36.78	2708	1484	1224	837
36.8	2827	1495	1332	837
36.82	2833	1516	1317	837
36.84	2861	1545	1316	837
36.86	3124	1575	1549	837
36.88	3007	1598	1409	837
36.9	2808	1601	1207	836
36.92	2499	1566	933	836
36.94	2276	1516	760	836
36.96	2306	1471	835	836
36.98	2237	1434	803	836
37.0	2016	1397	619	835
37.02	2020	1352	668	835
37.04	2144	1309	835	835
37.06	2202	1277	925	835
37.08	2370	1256	1114	835
37.1	2457	1245	1212	835
37.12	2485	1241	1244	834
37.14	2422	1244	1178	834
37.16	2255	1252	1003	834
37.18	2107	1266	841	834
37.2	1924	1286	638	834
37.22	1813	1313	500	833
37.24	1755	1349	406	833
37.26	1523	1396	127	833
37.28	1468	1458	10	833
37.3	1517	1540	-23	833
37.32	1521	1647	-126	832
37.34	1589	1786	-197	832
37.36	1723	1966	-243	832
37.38	2048	2193	-145	832
37.4	2342	2473	-131	832
37.42	2745	2802	-57	831
37.44	3306	3158	148	831
37.46	3732	3496	236	831
37.48	3958	3745	213	831
37.5	4077	3814	263	831
37.52	4079	3601	478	830
37.54	3830	3297	533	830
37.56	3513	3027	486	830
37.58	3028	2797	231	830
37.6	2585	2547	38	830
37.62	2197	2227	-30	829
37.64	1894	1920	-26	829
37.66	1609	1675	-66	829
37.68	1392	1494	-102	829
37.7	1221	1365	-144	829
37.72	1147	1274	-127	828
37.74	1041	1209	-168	828
37.76	978	1162	-184	828
37.78	952	1127	-175	828
37.8	897	1099	-202	827
37.82	960	1077	-117	827
37.84	978	1059	-81	827
37.86	901	1044	-143	827
37.88	933	1031	-98	826
37.9	872	1021	-149	826
37.92	870	1012	-142	826
37.94	861	1004	-143	826
37.96	848	998	-150	825
37.98	916	992	-76	825
38.0	838	988	-150	825
38.02	880	984	-104	825
38.04	852	980	-128	825
38.06	863	977	-114	824
