Repository: jhamlin-ufl/synthesizability

# synthesizability

Data, fits and code for

> G. D. Di Gianluca *et al.*, *Experimental Evaluation of High-Throughput Structure Predictions*,
> [arXiv:2611.09671](https://arxiv.org/abs/2611.09671) (2026).

We arc-melted 34 ternary compounds predicted to be stable or nearly stable and identified the
phases that formed by powder X-ray diffraction and Rietveld refinement.

## Contents

| Path | What it holds |
|---|---|
| `Supplement.pdf` | the Supplementary Information |
| `samples/` | one folder per target, named by its formula in Table 1: synthesis records, X-ray scans and GSAS-II fits |
| `tables/` | the targets, buttons, scans and fits as CSV tables; the candidate lists |
| `computed/` | P_disorder and the dynamical-stability (phonon) results |
| `databases/` | OQMD, Materials Project and Alexandria entries for each chemical system, and the search-match structures |
| `instruments/` | GSAS-II instrument profiles of the two diffractometers |
| `results/` | the generated tables and figures |
| `workflow/` | the pipeline (`Snakefile`), its scripts and library code |

## Finding a sample

Open `samples/<formula>/README.md`, for example `samples/ZrPt5Si/README.md`. It gives the Table 1
row and outcome, the buttons and scans, the fit of record and the contrast fits, and where the
database entries for the chemical system are. `samples/README.md` explains the file formats and
how to rerun a fit.

## Not included

ICDD PDF-5+ cards and MDI JADE work files are licensed and not redistributed. No deposited fit
uses an ICDD card. `samples/EXCLUDED.md` lists the files left out.

File: data/raw/0539_HM_CoSi3Y/0539_XRD_fit_refinement.txt (part 1 of 4)
HardwareIndicator=65519
Wavelength = 1.54059Å, !5.0°/120.0°/0.02°/1(s), I(p)=13613/367, Cu(45kV,40mA), Wednesday, April 29, 2026, 8:51 AM
Angle	I(o)	I(c)	I(d)	I(b)
5.0	3515	3465	50	3458
5.02	3453	3467	-14	3460
5.04	3456	3470	-14	3462
5.06	3415	3472	-57	3464
5.08	3487	3474	13	3467
5.1	3381	3477	-96	3469
5.12	3372	3479	-107	3471
5.14	3458	3481	-23	3474
5.16	3464	3483	-19	3476
5.18	3459	3486	-27	3478
5.2	3482	3488	-6	3481
5.22	3472	3491	-19	3483
5.24	3447	3493	-46	3485
5.26	3446	3495	-49	3488
5.28	3415	3498	-83	3490
5.3	3462	3500	-38	3493
5.32	3417	3503	-86	3495
5.34	3493	3505	-12	3498
5.36	3483	3508	-25	3500
5.38	3514	3511	3	3503
5.4	3539	3513	26	3506
5.42	3662	3516	146	3509
5.44	3616	3519	97	3511
5.46	3549	3522	27	3514
5.48	3596	3524	72	3517
5.5	3618	3527	91	3520
5.52	3392	3530	-138	3523
5.54	3460	3533	-73	3526
5.56	3586	3537	49	3529
5.58	3493	3540	-47	3532
5.6	3492	3543	-51	3535
5.62	3586	3546	40	3539
5.64	3543	3549	-6	3542
5.66	3495	3553	-58	3545
5.68	3435	3556	-121	3549
5.7	3530	3560	-30	3552
5.72	3603	3563	40	3556
5.74	3444	3567	-123	3559
5.76	3511	3570	-59	3563
5.78	3600	3574	26	3567
5.8	3572	3578	-6	3570
5.82	3608	3581	27	3574
5.84	3537	3585	-48	3578
5.86	3545	3589	-44	3582
5.88	3619	3593	26	3585
5.9	3622	3597	25	3589
5.92	3599	3601	-2	3593
5.94	3671	3605	66	3597
5.96	3631	3609	22	3601
5.98	3670	3613	57	3605
6.0	3660	3617	43	3609
6.02	3653	3621	32	3613
6.04	3643	3625	18	3618
6.06	3617	3629	-12	3622
6.08	3832	3633	199	3626
6.1	3760	3638	122	3630
6.12	3721	3642	79	3634
6.14	3666	3646	20	3639
6.16	3702	3651	51	3643
6.18	3606	3655	-49	3647
6.2	3771	3659	112	3652
6.22	3759	3664	95	3656
6.24	3728	3668	60	3661
6.26	3848	3672	176	3665
6.28	3744	3677	67	3669
6.3	3693	3681	12	3674
6.32	3888	3686	202	3678
6.34	3792	3690	102	3683
6.36	3777	3695	82	3687
6.38	3651	3700	-49	3692
6.4	3783	3704	79	3696
6.42	4024	3709	315	3701
6.44	3796	3713	83	3705
6.46	3768	3718	50	3710
6.48	3854	3722	132	3715
6.5	3894	3727	167	3719
6.52	3935	3731	204	3724
6.54	3889	3736	153	3728
6.56	3786	3741	45	3733
6.58	3837	3745	92	3737
6.6	3940	3750	190	3742
6.62	3766	3754	12	3747
6.64	3833	3759	74	3751
6.66	3884	3764	120	3756
6.68	3770	3768	2	3760
6.7	3737	3773	-36	3765
6.72	3938	3777	161	3770
6.74	3837	3782	55	3774
6.76	3956	3787	169	3779
6.78	3894	3791	103	3783
6.8	3940	3796	144	3788
6.82	3916	3800	116	3792
6.84	3825	3805	20	3797
6.86	3963	3809	154	3801
6.88	3929	3814	115	3806
6.9	3950	3818	132	3810
6.92	3852	3823	29	3815
6.94	3905	3827	78	3819
6.96	3916	3832	84	3824
6.98	3916	3836	80	3828
7.0	3986	3840	146	3833
7.02	3918	3845	73	3837
7.04	3975	3849	126	3841
7.06	3994	3854	140	3846
7.08	3990	3858	132	3850
7.1	3993	3862	131	3854
7.12	3990	3866	124	3859
7.14	4016	3871	145	3863
7.16	3923	3875	48	3867
7.18	3911	3879	32	3871
7.2	3920	3883	37	3875
7.22	3964	3887	77	3879
7.24	4025	3891	134	3884
7.26	4033	3896	137	3888
7.28	3971	3900	71	3892
7.3	3925	3904	21	3896
7.32	4005	3907	98	3900
7.34	4016	3911	105	3903
7.36	3867	3915	-48	3907
7.38	4075	3919	156	3911
7.4	3843	3923	-80	3915
7.42	4002	3927	75	3919
7.44	3958	3930	28	3922
7.46	4142	3934	208	3926
7.48	3852	3938	-86	3930
7.5	4035	3941	94	3933
7.52	4084	3945	139	3937
7.54	4020	3949	71	3940
7.56	4096	3952	144	3944
7.58	3941	3956	-15	3947
7.6	3876	3959	-83	3950
7.62	3989	3962	27	3954
7.64	4122	3966	156	3957
7.66	3961	3969	-8	3960
7.68	3986	3972	14	3963
7.7	4035	3975	60	3966
7.72	4034	3978	56	3969
7.74	4020	3981	39	3972
7.76	4016	3984	32	3975
7.78	4002	3987	15	3978
7.8	4206	3990	216	3981
7.82	4076	3993	83	3983
7.84	4103	3996	107	3986
7.86	4157	3999	158	3989
7.88	4007	4001	6	3991
7.9	4015	4004	11	3993
7.92	4099	4007	92	3996
7.94	4154	4009	145	3998
7.96	4239	4012	227	4000
7.98	4057	4014	43	4003
8.0	4112	4016	96	4005
8.02	4013	4019	-6	4007
8.04	4121	4021	100	4009
8.06	4092	4023	69	4010
8.08	4145	4025	120	4012
8.1	4105	4028	77	4014
8.12	4258	4030	228	4016
8.14	4202	4032	170	4017
8.16	4128	4035	93	4019
8.18	4133	4038	95	4020
8.2	4215	4043	172	4021
8.22	4326	4051	275	4023
8.24	4330	4065	265	4024
8.26	4249	4088	161	4025
8.28	4276	4126	150	4026
8.3	4352	4185	167	4027
8.32	4539	4270	269	4028
8.34	4469	4382	87	4029
8.36	4628	4514	114	4030
8.38	4569	4653	-84	4031
8.4	4557	4777	-220	4032
8.42	4524	4863	-339	4033
8.44	4409	4892	-483	4033
8.46	4444	4871	-427	4034
8.48	4237	4813	-576	4035
8.5	4107	4729	-622	4036
8.52	4123	4628	-505	4037
8.54	4169	4522	-353	4038
8.56	4150	4421	-271	4039
8.58	4171	4330	-159	4040
8.6	4153	4254	-101	4041
8.62	4126	4195	-69	4042
8.64	4134	4151	-17	4043
8.66	4230	4120	110	4044
8.68	4224	4099	125	4046
8.7	4116	4086	30	4047
8.72	4107	4078	29	4048
8.74	4034	4074	-40	4050
8.76	4184	4072	112	4051
8.78	4032	4072	-40	4053
8.8	4054	4072	-18	4055
8.82	4192	4073	119	4056
8.84	4133	4074	59	4058
8.86	4270	4075	195	4060
8.88	4153	4077	76	4063
8.9	4154	4079	75	4065
8.92	4202	4081	121	4067
8.94	4120	4083	37	4070
8.96	4164	4086	78	4072
8.98	4093	4088	5	4075
9.0	4123	4091	32	4078
9.02	4167	4094	73	4081
9.04	4144	4097	47	4085
9.06	4124	4101	23	4088
9.08	4133	4104	29	4092
9.1	4314	4108	206	4096
9.12	4236	4112	124	4100
9.14	4256	4116	140	4104
9.16	4315	4120	195	4108
9.18	4164	4125	39	4113
9.2	4225	4129	96	4118
9.22	4188	4134	54	4123
9.24	4273	4140	133	4128
9.26	4223	4145	78	4133
9.28	4070	4150	-80	4139
9.3	4193	4156	37	4145
9.32	4218	4162	56	4151
9.34	4367	4169	198	4157
9.36	4304	4175	129	4164
9.38	4344	4182	162	4171
9.4	4289	4190	99	4178
9.42	4282	4197	85	4185
9.44	4257	4205	52	4193
9.46	4308	4213	95	4201
9.48	4312	4221	91	4209
9.5	4358	4230	128	4218
9.52	4163	4239	-76	4227
9.54	4278	4248	30	4236
9.56	4351	4258	93	4245
9.58	4256	4268	-12	4255
9.6	4359	4277	82	4265
9.62	4339	4288	51	4276
9.64	4422	4299	123	4286
9.66	4246	4310	-64	4297
9.68	4409	4322	87	4309
9.7	4421	4334	87	4321
9.72	4474	4346	128	4333
9.74	4367	4359	8	4345
9.76	4268	4372	-104	4358
9.78	4347	4386	-39	4371
9.8	4363	4400	-37	4385
9.82	4465	4414	51	4399
9.84	4435	4429	6	4413
9.86	4545	4445	100	4428
9.88	4402	4460	-58	4443
9.9	4450	4476	-26	4458
9.92	4304	4493	-189	4474
9.94	4464	4510	-46	4490
9.96	4568	4527	41	4506
9.98	4531	4545	-14	4522
10.0	4495	4563	-68	4539
10.02	4586	4582	4	4556
10.04	4471	4601	-130	4573
10.06	4551	4621	-70	4591
10.08	4527	4641	-114	4609
10.1	4640	4661	-21	4627
10.12	4721	4682	39	4645
10.14	4598	4703	-105	4664
10.16	4802	4725	77	4682
10.18	4637	4747	-110	4701
10.2	4643	4770	-127	4720
10.22	4702	4793	-91	4739
10.24	4654	4817	-163	4759
10.26	4785	4841	-56	4778
10.28	4747	4866	-119	4798
10.3	4820	4891	-71	4818
10.32	4753	4917	-164	4837
10.34	4829	4943	-114	4857
10.36	4916	4969	-53	4878
10.38	4784	4996	-212	4898
10.4	4790	5024	-234	4918
10.42	4974	5051	-77	4938
10.44	4850	5080	-230	4959
10.46	4852	5108	-256	4979
10.48	4919	5137	-218	5000
10.5	4935	5166	-231	5020
10.52	4936	5196	-260	5041
10.54	4955	5226	-271	5061
10.56	5007	5256	-249	5082
10.58	5085	5286	-201	5102
10.6	5086	5316	-230	5123
10.62	4905	5346	-441	5143
10.64	5035	5376	-341	5163
10.66	5175	5406	-231	5184
10.68	5213	5436	-223	5204
10.7	5214	5466	-252	5224
10.72	5267	5496	-229	5244
10.74	5241	5525	-284	5264
10.76	5281	5553	-272	5284
10.78	5180	5581	-401	5304
10.8	5456	5609	-153	5324
10.82	5462	5636	-174	5343
10.84	5577	5662	-85	5363
10.86	5255	5687	-432	5382
10.88	5445	5712	-267	5401
10.9	5476	5736	-260	5420
10.92	5466	5758	-292	5439
10.94	5473	5780	-307	5457
10.96	5478	5800	-322	5476
10.98	5538	5820	-282	5494
11.0	5613	5838	-225	5512
11.02	5374	5855	-481	5529
11.04	5440	5872	-432	5547
11.06	5730	5888	-158	5564
11.08	5638	5903	-265	5581
11.1	5724	5917	-193	5597
11.12	5758	5930	-172	5614
11.14	5721	5943	-222	5630
11.16	5703	5955	-252	5646
11.18	5635	5966	-331	5661
11.2	5930	5977	-47	5676
11.22	5650	5986	-336	5691
11.24	5839	5996	-157	5705
11.26	5712	6004	-292	5720
11.28	5937	6012	-75	5733
11.3	5839	6019	-180	5747
11.32	5790	6025	-235	5760
11.34	5837	6031	-194	5772
11.36	5905	6036	-131	5784
11.38	5877	6041	-164	5796
11.4	5817	6045	-228	5807
11.42	5906	6048	-142	5818
11.44	5818	6051	-233	5829
11.46	5998	6054	-56	5839
11.48	5938	6056	-118	5848
11.5	5891	6057	-166	5857
11.52	5979	6059	-80	5866
11.54	6025	6059	-34	5874
11.56	6042	6059	-17	5881
11.58	6053	6059	-6	5889
11.6	5932	6059	-127	5895
11.62	6091	6057	34	5901
11.64	6029	6056	-27	5907
11.66	5847	6054	-207	5911
11.68	5985	6052	-67	5916
11.7	6025	6049	-24	5920
11.72	6024	6046	-22	5923
11.74	5935	6042	-107	5925
11.76	5914	6038	-124	5927
11.78	5961	6034	-73	5929
11.8	5947	6029	-82	5929
11.82	6037	6024	13	5929
11.84	6070	6019	51	5929
11.86	6049	6012	37	5928
11.88	6043	6006	37	5926
11.9	6010	5999	11	5923
11.92	6008	5991	17	5920
11.94	5884	5984	-100	5916
11.96	5938	5975	-37	5911
11.98	5920	5966	-46	5906
12.0	5899	5957	-58	5900
12.02	6007	5947	60	5894
12.04	5921	5937	-16	5886
12.06	5922	5926	-4	5878
12.08	5842	5914	-72	5870
12.1	5932	5903	29	5861
12.12	5916	5891	25	5851
12.14	5850	5878	-28	5840
12.16	5896	5865	31	5829
12.18	5708	5851	-143	5818
12.2	5855	5838	17	5806
12.22	5729	5823	-94	5793
12.24	5834	5808	26	5780
12.26	5743	5793	-50	5766
12.28	5878	5778	100	5752
12.3	5761	5762	-1	5737
12.32	5737	5745	-8	5722
12.34	5703	5728	-25	5706
12.36	5710	5711	-1	5690
12.38	5758	5693	65	5673
12.4	5579	5675	-96	5656
12.42	5474	5657	-183	5638
12.44	5695	5638	57	5620
12.46	5751	5619	132	5601
12.48	5429	5599	-170	5582
12.5	5395	5579	-184	5563
12.52	5575	5559	16	5543
12.54	5585	5538	47	5523
12.56	5434	5517	-83	5502
12.58	5501	5496	5	5481
12.6	5526	5474	52	5460
12.62	5353	5452	-99	5438
12.64	5507	5430	77	5416
12.66	5302	5407	-105	5394
12.68	5288	5384	-96	5371
12.7	5211	5361	-150	5348
12.72	5213	5337	-124	5325
12.74	5194	5314	-120	5301
12.76	5292	5290	2	5277
12.78	5228	5265	-37	5253
12.8	5240	5241	-1	5229
12.82	5108	5216	-108	5204
12.84	5243	5191	52	5179
12.86	5138	5166	-28	5154
12.88	5183	5140	43	5129
12.9	4978	5115	-137	5103
12.92	5138	5089	49	5077
12.94	5041	5063	-22	5051
12.96	5057	5036	21	5025
12.98	5088	5010	78	4999
13.0	4998	4984	14	4973
13.02	4863	4957	-94	4946
13.04	4974	4930	44	4919
13.06	4865	4903	-38	4892
13.08	4955	4876	79	4865
13.1	4872	4849	23	4838
13.12	4847	4822	25	4811
13.14	4866	4795	71	4784
13.16	4776	4767	9	4757
13.18	4907	4740	167	4729
13.2	4724	4712	12	4702
13.22	4634	4685	-51	4674
13.24	4607	4657	-50	4647
13.26	4614	4630	-16	4619
13.28	4646	4602	44	4592
13.3	4503	4574	-71	4564
13.32	4720	4547	173	4537
13.34	4529	4519	10	4509
13.36	4476	4492	-16	4482
13.38	4579	4464	115	4454
13.4	4598	4437	161	4427
13.42	4579	4409	170	4400
13.44	4425	4382	43	4372
13.46	4448	4355	93	4345
13.48	4426	4328	98	4318
13.5	4352	4301	51	4291
13.52	4386	4274	112	4264
13.54	4372	4247	125	4237
13.56	4258	4220	38	4211
13.58	4309	4194	115	4184
13.6	4314	4168	146	4158
13.62	4280	4141	139	4132
13.64	4408	4115	293	4106
13.66	4185	4089	96	4080
13.68	4214	4064	150	4054
13.7	4172	4038	134	4029
13.72	4217	4013	204	4004
13.74	4160	3988	172	3979
13.76	4248	3963	285	3954
13.78	4153	3939	214	3929
13.8	4114	3914	200	3905
13.82	4076	3890	186	3881
13.84	3967	3866	101	3857
13.86	4139	3842	297	3833
13.88	4034	3819	215	3809
13.9	4021	3795	226	3786
13.92	4053	3772	281	3763
13.94	3956	3749	207	3740
13.96	4107	3726	381	3717
13.98	4018	3704	314	3695
14.0	3864	3681	183	3672
14.02	3911	3659	252	3650
14.04	3781	3637	144	3628
14.06	3821	3615	206	3606
14.08	3952	3594	358	3585
14.1	3970	3572	398	3563
14.12	3811	3551	260	3542
14.14	3772	3530	242	3521
14.16	3866	3509	357	3500
14.18	3737	3489	248	3480
14.2	3778	3468	310	3459
14.22	3746	3448	298	3439
14.24	3662	3428	234	3419
14.26	3671	3408	263	3399
14.28	3660	3388	272	3379
14.3	3550	3368	182	3360
14.32	3421	3349	72	3340
14.34	3515	3330	185	3321
14.36	3649	3311	338	3302
14.38	3542	3292	250	3283
14.4	3569	3273	296	3265
14.42	3511	3255	256	3246
14.44	3517	3237	280	3228
14.46	3510	3218	292	3210
14.48	3517	3200	317	3192
14.5	3386	3183	203	3174
14.52	3516	3165	351	3156
14.54	3379	3148	231	3139
14.56	3416	3131	285	3122
14.58	3425	3114	311	3105
14.6	3398	3097	301	3088
14.62	3326	3080	246	3071
14.64	3351	3064	287	3054
14.66	3282	3047	235	3038
14.68	3344	3031	313	3022
14.7	3246	3015	231	3006
14.72	3255	2999	256	2990
14.74	3275	2983	292	2974
14.76	3173	2968	205	2958
14.78	3245	2952	293	2943
14.8	3185	2937	248	2928
14.82	3177	2922	255	2912
14.84	3274	2907	367	2897
14.86	3313	2892	421	2883
14.88	3102	2877	225	2868
14.9	3200	2863	337	2853
14.92	3165	2848	317	2839
14.94	3075	2834	241	2825
14.96	3093	2820	273	2811
14.98	3140	2806	334	2797
15.0	3200	2792	408	2783
15.02	3118	2779	339	2770
15.04	3074	2765	309	2756
15.06	3122	2752	370	2743
15.08	3026	2739	287	2730
15.1	2915	2726	189	2717
15.12	2961	2713	248	2704
15.14	2998	2700	298	2691
15.16	2959	2688	271	2678
15.18	2887	2675	212	2666
15.2	2981	2663	318	2654
15.22	3012	2651	361	2642
15.24	2994	2639	355	2629
15.26	2947	2628	319	2618
15.28	3009	2616	393	2606
15.3	2954	2604	350	2594
15.32	2907	2593	314	2583
15.34	2896	2581	315	2571
15.36	2961	2570	391	2560
15.38	2741	2559	182	2549
15.4	2803	2548	255	2538
15.42	2840	2537	303	2527
15.44	2795	2527	268	2516
15.46	2762	2516	246	2506
15.48	2733	2506	227	2495
15.5	2705	2495	210	2485
15.52	2762	2485	277	2475
15.54	2690	2475	215	2465
15.56	2744	2465	279	2455
15.58	2648	2456	192	2445
15.6	2678	2446	232	2435
15.62	2719	2436	283	2426
15.64	2676	2427	249	2416
15.66	2615	2418	197	2407
15.68	2793	2409	384	2398
15.7	2605	2400	205	2389
15.72	2581	2391	190	2380
15.74	2619	2382	237	2371
15.76	2509	2373	136	2362
15.78	2603	2365	238	2353
15.8	2519	2356	163	2345
15.82	2621	2348	273	2336
15.84	2464	2340	124	2328
15.86	2519	2332	187	2320
15.88	2480	2324	156	2312
15.9	2523	2316	207	2304
15.92	2492	2308	184	2296
15.94	2446	2301	145	2288
15.96	2473	2293	180	2280
15.98	2427	2286	141	2273
16.0	2429	2278	151	2265
16.02	2473	2271	202	2258
16.04	2503	2264	239	2250
16.06	2453	2257	196	2243
16.08	2462	2251	211	2236
16.1	2434	2244	190	2229
16.12	2410	2237	173	2222
16.14	2344	2231	113	2215
16.16	2371	2225	146	2209
16.18	2297	2218	79	2202
16.2	2230	2212	18	2196
16.22	2336	2207	129	2189
16.24	2371	2201	170	2183
16.26	2364	2195	169	2177
16.28	2388	2190	198	2170
16.3	2321	2184	137	2164
16.32	2346	2179	167	2158
16.34	2300	2174	126	2152
16.36	2409	2169	240	2147
16.38	2338	2165	173	2141
16.4	2366	2161	205	2135
16.42	2404	2156	248	2130
16.44	2382	2153	229	2124
16.46	2482	2149	333	2119
16.48	2501	2146	355	2113
16.5	2401	2143	258	2108
16.52	2466	2141	325	2103
16.54	2574	2139	435	2098
16.56	2599	2138	461	2093
16.58	2765	2138	627	2088
16.6	2783	2139	644	2083
16.62	2906	2143	763	2078
16.64	3087	2151	936	2074
16.66	3302	2166	1136	2069
16.68	3421	2195	1226	2064
16.7	3913	2245	1668	2060
16.72	4207	2328	1879	2055
16.74	4699	2456	2243	2051
16.76	5088	2642	2446	2047
16.78	5492	2893	2599	2042
16.8	5851	3205	2646	2038
16.82	6002	3561	2441	2034
16.84	5744	3924	1820	2030
16.86	5263	4245	1018	2026
16.88	4483	4463	20	2022
16.9	3585	4546	-961	2018
16.92	2973	4511	-1538	2015
16.94	2599	4362	-1763	2011
16.96	2261	4139	-1878	2007
16.98	2326	3868	-1542	2003
17.0	2303	3578	-1275	2000
17.02	2284	3291	-1007	1996
17.04	2146	3025	-879	1993
17.06	2131	2791	-660	1989
17.08	2203	2594	-391	1986
17.1	2064	2437	-373	1983
17.12	2050	2315	-265	1979
17.14	2067	2224	-157	1976
17.16	2071	2158	-87	1973
17.18	1953	2111	-158	1970
17.2	1997	2078	-81	1967
17.22	2042	2054	-12	1964
17.24	2073	2037	36	1961
17.26	2010	2024	-14	1958
17.28	2037	2014	23	1955
17.3	1996	2006	-10	1952
17.32	1995	1998	-3	1949
17.34	2048	1992	56	1946
17.36	2075	1986	89	1944
17.38	1979	1981	-2	1941
17.4	1990	1976	14	1938
17.42	1954	1971	-17	1936
17.44	1909	1967	-58	1933
17.46	1936	1962	-26	1930
17.48	1965	1958	7	1928
17.5	2011	1954	57	1925
17.52	1920	1951	-31	1923
17.54	1936	1947	-11	1920
17.56	1998	1944	54	1918
17.58	1923	1940	-17	1915
17.6	1972	1937	35	1913
17.62	1996	1934	62	1911
17.64	1900	1931	-31	1908
17.66	1897	1928	-31	1906
17.68	2023	1925	98	1904
17.7	1999	1922	77	1902
17.72	1868	1919	-51	1899
17.74	1871	1916	-45	1897
17.76	1887	1914	-27	1895
17.78	1905	1911	-6	1893
17.8	1949	1909	40	1891
17.82	1835	1906	-71	1888
17.84	1899	1903	-4	1886
17.86	1892	1901	-9	1884
17.88	1868	1899	-31	1882
17.9	1896	1896	0	1880
17.92	1910	1894	16	1878
17.94	1986	1892	94	1876
17.96	1895	1889	6	1874
17.98	1908	1887	21	1872
18.0	1898	1885	13	1870
18.02	1869	1883	-14	1868
18.04	1976	1880	96	1866
18.06	1838	1878	-40	1864
18.08	1909	1876	33	1862
18.1	1935	1874	61	1860
18.12	1896	1872	24	1858
18.14	2017	1870	147	1856
18.16	1911	1868	43	1854
18.18	1883	1866	17	1852
18.2	1930	1864	66	1851
18.22	1911	1862	49	1849
18.24	1898	1860	38	1847
18.26	1936	1858	78	1845
18.28	1940	1856	84	1843
18.3	1911	1854	57	1841
18.32	1806	1852	-46	1840
18.34	1877	1850	27	1838
18.36	1853	1848	5	1836
18.38	1900	1847	53	1834
18.4	1807	1845	-38	1833
18.42	1915	1843	72	1831
18.44	1942	1841	101	1829
18.46	1874	1839	35	1828
18.48	1834	1838	-4	1826
18.5	1840	1836	4	1824
18.52	1865	1834	31	1823
18.54	1900	1833	67	1821
18.56	1902	1831	71	1819
18.58	1899	1830	69	1818
18.6	1891	1828	63	1816
18.62	1878	1826	52	1815
18.64	1777	1825	-48	1813
18.66	1848	1823	25	1811
18.68	1934	1821	113	1810
18.7	1879	1820	59	1808
18.72	1939	1818	121	1807
18.74	1926	1817	109	1805
18.76	1867	1815	52	1804
18.78	1843	1814	29	1802
18.8	1930	1812	118	1801
18.82	1832	1811	21	1799
18.84	1825	1809	16	1798
18.86	1847	1808	39	1796
18.88	1806	1806	0	1795
18.9	1830	1805	25	1794
18.92	1875	1803	72	1792
18.94	1845	1802	43	1791
18.96	1875	1801	74	1789
18.98	1849	1799	50	1788
19.0	1866	1798	68	1787
19.02	1809	1796	13	1785
19.04	1822	1795	27	1784
19.06	1771	1794	-23	1783
19.08	1877	1792	85	1781
19.1	1934	1791	143	1780
19.12	1840	1789	51	1779
19.14	1867	1788	79	1777
19.16	1891	1787	104	1776
19.18	1852	1786	66	1775
19.2	1880	1784	96	1774
19.22	1910	1783	127	1772
19.24	1864	1782	82	1771
19.26	1872	1781	91	1770
19.28	1769	1779	-10	1769
19.3	1803	1778	25	1768
19.32	1874	1777	97	1766
19.34	1818	1776	42	1765
19.36	1834	1775	59	1764
19.38	1835	1774	61	1763
19.4	1893	1772	121	1762
19.42	1770	1771	-1	1760
19.44	1823	1770	53	1759
19.46	1894	1769	125	1758
19.48	1914	1768	146	1757
19.5	1861	1767	94	1756
19.52	1875	1766	109	1755
19.54	1765	1765	0	1754
19.56	1815	1764	51	1753
19.58	1865	1763	102	1752
19.6	1879	1761	118	1751
19.62	1887	1760	127	1749
19.64	1827	1759	68	1748
19.66	1881	1758	123	1747
19.68	1903	1757	146	1746
19.7	1835	1756	79	1745
19.72	1823	1755	68	1744
19.74	1941	1755	186	1743
19.76	1817	1754	63	1742
19.78	1804	1753	51	1741
19.8	1775	1752	23	1740
19.82	1881	1751	130	1739
19.84	1825	1750	75	1738
19.86	1844	1749	95	1737
19.88	1903	1748	155	1736
19.9	1840	1747	93	1736
19.92	1813	1747	66	1735
19.94	1826	1746	80	1734
19.96	1890	1745	145	1733
19.98	1946	1743	203	1732
20.0	1943	1743	200	1731
20.02	1774	1742	32	1730
20.04	1843	1741	102	1729
20.06	1907	1740	167	1728
20.08	1943	1739	204	1727
20.1	1946	1738	208	1727
20.12	1864	1738	126	1726
20.14	1915	1737	178	1725
20.16	1882	1736	146	1724
20.18	1899	1735	164	1723
20.2	1910	1734	176	1722
20.22	1928	1734	194	1721
20.24	1942	1733	209	1721
20.26	1860	1732	128	1720
20.28	1971	1731	240	1719
20.3	1918	1731	187	1718
20.32	1955	1730	225	1717
20.34	1951	1729	222	1717
20.36	1951	1729	222	1716
20.38	2005	1728	277	1715
20.4	2053	1727	326	1714
20.42	2036	1727	309	1713
20.44	2155	1726	429	1713
20.46	2121	1725	396	1712
20.48	2110	1725	385	1711
20.5	2129	1724	405	1710
20.52	2047	1723	324	1710
20.54	2079	1723	356	1709
20.56	2068	1722	346	1708
20.58	1965	1721	244	1707
20.6	2018	1721	297	1707
20.62	1994	1720	274	1706
20.64	2036	1720	316	1705
20.66	1952	1719	233	1705
20.68	1980	1719	261	1704
20.7	1898	1718	180	1703
20.72	1925	1718	207	1703
20.74	1919	1717	202	1702
20.76	1913	1717	196	1701
20.78	1899	1717	182	1700
20.8	1978	1716	262	1700
20.82	1960	1716	244	1699
20.84	1985	1715	270	1698
20.86	1933	1715	218	1698
20.88	1973	1715	258	1697
20.9	2114	1714	400	1696
20.92	2138	1714	424	1696
20.94	2111	1714	397	1695
20.96	2087	1714	373	1695
20.98	2187	1714	473	1694
21.0	2092	1714	378	1693
21.02	2086	1714	372	1693
21.04	2091	1714	377	1692
21.06	2115	1714	401	1691
21.08	2036	1714	322	1691
21.1	1979	1715	264	1690
21.12	1924	1715	209	1690
21.14	1982	1716	266	1689
21.16	2002	1717	285	1688
21.18	1960	1717	243	1688
21.2	1897	1718	179	1687
21.22	1935	1719	216	1686
21.24	1852	1720	132	1686
21.26	1962	1722	240	1685
21.28	1890	1723	167	1685
21.3	1957	1725	232	1684
21.32	1862	1727	135	1683
21.34	1899	1729	170	1683
21.36	1912	1731	181	1682
21.38	1819	1733	86	1682
21.4	1880	1736	144	1681
21.42	1939	1739	200	1681
21.44	1915	1742	173	1680
21.46	1938	1745	193	1679
21.48	1953	1748	205	1679
21.5	1973	1752	221	1678
21.52	1892	1756	136	1678
21.54	1895	1760	135	1677
21.56	1899	1764	135	1677
21.58	1880	1768	112	1676
21.6	1930	1772	158	1675
21.62	1940	1777	163	1675
21.64	2009	1782	227	1674
21.66	1958	1787	171	1674
21.68	2029	1792	237	1673
21.7	2004	1797	207	1673
21.72	1961	1802	159	1672
21.74	2088	1807	281	1671
21.76	2040	1812	228	1671
21.78	2059	1817	242	1670
21.8	2033	1822	211	1670
21.82	2062	1827	235	1669
21.84	2099	1832	267	1669
21.86	1978	1837	141	1668
21.88	2023	1841	182	1668
21.9	2036	1845	191	1667
21.92	2014	1849	165	1666
21.94	1974	1853	121	1666
21.96	1925	1856	69	1665
21.98	1917	1859	58	1665
22.0	1902	1861	41	1664
22.02	1898	1863	35	1664
22.04	1818	1864	-46	1663
22.06	1858	1865	-7	1663
22.08	1884	1866	18	1662
22.1	1823	1866	-43	1661
22.12	1897	1866	31	1661
22.14	1848	1866	-18	1660
22.16	1841	1865	-24	1660
22.18	1803	1864	-61	1659
22.2	1772	1863	-91	1659
22.22	1788	1862	-74	1658
22.24	1837	1861	-24	1658
22.26	1920	1860	60	1657
22.28	1819	1858	-39	1656
22.3	1857	1857	0	1656
22.32	1836	1856	-20	1655
22.34	1838	1855	-17	1655
22.36	1845	1854	-9	1654
22.38	1824	1853	-29	1654
22.4	1887	1851	36	1653
22.42	1794	1850	-56	1652
22.44	1930	1848	82	1652
22.46	1907	1845	62	1651
22.48	1916	1842	74	1651
22.5	1880	1839	41	1650
22.52	1909	1836	73	1650
22.54	1903	1832	71	1649
22.56	1890	1828	62	1648
22.58	1875	1824	51	1648
22.6	1910	1821	89	1647
22.62	1927	1817	110	1647
22.64	1984	1813	171	1646
22.66	2002	1810	192	1645
22.68	2032	1806	226	1645
22.7	2026	1803	223	1644
22.72	2026	1800	226	1644
22.74	2130	1795	335	1643
22.76	1942	1792	150	1642
22.78	2001	1790	211	1642
22.8	1987	1786	201	1641
22.82	1990	1783	207	1640
22.84	1955	1780	175	1640
22.86	1917	1777	140	1639
22.88	1982	1775	207	1638
22.9	1972	1774	198	1638
22.92	1959	1773	186	1637
22.94	1924	1772	152	1637
22.96	1983	1773	210	1636
22.98	1899	1774	125	1635
23.0	2020	1775	245	1635
23.02	2086	1775	311	1634
23.04	2134	1776	358	1633
23.06	2064	1774	290	1633
23.08	2105	1770	335	1632
23.1	2088	1766	322	1631
23.12	2064	1760	304	1631
23.14	1968	1753	215	1630
23.16	2083	1746	337	1629
23.18	2099	1739	360	1628
23.2	1991	1732	259	1628
23.22	2037	1726	311	1627
23.24	2099	1719	380	1626
23.26	2100	1714	386	1626
23.28	2039	1709	330	1625
23.3	2082	1705	377	1624
23.32	1888	1700	188	1623
23.34	1874	1697	177	1623
23.36	1876	1693	183	1622
23.38	1865	1691	174	1621
23.4	1803	1687	116	1620
23.42	1755	1684	71	1620
23.44	1713	1682	31	1619
23.46	1764	1680	84	1618
23.48	1735	1678	57	1617
23.5	1774	1676	98	1617
23.52	1782	1674	108	1616
23.54	1744	1672	72	1615
23.56	1761	1670	91	1614
23.58	1811	1669	142	1613
23.6	1801	1668	133	1613
23.62	1779	1666	113	1612
23.64	1739	1665	74	1611
23.66	1740	1665	75	1610
23.68	1752	1664	88	1609
23.7	1752	1664	88	1608
23.72	1675	1665	10	1608
23.74	1749	1666	83	1607
23.76	1684	1669	15	1606
23.78	1765	1675	90	1605
23.8	1730	1683	47	1604
23.82	1805	1697	108	1603
23.84	1761	1718	43	1602
23.86	1829	1748	81	1601
23.88	1913	1788	125	1600
23.9	1884	1839	45	1600
23.92	1872	1899	-27	1599
23.94	1895	1964	-69	1598
23.96	1914	2028	-114	1597
23.98	1933	2081	-148	1596
24.0	2017	2114	-97	1595
24.02	2137	2127	10	1594
24.04	2138	2121	17	1593
24.06	2045	2097	-52	1592
24.08	2053	2058	-5	1591
24.1	1972	2012	-40	1590
24.12	1898	1961	-63	1589
24.14	1874	1911	-37	1588
24.16	1890	1864	26	1587
24.18	1770	1822	-52	1586
24.2	1691	1786	-95	1585
24.22	1778	1756	22	1584
24.24	1793	1733	60	1583
24.26	1832	1715	117	1582
24.28	1739	1702	37	1581
24.3	1829	1693	136	1580
24.32	1870	1687	183	1578
24.34	1733	1684	49	1577
24.36	1696	1682	14	1576
24.38	1904	1682	222	1575
24.4	1860	1682	178	1574
24.42	1888	1683	205	1573
24.44	1910	1685	225	1572
24.46	1930	1687	243	1571
24.48	1920	1689	231	1569
24.5	1941	1691	250	1568
24.52	1940	1694	246	1567
24.54	1949	1696	253	1566
24.56	1886	1699	187	1565
24.58	1910	1701	209	1563
24.6	1950	1704	246	1562
24.62	1858	1706	152	1561
24.64	1956	1709	247	1560
24.66	1903	1711	192	1559
24.68	1904	1714	190	1557
24.7	1824	1716	108	1556
24.72	1935	1717	218	1555
24.74	1857	1718	139	1553
24.76	1777	1719	58	1552
24.78	1713	1720	-7	1551
24.8	1811	1720	91	1549
24.82	1745	1719	26	1548
24.84	1600	1718	-118	1547
24.86	1712	1717	-5	1545
24.88	1745	1716	29	1544
24.9	1823	1714	109	1543
24.92	1791	1712	79	1541
24.94	1835	1710	125	1540
24.96	1820	1706	114	1539
24.98	1875	1703	172	1537
25.0	1844	1700	144	1536
25.02	1838	1697	141	1534
25.04	1864	1693	171	1533
25.06	1846	1689	157	1531
25.08	1778	1686	92	1530
25.1	1797	1682	115	1528
25.12	1754	1678	76	1527
25.14	1771	1675	96	1525
25.16	1732	1671	61	1524
25.18	1777	1667	110	1522
25.2	1739	1663	76	1521
25.22	1662	1659	3	1519
25.24	1677	1656	21	1518
25.26	1734	1653	81	1516
25.28	1769	1651	118	1515
25.3	1795	1650	145	1513
25.32	1802	1651	151	1511
25.34	1797	1653	144	1510
25.36	1757	1656	101	1508
25.38	1804	1660	144	1507
25.4	1856	1663	193	1505
25.42	1864	1665	199	1503
25.44	1770	1665	105	1502
25.46	1814	1662	152	1500
25.48	1738	1657	81	1499
25.5	1670	1649	21	1497
25.52	1770	1640	130	1495
25.54	1636	1630	6	1494
25.56	1711	1620	91	1492
25.58	1569	1610	-41	1490
25.6	1555	1601	-46	1489
25.62	1574	1593	-19	1487
25.64	1563	1585	-22	1485
25.66	1594	1579	15	1483
25.68	1502	1574	-72	1482
25.7	1572	1570	2	1480
25.72	1500	1567	-67	1478
25.74	1597	1566	31	1476
25.76	1673	1567	106	1475
25.78	1591	1571	20	1473
25.8	1628	1579	49	1471
25.82	1619	1593	26	1469
25.84	1658	1616	42	1468
25.86	1687	1652	35	1466
25.88	1646	1701	-55	1464
25.9	1714	1768	-54	1462
25.92	1906	1851	55	1460
25.94	2061	1949	112	1459
25.96	2149	2055	94	1457
25.98	2190	2156	34	1455
26.0	2219	2240	-21	1453
26.02	2402	2291	111	1451
26.04	2361	2310	51	1450
26.06	2298	2300	-2	1448
26.08	2233	2259	-26	1446
26.1	2117	2193	-76	1444
26.12	1871	2113	-242	1442
26.14	1811	2027	-216	1440
26.16	1627	1940	-313	1438
26.18	1563	1858	-295	1437
26.2	1568	1782	-214	1435
26.22	1531	1716	-185	1433
26.24	1495	1661	-166	1431
26.26	1481	1615	-134	1429
26.28	1450	1578	-128	1427
26.3	1441	1549	-108	1425
26.32	1411	1527	-116	1423
26.34	1390	1509	-119	1421
26.36	1417	1496	-79	1419
26.38	1437	1485	-48	1418
26.4	1421	1477	-56	1416
26.42	1466	1470	-4	1414
26.44	1381	1464	-83	1412
26.46	1357	1459	-102	1410
26.48	1359	1455	-96	1408
26.5	1472	1451	21	1406
26.52	1362	1447	-85	1404
26.54	1401	1443	-42	1402
26.56	1386	1440	-54	1400
26.58	1465	1437	28	1398
26.6	1396	1433	-37	1396
26.62	1400	1430	-30	1394
26.64	1428	1427	1	1392
26.66	1434	1425	9	1390
26.68	1334	1422	-88	1388
26.7	1353	1419	-66	1386
26.72	1309	1416	-107	1384
26.74	1409	1414	-5	1382
26.76	1338	1411	-73	1380
26.78	1377	1409	-32	1378
26.8	1426	1406	20	1376
26.82	1462	1404	58	1374
26.84	1367	1402	-35	1372
26.86	1373	1399	-26	1370
26.88	1364	1397	-33	1368
26.9	1377	1394	-17	1366
26.92	1391	1392	-1	1364
26.94	1407	1390	17	1362
26.96	1376	1388	-12	1360
26.98	1367	1386	-19	1358
27.0	1458	1384	74	1356
27.02	1505	1382	123	1354
27.04	1449	1380	69	1352
27.06	1451	1378	73	1350
27.08	1396	1376	20	1348
27.1	1406	1373	33	1346
27.12	1381	1371	10	1344
27.14	1402	1370	32	1342
27.16	1372	1368	4	1340
27.18	1250	1366	-116	1338
27.2	1294	1364	-70	1336
27.22	1313	1362	-49	1334
27.24	1266	1360	-94	1332
27.26	1289	1358	-69	1330
27.28	1291	1356	-65	1328
27.3	1310	1354	-44	1326
27.32	1295	1352	-57	1324
27.34	1350	1349	1	1322
27.36	1262	1348	-86	1320
27.38	1355	1346	9	1318
27.4	1361	1344	17	1316
27.42	1286	1342	-56	1314
27.44	1295	1341	-46	1312
27.46	1247	1339	-92	1310
27.48	1351	1337	14	1308
27.5	1226	1335	-109	1306
27.52	1259	1333	-74	1304
27.54	1343	1332	11	1302
27.56	1317	1330	-13	1300
27.58	1328	1328	0	1298
27.6	1297	1326	-29	1296
27.62	1342	1325	17	1294
27.64	1352	1323	29	1292
27.66	1287	1321	-34	1290
27.68	1285	1319	-34	1288
27.7	1309	1317	-8	1286
27.72	1223	1315	-92	1284
27.74	1266	1313	-47	1282
27.76	1335	1311	24	1280
27.78	1279	1309	-30	1278
27.8	1269	1306	-37	1276
27.82	1243	1304	-61	1274
27.84	1282	1302	-20	1272
27.86	1306	1300	6	1270
27.88	1233	1298	-65	1268
27.9	1281	1296	-15	1266
27.92	1262	1295	-33	1264
27.94	1247	1294	-47	1262
27.96	1271	1292	-21	1260
27.98	1280	1290	-10	1258
28.0	1220	1289	-69	1256
28.02	1319	1287	32	1254
28.04	1224	1287	-63	1253
28.06	1300	1287	13	1251
28.08	1240	1288	-48	1249
28.1	1256	1289	-33	1247
28.12	1256	1290	-34	1245
28.14	1338	1292	46	1243
28.16	1240	1294	-54	1241
28.18	1351	1295	56	1239
28.2	1411	1296	115	1237
28.22	1380	1295	85	1235
28.24	1397	1293	104	1233
28.26	1381	1290	91	1231
28.28	1397	1286	111	1229
28.3	1448	1282	166	1227
28.32	1517	1277	240	1226
28.34	1551	1272	279	1224
28.36	1630	1267	363	1222
28.38	1730	1262	468	1220
28.4	1851	1257	594	1218
28.42	1936	1253	683	1216
28.44	2033	1250	783	1214
28.46	1962	1246	716	1212
28.48	2063	1243	820	1210
28.5	2108	1240	868	1209
28.52	1897	1238	659	1207
28.54	1854	1235	619	1205
28.56	1784	1233	551	1203
28.58	1735	1229	506	1201
28.6	1725	1228	497	1199
28.62	1695	1226	469	1198
28.64	1655	1224	431	1196
28.66	1678	1222	456	1194
28.68	1728	1221	507	1192
28.7	1905	1219	686	1190
28.72	1977	1217	760	1189
28.74	2177	1215	962	1187
28.76	2337	1213	1124	1185
28.78	2531	1212	1319	1183
28.8	2572	1210	1362	1181
28.82	2691	1208	1483	1180
28.84	2599	1207	1392	1178
28.86	2581	1205	1376	1176
28.88	2278	1204	1074	1174
28.9	2081	1202	879	1173
28.92	1964	1200	764	1171
28.94	1685	1199	486	1169
28.96	1584	1197	387	1167
28.98	1497	1196	301	1166
29.0	1471	1194	277	1164
29.02	1398	1193	205	1162
29.04	1378	1191	187	1161
29.06	1356	1190	166	1159
29.08	1359	1188	171	1157
29.1	1411	1187	224	1156
29.12	1296	1185	111	1154
29.14	1238	1185	53	1152
29.16	1250	1184	66	1151
29.18	1336	1182	154	1149
29.2	1288	1181	107	1147
29.22	1217	1180	37	1146
29.24	1218	1178	40	1144
29.26	1215	1177	38	1143
29.28	1177	1176	1	1141
29.3	1222	1174	48	1139
29.32	1117	1173	-56	1138
29.34	1186	1172	14	1136
29.36	1109	1170	-61	1135
29.38	1169	1169	0	1133
29.4	1209	1168	41	1132
29.42	1115	1167	-52	1130
29.44	1125	1166	-41	1129
29.46	1104	1165	-61	1127
29.48	1165	1164	1	1126
29.5	1213	1162	51	1124
29.52	1123	1162	-39	1123
29.54	1145	1161	-16	1121
29.56	1140	1160	-20	1120
29.58	1151	1159	-8	1118
29.6	1107	1158	-51	1117
29.62	1125	1157	-32	1115
29.64	1141	1156	-15	1114
29.66	1196	1155	41	1112
29.68	1093	1154	-61	1111
29.7	1168	1153	15	1110
29.72	1127	1152	-25	1108
29.74	1159	1152	7	1107
29.76	1135	1151	-16	1106
29.78	1070	1150	-80	1104
29.8	1060	1151	-91	1103
29.82	1088	1150	-62	1102
29.84	1110	1149	-39	1100
29.86	1071	1149	-78	1099
29.88	1131	1148	-17	1098
29.9	1103	1148	-45	1096
29.92	1095	1147	-52	1095
29.94	1092	1147	-55	1094
29.96	1093	1146	-53	1093
29.98	1109	1146	-37	1091
30.0	1110	1146	-36	1090
30.02	1072	1145	-73	1089
30.04	1094	1145	-51	1088
30.06	1056	1145	-89	1086
30.08	1124	1145	-21	1085
30.1	1124	1145	-21	1084
30.12	1184	1145	39	1083
30.14	1073	1145	-72	1082
30.16	1106	1145	-39	1081
30.18	1085	1145	-60	1080
30.2	1183	1146	37	1078
30.22	1106	1146	-40	1077
30.24	1069	1146	-77	1076
30.26	1103	1147	-44	1075
30.28	1136	1148	-12	1074
30.3	1201	1148	53	1073
30.32	1166	1149	17	1072
30.34	1147	1150	-3	1071
30.36	1187	1151	36	1070
30.38	1132	1152	-20	1069
30.4	1129	1154	-25	1068
30.42	1110	1155	-45	1067
30.44	1120	1157	-37	1066
30.46	1172	1159	13	1065
30.48	1080	1161	-81	1064
30.5	1117	1163	-46	1063
30.52	1151	1166	-15	1062
30.54	1140	1169	-29	1061
30.56	1132	1172	-40	1060
30.58	1099	1175	-76	1060
30.6	1121	1179	-58	1059
30.62	1134	1183	-49	1058
30.64	1138	1188	-50	1057
30.66	1128	1193	-65	1056
30.68	1094	1199	-105	1055
30.7	1103	1205	-102	1054
30.72	1174	1214	-40	1054
30.74	1117	1221	-104	1053
30.76	1191	1230	-39	1052
30.78	1121	1239	-118	1051
30.8	1125	1249	-124	1050
30.82	1216	1260	-44	1050
30.84	1157	1272	-115	1049
30.86	1183	1286	-103	1048
30.88	1196	1302	-106	1047
30.9	1221	1322	-101	1047
30.92	1283	1345	-62	1046
30.94	1287	1375	-88	1045
30.96	1312	1413	-101	1044
30.98	1345	1465	-120	1044
31.0	1444	1532	-88	1043
31.02	1520	1622	-102	1042
31.04	1685	1735	-50	1042
31.06	1944	1874	70	1041
31.08	2033	2039	-6	1040
31.1	2375	2222	153	1040
31.12	2515	2413	102	1039
31.14	2727	2591	136	1039
31.16	2725	2733	-8	1038
31.18	2849	2822	27	1037
31.2	2761	2869	-108	1037
31.22	2652	2875	-223	1036
31.24	2439	2837	-398	1036
31.26	2197	2760	-563	1035
31.28	2109	2661	-552	1034
31.3	2044	2551	-507	1034
31.32	2062	2439	-377	1033
31.34	2019	2333	-314	1033
31.36	2097	2237	-140	1032
31.38	2363	2155	208	1032
31.4	2356	2090	266	1031
31.42	2661	2039	622	1031
31.44	2798	2001	797	1030
31.46	2910	1976	934	1030
31.48	2926	1962	964	1029
31.5	3005	1956	1049	1029
31.52	2821	1958	863	1028
31.54	2900	1965	935	1028
31.56	2844	1977	867	1028
31.58	2762	1991	771	1027
31.6	2695	2009	686	1027
31.62	2833	2028	805	1026
31.64	2789	2049	740	1026
31.66	2800	2071	729	1025
31.68	2890	2094	796	1025
31.7	2879	2117	762	1025
31.72	2797	2141	656	1024
31.74	2548	2165	383	1024
31.76	2444	2191	253	1024
31.78	2196	2214	-18	1023
31.8	2185	2238	-53	1023
31.82	1919	2261	-342	1022
31.84	1852	2283	-431	1022
31.86	1695	2304	-609	1022
31.88	1606	2324	-718	1021
31.9	1607	2343	-736	1021
31.92	1586	2359	-773	1021
31.94	1590	2376	-786	1021
31.96	1620	2389	-769	1020
31.98	1632	2399	-767	1020
32.0	1574	2406	-832	1020
32.02	1686	2411	-725	1019
32.04	1778	2413	-635	1019
32.06	1775	2412	-637	1019
32.08	1928	2409	-481	1019
32.1	2218	2405	-187	1018
32.12	2393	2400	-7	1018
32.14	2556	2395	161	1018
32.16	2723	2392	331	1018
32.18	2880	2392	488	1017
32.2	3020	2397	623	1017
32.22	3017	2409	608	1017
32.24	2799	2429	370	1017
32.26	2695	2460	235	1017
32.28	2595	2498	97	1016
32.3	2392	2543	-151	1016
32.32	2405	2590	-185	1016
32.34	2300	2632	-332	1016
32.36	2211	2657	-446	1016
32.38	2187	2660	-473	1015
32.4	2229	2645	-416	1015
32.42	2363	2613	-250	1015
32.44	2279	2563	-284	1015
32.46	2212	2496	-284	1015
32.48	2072	2418	-346	1015
32.5	2093	2336	-243	1015
32.52	1864	2252	-388	1014
32.54	1731	2170	-439	1014
32.56	1556	2093	-537	1014
32.58	1508	2021	-513	1014
32.6	1455	1956	-501	1014
32.62	1316	1897	-581	1014
32.64	1251	1845	-594	1014
32.66	1225	1799	-574	1014
32.68	1235	1758	-523	1014
32.7	1134	1722	-588	1014
32.72	1176	1689	-513	1013
32.74	1175	1659	-484	1013
32.76	1194	1632	-438	1013
32.78	1134	1608	-474	1013
32.8	1134	1585	-451	1013
32.82	1111	1564	-453	1013
32.84	1085	1544	-459	1013
32.86	1143	1525	-382	1013
32.88	1203	1508	-305	1013
32.9	1153	1492	-339	1013
32.92	1172	1477	-305	1013
32.94	1180	1462	-282	1013
32.96	1203	1449	-246	1013
32.98	1293	1436	-143	1013
33.0	1284	1425	-141	1013
33.02	1288	1414	-126	1013
33.04	1276	1404	-128	1013
33.06	1374	1394	-20	1013
33.08	1355	1386	-31	1013
33.1	1384	1378	6	1013
33.12	1451	1370	81	1013
33.14	1444	1364	80	1013
33.16	1459	1358	101	1013
33.18	1634	1351	283	1013
33.2	1618	1346	272	1013
33.22	1704	1341	363	1013
33.24	1712	1337	375	1013
33.26	1882	1333	549	1013
33.28	1989	1330	659	1013
33.3	1899	1327	572	1013
33.32	1894	1324	570	1013
33.34	1962	1321	641	1013
33.36	1947	1319	628	1013
33.38	1920	1315	605	1013
33.4	1833	1314	519	1013
33.42	1846	1312	534	1013
33.44	1763	1311	452	1013
33.46	1714	1311	403	1013
33.48	1708	1311	397	1013
33.5	1590	1311	279	1013
33.52	1584	1311	273	1013
33.54	1431	1312	119	1013
33.56	1425	1314	111	1014
33.58	1376	1316	60	1014
33.6	1371	1318	53	1014
33.62	1343	1321	22	1014
33.64	1338	1325	13	1014
33.66	1275	1329	-54	1014
33.68	1335	1332	3	1014
33.7	1395	1338	57	1014
33.72	1372	1346	26	1014
33.74	1441	1354	87	1014
33.76	1452	1363	89	1014
33.78	1515	1375	140	1014
33.8	1420	1388	32	1014
33.82	1577	1404	173	1015
33.84	1643	1423	220	1015
33.86	1790	1447	343	1015
33.88	1886	1476	410	1015
33.9	2074	1516	558	1015
33.92	2320	1569	751	1015
33.94	2642	1642	1000	1015
33.96	3004	1743	1261	1015
33.98	3296	1879	1417	1015
34.0	3745	2059	1686	1015
34.02	3953	2292	1661	1016
34.04	4453	2580	1873	1016
34.06	4608	2922	1686	1016
34.08	5109	3307	1802	1016
34.1	5297	3709	1588	1016
34.12	5518	4089	1429	1016
34.14	5292	4397	895	1016
34.16	5315	4594	721	1016
34.18	4799	4695	104	1016
34.2	4382	4711	-329	1017
34.22	4071	4640	-569	1017
34.24	3440	4486	-1046	1017
34.26	3144	4267	-1123	1017
34.28	2657	4019	-1362	1017
34.3	2338	3767	-1429	1017
34.32	2273	3530	-1257	1017
34.34	2131	3328	-1197	1017
34.36	2210	3179	-969	1017
34.38	2194	3099	-905	1018
34.4	2367	3108	-741	1018
34.42	2525	3223	-698	1018
34.44	2702	3465	-763	1018
34.46	3015	3851	-836	1018
34.48	3440	4396	-956	1018
34.5	3960	5098	-1138	1018
34.52	4650	5943	-1293	1018
34.54	5637	6887	-1250	1018
34.56	6862	7849	-987	1019
34.58	8350	8707	-357	1019
34.6	9837	9321	516	1019
34.62	11516	9643	1873	1019
34.64	12773	9755	3018	1019
34.66	13600	9651	3949	1019
34.68	13613	9321	4292	1019
34.7	13140	8770	4370	1019
34.72	12141	8089	4052	1019
34.74	10432	7345	3087	1020
34.76	8800	6584	2216	1020
34.78	7310	5848	1462	1020
34.8	5987	5166	821	1020
34.82	4906	4557	349	1020
34.84	3834	4030	-196	1020
34.86	2915	3585	-670	1020
34.88	2635	3219	-584	1020
34.9	2338	2924	-586	1020
34.92	2189	2692	-503	1020
34.94	2048	2513	-465	1020
34.96	1858	2377	-519	1021
34.98	1823	2277	-454	1021
35.0	1677	2204	-527	1021
35.02	1675	2153	-478	1021
35.04	1670	2120	-450	1021
35.06	1683	2100	-417	1021
35.08	1542	2091	-549	1021
35.1	1545	2090	-545	1021
35.12	1551	2097	-546	1021
35.14	1494	2110	-616	1021
35.16	1513	2129	-616	1021
35.18	1478	2153	-675	1021
35.2	1530	2181	-651	1022
35.22	1510	2214	-704	1022
35.24	1535	2251	-716	1022
35.26	1476	2292	-816	1022
35.28	1542	2336	-794	1022
35.3	1613	2384	-771	1022
35.32	1654	2434	-780	1022
35.34	1800	2488	-688	1022
35.36	1883	2544	-661	1022
35.38	1977	2603	-626	1022
35.4	2167	2664	-497	1022
35.42	2470	2726	-256	1022
35.44	2543	2790	-247	1022
35.46	2670	2854	-184	1022
35.48	2715	2920	-205	1022
35.5	2857	2985	-128	1022
35.52	2812	3049	-237	1022
35.54	2635	3113	-478	1022
35.56	2462	3175	-713	1022
35.58	2531	3235	-704	1022
35.6	2289	3291	-1002	1022
35.62	2211	3345	-1134	1022
35.64	2189	3393	-1204	1022
35.66	2153	3437	-1284	1022
35.68	2175	3476	-1301	1022
35.7	2237	3508	-1271	1022
35.72	2307	3534	-1227	1022
35.74	2555	3554	-999	1022
35.76	2778	3568	-790	1022
35.78	3160	3575	-415	1022
35.8	3442	3575	-133	1022
35.82	3903	3570	333	1022
35.84	4391	3560	831	1022
35.86	4776	3544	1232	1022
35.88	5355	3524	1831	1022
35.9	5588	3499	2089	1022
35.92	5958	3470	2488	1022
35.94	5992	3437	2555	1022
35.96	5884	3401	2483	1022
35.98	6026	3361	2665	1022
36.0	5798	3319	2479	1022
36.02	5704	3274	2430	1022
36.04	5558	3227	2331	1022
36.06	5577	3178	2399	1021
36.08	5578	3127	2451	1021
36.1	5558	3075	2483	1021
36.12	5724	3021	2703	1021
36.14	6014	2967	3047	1021
36.16	6032	2912	3120	1021
36.18	6327	2856	3471	1021
36.2	6475	2800	3675	1021
36.22	6842	2744	4098	1021
36.24	7224	2689	4535	1020
36.26	7307	2633	4674	1020
36.28	7265	2578	4687	1020
36.3	7212	2524	4688	1020
36.32	6937	2471	4466	1020
36.34	6789	2418	4371	1020
36.36	6121	2366	3755	1020
36.38	5595	2315	3280	1019
36.4	4995	2266	2729	1019
36.42	4347	2217	2130	1019
36.44	3750	2170	1580	1019
36.46	3248	2123	1125	1019
36.48	2849	2079	770	1019
36.5	2481	2035	446	1018
36.52	2232	1993	239	1018
36.54	1941	1952	-11	1018
36.56	1903	1913	-10	1018
36.58	1729	1875	-146	1017
36.6	1692	1839	-147	1017
36.62	1685	1803	-118	1017
36.64	1683	1769	-86	1017
36.66	1758	1737	21	1016
36.68	1756	1706	50	1016
36.7	1732	1676	56	1016
36.72	1878	1648	230	1016
36.74	1845	1621	224	1015
36.76	1969	1595	374	1015
36.78	1886	1570	316	1015
36.8	1836	1547	289	1015
36.82	1825	1526	299	1014
36.84	1810	1505	305	1014
36.86	1757	1485	272	1014
36.88	1634	1466	168	1013
36.9	1588	1448	140	1013
36.92	1430	1431	-1	1013
36.94	1350	1415	-65	1012
36.96	1329	1399	-70	1012
36.98	1299	1385	-86	1012
37.0	1241	1372	-131	1011
37.02	1160	1358	-198	1011
37.04	1196	1346	-150	1010
37.06	1154	1335	-181	1010
37.08	1156	1324	-168	1010
37.1	1218	1314	-96	1009
37.12	1256	1305	-49	1009
37.14	1280	1296	-16	1008
37.16	1272	1287	-15	1008
37.18	1410	1279	131	1008
37.2	1352	1272	80	1007
37.22	1304	1264	40	1007
37.24	1264	1258	6	1006
37.26	1286	1252	34	1006
37.28	1217	1246	-29	1005
37.3	1224	1242	-18	1005
37.32	1244	1237	7	1004
37.34	1102	1233	-131	1004
37.36	1141	1229	-88	1003
