Repository: jhamlin-ufl/synthesizability

# synthesizability

Data, fits and code for

> G. D. Di Gianluca *et al.*, *Experimental Evaluation of High-Throughput Structure Predictions*,
> [arXiv:2611.09671](https://arxiv.org/abs/2611.09671) (2026).

We arc-melted 34 ternary compounds predicted to be stable or nearly stable and identified the
phases that formed by powder X-ray diffraction and Rietveld refinement.

## Contents

| Path | What it holds |
|---|---|
| `Supplement.pdf` | the Supplementary Information |
| `samples/` | one folder per target, named by its formula in Table 1: synthesis records, X-ray scans and GSAS-II fits |
| `tables/` | the targets, buttons, scans and fits as CSV tables; the candidate lists |
| `computed/` | P_disorder and the dynamical-stability (phonon) results |
| `databases/` | OQMD, Materials Project and Alexandria entries for each chemical system, and the search-match structures |
| `instruments/` | GSAS-II instrument profiles of the two diffractometers |
| `results/` | the generated tables and figures |
| `workflow/` | the pipeline (`Snakefile`), its scripts and library code |

## Finding a sample

Open `samples/<formula>/README.md`, for example `samples/ZrPt5Si/README.md`. It gives the Table 1
row and outcome, the buttons and scans, the fit of record and the contrast fits, and where the
database entries for the chemical system are. `samples/README.md` explains the file formats and
how to rerun a fit.

## Not included

ICDD PDF-5+ cards and MDI JADE work files are licensed and not redistributed. No deposited fit
uses an ICDD card. `samples/EXCLUDED.md` lists the files left out.

File: data/raw/0540_HM_Al3Cu2Y/0540_XRD_fit.txt (part 1 of 4)
HardwareIndicator=65519
Wavelength = 1.54059Å, !5.0°/120.0°/0.02°/1(s), I(p)=43906/4211, Cu(45kV,40mA), Tuesday, March 03, 2026, 12:07 PM
Angle	I(o)	I(c)	I(d)	I(b)
5.0	4416	4336	80	4320
5.02	4211	4345	-134	4330
5.04	4244	4355	-111	4340
5.06	4422	4365	57	4349
5.08	4385	4374	11	4359
5.1	4338	4384	-46	4369
5.12	4360	4394	-34	4379
5.14	4305	4403	-98	4388
5.16	4484	4413	71	4398
5.18	4377	4423	-46	4408
5.2	4273	4432	-159	4417
5.22	4516	4442	74	4427
5.24	4428	4452	-24	4436
5.26	4348	4461	-113	4446
5.28	4441	4471	-30	4456
5.3	4308	4480	-172	4465
5.32	4558	4490	68	4475
5.34	4332	4500	-168	4485
5.36	4399	4509	-110	4494
5.38	4506	4519	-13	4504
5.4	4367	4528	-161	4513
5.42	4581	4538	43	4523
5.44	4448	4548	-100	4532
5.46	4415	4557	-142	4542
5.48	4509	4567	-58	4551
5.5	4454	4576	-122	4561
5.52	4494	4586	-92	4570
5.54	4482	4595	-113	4580
5.56	4530	4605	-75	4589
5.58	4545	4614	-69	4599
5.6	4424	4623	-199	4608
5.62	4541	4633	-92	4618
5.64	4654	4642	12	4627
5.66	4523	4652	-129	4636
5.68	4478	4661	-183	4646
5.7	4611	4670	-59	4655
5.72	4723	4680	43	4664
5.74	4524	4689	-165	4674
5.76	4593	4698	-105	4683
5.78	4635	4707	-72	4692
5.8	4534	4717	-183	4701
5.82	4579	4726	-147	4711
5.84	4496	4735	-239	4720
5.86	4669	4744	-75	4729
5.88	4664	4753	-89	4738
5.9	4604	4762	-158	4747
5.92	4652	4771	-119	4756
5.94	4781	4780	1	4765
5.96	4686	4789	-103	4774
5.98	4762	4798	-36	4783
6.0	4655	4807	-152	4792
6.02	4684	4816	-132	4801
6.04	4800	4825	-25	4810
6.06	4703	4834	-131	4819
6.08	4654	4843	-189	4828
6.1	4713	4852	-139	4837
6.12	4845	4861	-16	4845
6.14	4779	4869	-90	4854
6.16	4802	4878	-76	4863
6.18	4886	4887	-1	4872
6.2	4893	4895	-2	4880
6.22	4931	4904	27	4889
6.24	4835	4913	-78	4897
6.26	5072	4921	151	4906
6.28	4877	4930	-53	4914
6.3	4833	4938	-105	4923
6.32	4848	4946	-98	4931
6.34	4877	4955	-78	4940
6.36	4896	4963	-67	4948
6.38	4967	4972	-5	4956
6.4	4938	4980	-42	4965
6.42	4916	4988	-72	4973
6.44	4950	4996	-46	4981
6.46	4947	5004	-57	4989
6.48	5019	5012	7	4997
6.5	4925	5020	-95	5005
6.52	4906	5029	-123	5013
6.54	5042	5036	6	5021
6.56	4916	5044	-128	5029
6.58	5066	5052	14	5037
6.6	4966	5060	-94	5045
6.62	5077	5068	9	5053
6.64	5101	5076	25	5060
6.66	5062	5083	-21	5068
6.68	5028	5091	-63	5076
6.7	5076	5099	-23	5083
6.72	5134	5106	28	5091
6.74	5167	5114	53	5098
6.76	5062	5121	-59	5106
6.78	4995	5128	-133	5113
6.8	5091	5136	-45	5121
6.82	5057	5143	-86	5128
6.84	5068	5150	-82	5135
6.86	5142	5157	-15	5142
6.88	5083	5165	-82	5149
6.9	5185	5172	13	5156
6.92	5192	5179	13	5163
6.94	5058	5186	-128	5170
6.96	5012	5192	-180	5177
6.98	5207	5199	8	5184
7.0	5267	5206	61	5191
7.02	5191	5213	-22	5198
7.04	5271	5219	52	5204
7.06	5223	5226	-3	5211
7.08	5068	5233	-165	5217
7.1	5268	5239	29	5224
7.12	5078	5246	-168	5230
7.14	5166	5252	-86	5237
7.16	5096	5258	-162	5243
7.18	5201	5264	-63	5249
7.2	5114	5271	-157	5255
7.22	5159	5277	-118	5262
7.24	5268	5283	-15	5268
7.26	5113	5289	-176	5274
7.28	5198	5295	-97	5279
7.3	5225	5300	-75	5285
7.32	5252	5306	-54	5291
7.34	5147	5312	-165	5297
7.36	5063	5318	-255	5302
7.38	5285	5323	-38	5308
7.4	5277	5329	-52	5313
7.42	5230	5334	-104	5319
7.44	5261	5339	-78	5324
7.46	5173	5345	-172	5330
7.48	5288	5350	-62	5335
7.5	5105	5355	-250	5340
7.52	5229	5360	-131	5345
7.54	5285	5365	-80	5350
7.56	5234	5370	-136	5355
7.58	5331	5375	-44	5360
7.6	5338	5380	-42	5365
7.62	5254	5384	-130	5369
7.64	5200	5389	-189	5374
7.66	5244	5394	-150	5378
7.68	5325	5398	-73	5383
7.7	5369	5403	-34	5388
7.72	5389	5407	-18	5392
7.74	5275	5412	-137	5396
7.76	5311	5416	-105	5401
7.78	5376	5420	-44	5405
7.8	5314	5424	-110	5409
7.82	5353	5429	-76	5414
7.84	5322	5434	-112	5418
7.86	5386	5438	-52	5422
7.88	5399	5442	-43	5426
7.9	5322	5447	-125	5430
7.92	5363	5451	-88	5435
7.94	5552	5455	97	5439
7.96	5307	5459	-152	5443
7.98	5425	5463	-38	5447
8.0	5323	5467	-144	5451
8.02	5518	5472	46	5455
8.04	5415	5476	-61	5459
8.06	5389	5480	-91	5464
8.08	5364	5484	-120	5468
8.1	5421	5488	-67	5472
8.12	5350	5493	-143	5476
8.14	5521	5497	24	5480
8.16	5555	5501	54	5485
8.18	5474	5506	-32	5489
8.2	5496	5510	-14	5493
8.22	5562	5514	48	5498
8.24	5518	5519	-1	5502
8.26	5454	5523	-69	5507
8.28	5464	5528	-64	5511
8.3	5523	5533	-10	5516
8.32	5481	5537	-56	5520
8.34	5558	5542	16	5525
8.36	5512	5547	-35	5530
8.38	5456	5552	-96	5534
8.4	5586	5556	30	5539
8.42	5461	5561	-100	5544
8.44	5632	5568	64	5549
8.46	5459	5573	-114	5554
8.48	5589	5578	11	5560
8.5	5476	5583	-107	5565
8.52	5514	5589	-75	5570
8.54	5590	5594	-4	5576
8.56	5630	5600	30	5581
8.58	5627	5606	21	5587
8.6	5535	5612	-77	5593
8.62	5680	5618	62	5598
8.64	5579	5624	-45	5604
8.66	5627	5630	-3	5611
8.68	5649	5636	13	5617
8.7	5690	5643	47	5623
8.72	5717	5649	68	5629
8.74	5684	5656	28	5636
8.76	5541	5663	-122	5643
8.78	5851	5670	181	5650
8.8	5668	5677	-9	5657
8.82	5733	5685	48	5664
8.84	5799	5692	107	5671
8.86	5730	5700	30	5678
8.88	5806	5708	98	5686
8.9	5700	5715	-15	5694
8.92	5770	5724	46	5701
8.94	5828	5732	96	5709
8.96	5712	5741	-29	5718
8.98	5690	5749	-59	5726
9.0	5757	5758	-1	5735
9.02	5768	5767	1	5743
9.04	5764	5777	-13	5752
9.06	5778	5786	-8	5761
9.08	5743	5796	-53	5770
9.1	5822	5806	16	5780
9.12	5814	5816	-2	5789
9.14	5810	5827	-17	5799
9.16	5819	5837	-18	5809
9.18	5910	5849	61	5820
9.2	5767	5860	-93	5830
9.22	5945	5871	74	5841
9.24	5889	5883	6	5851
9.26	6022	5896	126	5863
9.28	5906	5908	-2	5874
9.3	6022	5922	100	5885
9.32	5818	5936	-118	5897
9.34	6001	5950	51	5909
9.36	5993	5966	27	5921
9.38	5934	5982	-48	5934
9.4	5946	6000	-54	5946
9.42	5982	6021	-39	5959
9.44	5976	6044	-68	5972
9.46	5954	6070	-116	5986
9.48	6028	6101	-73	6000
9.5	6056	6136	-80	6013
9.52	6076	6178	-102	6028
9.54	5985	6227	-242	6042
9.56	6159	6283	-124	6057
9.58	5940	6348	-408	6072
9.6	6181	6421	-240	6087
9.62	6147	6502	-355	6103
9.64	6156	6591	-435	6118
9.66	6287	6685	-398	6134
9.68	6212	6782	-570	6151
9.7	6138	6880	-742	6167
9.72	6341	6973	-632	6184
9.74	6305	7059	-754	6202
9.76	6375	7132	-757	6219
9.78	6330	7188	-858	6237
9.8	6307	7224	-917	6255
9.82	6327	7235	-908	6273
9.84	6297	7221	-924	6292
9.86	6444	7182	-738	6311
9.88	6341	7126	-785	6331
9.9	6432	7060	-628	6350
9.92	6387	6988	-601	6370
9.94	6474	6917	-443	6390
9.96	6500	6851	-351	6411
9.98	6468	6794	-326	6432
10.0	6527	6746	-219	6453
10.02	6488	6709	-221	6475
10.04	6623	6683	-60	6497
10.06	6634	6667	-33	6519
10.08	6704	6660	44	6542
10.1	6655	6660	-5	6565
10.12	6722	6667	55	6588
10.14	6664	6678	-14	6612
10.16	6553	6693	-140	6636
10.18	6826	6711	115	6660
10.2	6597	6731	-134	6685
10.22	6563	6752	-189	6710
10.24	6746	6775	-29	6735
10.26	6919	6799	120	6761
10.28	6830	6823	7	6787
10.3	6980	6848	132	6814
10.32	6910	6874	36	6841
10.34	7025	6900	125	6868
10.36	7072	6927	145	6896
10.38	6957	6954	3	6924
10.4	7060	6982	78	6952
10.42	6952	7010	-58	6981
10.44	6940	7039	-99	7010
10.46	6994	7068	-74	7040
10.48	7183	7097	86	7070
10.5	7097	7127	-30	7100
10.52	7286	7157	129	7130
10.54	7225	7188	37	7161
10.56	7205	7218	-13	7192
10.58	7201	7249	-48	7223
10.6	7317	7280	37	7255
10.62	7204	7312	-108	7286
10.64	7335	7343	-8	7318
10.66	7440	7375	65	7350
10.68	7552	7407	145	7382
10.7	7477	7439	38	7414
10.72	7535	7471	64	7446
10.74	7514	7503	11	7478
10.76	7676	7536	140	7510
10.78	7583	7568	15	7542
10.8	7731	7600	131	7575
10.82	7673	7633	40	7607
10.84	7668	7665	3	7639
10.86	7883	7697	186	7671
10.88	7678	7730	-52	7703
10.9	7803	7762	41	7735
10.92	7947	7794	153	7766
10.94	7939	7826	113	7798
10.96	8007	7858	149	7829
10.98	7896	7890	6	7860
11.0	8019	7921	98	7891
11.02	7950	7953	-3	7921
11.04	8103	7984	119	7952
11.06	8052	8015	37	7982
11.08	8094	8046	48	8012
11.1	8192	8078	114	8041
11.12	8192	8110	82	8070
11.14	8397	8142	255	8099
11.16	8298	8176	122	8127
11.18	8322	8212	110	8155
11.2	8280	8251	29	8182
11.22	8514	8294	220	8209
11.24	8529	8343	186	8235
11.26	8650	8400	250	8261
11.28	8478	8467	11	8287
11.3	8463	8544	-81	8311
11.32	8564	8632	-68	8336
11.34	8644	8732	-88	8359
11.36	8724	8840	-116	8382
11.38	8636	8952	-316	8405
11.4	8906	9063	-157	8427
11.42	8842	9166	-324	8448
11.44	8925	9253	-328	8468
11.46	9016	9314	-298	8488
11.48	9141	9343	-202	8507
11.5	8976	9333	-357	8525
11.52	8936	9289	-353	8542
11.54	8903	9217	-314	8559
11.56	8870	9133	-263	8574
11.58	8692	9046	-354	8589
11.6	8907	8965	-58	8603
11.62	8887	8895	-8	8617
11.64	8641	8838	-197	8629
11.66	8753	8796	-43	8640
11.68	8693	8767	-74	8650
11.7	8665	8747	-82	8660
11.72	8532	8736	-204	8668
11.74	8651	8730	-79	8675
11.76	8823	8728	95	8682
11.78	8733	8727	6	8687
11.8	8731	8728	3	8691
11.82	8680	8728	-48	8694
11.84	8839	8727	112	8696
11.86	8747	8727	20	8697
11.88	8863	8725	138	8696
11.9	8815	8722	93	8695
11.92	8848	8719	129	8692
11.94	8756	8714	42	8689
11.96	8956	8709	247	8684
11.98	8813	8703	110	8679
12.0	8711	8696	15	8672
12.02	8767	8688	79	8665
12.04	8745	8679	66	8657
12.06	8765	8669	96	8648
12.08	8607	8659	-52	8638
12.1	8779	8648	131	8627
12.12	8644	8636	8	8615
12.14	8637	8623	14	8603
12.16	8742	8609	133	8589
12.18	8742	8595	147	8575
12.2	8739	8580	159	8561
12.22	8781	8564	217	8545
12.24	8565	8548	17	8529
12.26	8697	8531	166	8512
12.28	8557	8514	43	8495
12.3	8651	8496	155	8477
12.32	8680	8477	203	8459
12.34	8637	8458	179	8440
12.36	8686	8438	248	8420
12.38	8623	8418	205	8400
12.4	8406	8397	9	8379
12.42	8491	8376	115	8358
12.44	8460	8355	105	8337
12.46	8314	8333	-19	8315
12.48	8338	8310	28	8293
12.5	8398	8288	110	8270
12.52	8272	8265	7	8247
12.54	8348	8241	107	8224
12.56	8313	8218	95	8201
12.58	8209	8194	15	8177
12.6	8185	8170	15	8153
12.62	8237	8146	91	8129
12.64	8185	8121	64	8104
12.66	8177	8096	81	8080
12.68	8181	8072	109	8055
12.7	8308	8047	261	8030
12.72	8230	8022	208	8005
12.74	8313	7997	316	7980
12.76	8117	7971	146	7955
12.78	8145	7946	199	7930
12.8	8110	7921	189	7905
12.82	7982	7896	86	7880
12.84	8155	7871	284	7855
12.86	7972	7846	126	7830
12.88	7883	7821	62	7805
12.9	7973	7797	176	7781
12.92	7727	7773	-46	7756
12.94	7926	7748	178	7732
12.96	7897	7724	173	7708
12.98	7775	7700	75	7684
13.0	7819	7677	142	7660
13.02	8022	7653	369	7637
13.04	7800	7630	170	7614
13.06	7687	7607	80	7591
13.08	7658	7584	74	7568
13.1	7754	7562	192	7546
13.12	7683	7540	143	7524
13.14	7734	7518	216	7502
13.16	7480	7497	-17	7480
13.18	7670	7475	195	7459
13.2	7696	7454	242	7438
13.22	7711	7433	278	7417
13.24	7530	7412	118	7396
13.26	7625	7392	233	7376
13.28	7507	7372	135	7356
13.3	7435	7352	83	7336
13.32	7366	7332	34	7316
13.34	7579	7313	266	7296
13.36	7536	7294	242	7277
13.38	7398	7275	123	7258
13.4	7351	7256	95	7239
13.42	7407	7238	169	7221
13.44	7430	7219	211	7202
13.46	7324	7201	123	7184
13.48	7322	7183	139	7166
13.5	7211	7166	45	7148
13.52	7263	7148	115	7131
13.54	7243	7131	112	7113
13.56	7206	7114	92	7096
13.58	7301	7097	204	7079
13.6	7227	7081	146	7062
13.62	7056	7064	-8	7046
13.64	7132	7048	84	7029
13.66	7250	7032	218	7013
13.68	7125	7016	109	6997
13.7	7189	7001	188	6981
13.72	7136	6985	151	6966
13.74	7202	6970	232	6950
13.76	6994	6955	39	6935
13.78	7023	6940	83	6920
13.8	7085	6926	159	6905
13.82	7055	6912	143	6890
13.84	7082	6898	184	6875
13.86	7053	6884	169	6861
13.88	7101	6871	230	6846
13.9	7160	6858	302	6832
13.92	6770	6845	-75	6818
13.94	6931	6834	97	6804
13.96	7051	6824	227	6790
13.98	6779	6815	-36	6777
14.0	6954	6810	144	6763
14.02	6955	6807	148	6750
14.04	6815	6808	7	6736
14.06	6875	6815	60	6723
14.08	6924	6827	97	6710
14.1	7050	6845	205	6698
14.12	6854	6868	-14	6685
14.14	6846	6896	-50	6672
14.16	6836	6926	-90	6660
14.18	6832	6955	-123	6647
14.2	7010	6979	31	6635
14.22	7120	6995	125	6623
14.24	6899	6998	-99	6611
14.26	6860	6984	-124	6599
14.28	6871	6953	-82	6587
14.3	6882	6907	-25	6576
14.32	6711	6852	-141	6564
14.34	6859	6793	66	6552
14.36	6663	6735	-72	6541
14.38	6762	6682	80	6530
14.4	6671	6635	36	6518
14.42	6686	6596	90	6507
14.44	6613	6564	49	6496
14.46	6662	6538	124	6485
14.48	6517	6516	1	6474
14.5	6725	6499	226	6463
14.52	6547	6483	64	6452
14.54	6514	6469	45	6442
14.56	6420	6457	-37	6431
14.58	6555	6444	111	6420
14.6	6471	6433	38	6410
14.62	6374	6421	-47	6399
14.64	6581	6410	171	6389
14.66	6283	6399	-116	6378
14.68	6416	6389	27	6368
14.7	6314	6378	-64	6358
14.72	6454	6367	87	6348
14.74	6299	6357	-58	6337
14.76	6283	6346	-63	6327
14.78	6293	6336	-43	6317
14.8	6355	6326	29	6307
14.82	6379	6315	64	6297
14.84	6373	6305	68	6287
14.86	6285	6295	-10	6277
14.88	6269	6285	-16	6268
14.9	6334	6275	59	6258
14.92	6297	6265	32	6248
14.94	6292	6256	36	6238
14.96	6298	6246	52	6229
14.98	6369	6236	133	6219
15.0	6358	6227	131	6210
15.02	6185	6217	-32	6200
15.04	6127	6208	-81	6191
15.06	6396	6198	198	6181
15.08	6152	6189	-37	6172
15.1	6223	6179	44	6163
15.12	6185	6170	15	6154
15.14	6342	6161	181	6145
15.16	6169	6151	18	6136
15.18	6171	6142	29	6127
15.2	6097	6133	-36	6118
15.22	6175	6124	51	6109
15.24	6175	6116	59	6100
15.26	6128	6107	21	6091
15.28	6063	6098	-35	6082
15.3	6351	6089	262	6074
15.32	6150	6081	69	6065
15.34	6079	6072	7	6056
15.36	6095	6064	31	6048
15.38	6052	6055	-3	6039
15.4	6010	6047	-37	6031
15.42	6117	6038	79	6023
15.44	6097	6030	67	6014
15.46	6023	6021	2	6006
15.48	6249	6013	236	5998
15.5	6061	6005	56	5990
15.52	5911	5997	-86	5982
15.54	6090	5989	101	5974
15.56	6064	5982	82	5966
15.58	6055	5974	81	5958
15.6	5942	5966	-24	5950
15.62	6049	5958	91	5942
15.64	6001	5950	51	5935
15.66	6126	5943	183	5927
15.68	5880	5935	-55	5920
15.7	5827	5928	-101	5912
15.72	5911	5920	-9	5905
15.74	5974	5913	61	5897
15.76	5886	5906	-20	5890
15.78	5942	5898	44	5883
15.8	5922	5891	31	5876
15.82	5804	5885	-81	5868
15.84	5900	5878	22	5861
15.86	5982	5871	111	5854
15.88	5866	5864	2	5847
15.9	5850	5857	-7	5840
15.92	5874	5851	23	5834
15.94	5742	5844	-102	5827
15.96	6031	5837	194	5820
15.98	5746	5831	-85	5814
16.0	5723	5824	-101	5807
16.02	5781	5818	-37	5801
16.04	5854	5812	42	5794
16.06	5919	5805	114	5788
16.08	5684	5799	-115	5781
16.1	5839	5793	46	5775
16.12	5757	5787	-30	5769
16.14	5822	5782	40	5763
16.16	5865	5776	89	5757
16.18	5840	5771	69	5751
16.2	5722	5765	-43	5745
16.22	5540	5760	-220	5739
16.24	5737	5754	-17	5734
16.26	5809	5749	60	5728
16.28	5871	5744	127	5722
16.3	5797	5739	58	5717
16.32	5822	5735	87	5711
16.34	5605	5731	-126	5706
16.36	5746	5727	19	5700
16.38	5711	5723	-12	5695
16.4	5724	5720	4	5690
16.42	5680	5718	-38	5685
16.44	5588	5717	-129	5680
16.46	5699	5716	-17	5675
16.48	5609	5717	-108	5670
16.5	5800	5719	81	5665
16.52	5687	5722	-35	5660
16.54	5665	5727	-62	5655
16.56	5781	5732	49	5651
16.58	5579	5739	-160	5646
16.6	5599	5748	-149	5642
16.62	5522	5756	-234	5637
16.64	5742	5766	-24	5633
16.66	5789	5775	14	5629
16.68	5743	5784	-41	5624
16.7	5728	5792	-64	5620
16.72	5666	5798	-132	5616
16.74	5584	5801	-217	5612
16.76	5689	5801	-112	5608
16.78	5700	5797	-97	5604
16.8	5727	5790	-63	5601
16.82	5719	5779	-60	5597
16.84	5705	5764	-59	5593
16.86	5665	5748	-83	5590
16.88	5537	5729	-192	5586
16.9	5741	5711	30	5583
16.92	5644	5692	-48	5579
16.94	5665	5675	-10	5576
16.96	5598	5659	-61	5573
16.98	5630	5644	-14	5570
17.0	5554	5631	-77	5567
17.02	5591	5619	-28	5564
17.04	5565	5610	-45	5561
17.06	5531	5601	-70	5558
17.08	5649	5594	55	5556
17.1	5613	5588	25	5553
17.12	5619	5583	36	5550
17.14	5459	5579	-120	5548
17.16	5521	5575	-54	5545
17.18	5603	5572	31	5543
17.2	5613	5569	44	5541
17.22	5539	5567	-28	5539
17.24	5569	5564	5	5537
17.26	5727	5562	165	5535
17.28	5597	5560	37	5533
17.3	5496	5558	-62	5531
17.32	5571	5557	14	5529
17.34	5661	5555	106	5527
17.36	5706	5554	152	5526
17.38	5518	5553	-35	5524
17.4	5518	5551	-33	5522
17.42	5732	5550	182	5521
17.44	5622	5549	73	5520
17.46	5594	5548	46	5518
17.48	5568	5548	20	5517
17.5	5548	5548	0	5516
17.52	5601	5547	54	5515
17.54	5570	5547	23	5514
17.56	5736	5548	188	5513
17.58	5766	5548	218	5512
17.6	5592	5549	43	5511
17.62	5557	5549	8	5510
17.64	5820	5550	270	5509
17.66	5656	5552	104	5509
17.68	5549	5554	-5	5508
17.7	5771	5557	214	5508
17.72	5805	5561	244	5507
17.74	5675	5566	109	5507
17.76	5730	5574	156	5506
17.78	5825	5585	240	5506
17.8	5684	5602	82	5506
17.82	5901	5626	275	5506
17.84	5826	5661	165	5506
17.86	5985	5711	274	5505
17.88	5948	5778	170	5505
17.9	5943	5865	78	5506
17.92	6121	5975	146	5506
17.94	6182	6106	76	5506
17.96	6380	6255	125	5506
17.98	6350	6413	-63	5506
18.0	6692	6569	123	5506
18.02	7014	6708	306	5507
18.04	6985	6813	172	5507
18.06	7031	6868	163	5508
18.08	6979	6857	122	5508
18.1	6834	6780	54	5509
18.12	6470	6652	-182	5509
18.14	6179	6488	-309	5510
18.16	5960	6313	-353	5511
18.18	5724	6145	-421	5511
18.2	5646	5997	-351	5512
18.22	5639	5874	-235	5513
18.24	5610	5778	-168	5514
18.26	5620	5708	-88	5515
18.28	5652	5659	-7	5516
18.3	5662	5626	36	5517
18.32	5644	5604	40	5518
18.34	5556	5590	-34	5519
18.36	5500	5582	-82	5520
18.38	5617	5576	41	5521
18.4	5575	5572	3	5522
18.42	5590	5570	20	5523
18.44	5536	5568	-32	5525
18.46	5509	5567	-58	5526
18.48	5518	5567	-49	5527
18.5	5447	5568	-121	5529
18.52	5497	5568	-71	5530
18.54	5629	5569	60	5532
18.56	5542	5569	-27	5533
18.58	5500	5570	-70	5535
18.6	5530	5571	-41	5536
18.62	5633	5572	61	5538
18.64	5435	5573	-138	5539
18.66	5532	5574	-42	5541
18.68	5569	5575	-6	5543
18.7	5645	5577	68	5544
18.72	5414	5578	-164	5546
18.74	5541	5580	-39	5548
18.76	5536	5581	-45	5549
18.78	5465	5583	-118	5551
18.8	5506	5585	-79	5553
18.82	5542	5587	-45	5555
18.84	5545	5591	-46	5557
18.86	5433	5594	-161	5559
18.88	5502	5596	-94	5561
18.9	5664	5599	65	5563
18.92	5690	5602	88	5565
18.94	5573	5605	-32	5567
18.96	5618	5608	10	5569
18.98	5601	5611	-10	5571
19.0	5501	5615	-114	5573
19.02	5602	5619	-17	5575
19.04	5538	5624	-86	5577
19.06	5634	5630	4	5579
19.08	5633	5636	-3	5581
19.1	5606	5644	-38	5583
19.12	5486	5653	-167	5585
19.14	5656	5663	-7	5587
19.16	5563	5676	-113	5590
19.18	5657	5691	-34	5592
19.2	5557	5708	-151	5594
19.22	5488	5729	-241	5596
19.24	5503	5754	-251	5598
19.26	5623	5785	-162	5601
19.28	5617	5824	-207	5603
19.3	5600	5874	-274	5605
19.32	5675	5937	-262	5607
19.34	5648	6014	-366	5610
19.36	5663	6101	-438	5612
19.38	5774	6191	-417	5614
19.4	5615	6269	-654	5617
19.42	5683	6323	-640	5619
19.44	5565	6336	-771	5621
19.46	5766	6314	-548	5624
19.48	5637	6266	-629	5626
19.5	5745	6204	-459	5628
19.52	5753	6141	-388	5631
19.54	5703	6087	-384	5633
19.56	5669	6043	-374	5635
19.58	5681	6008	-327	5637
19.6	5615	5981	-366	5640
19.62	5564	5958	-394	5642
19.64	5654	5937	-283	5644
19.66	5498	5919	-421	5647
19.68	5654	5901	-247	5649
19.7	5574	5885	-311	5651
19.72	5589	5870	-281	5654
19.74	5616	5855	-239	5656
19.76	5686	5841	-155	5658
19.78	5704	5827	-123	5661
19.8	5568	5814	-246	5663
19.82	5618	5801	-183	5665
19.84	5814	5790	24	5667
19.86	5740	5779	-39	5670
19.88	5744	5770	-26	5672
19.9	5621	5762	-141	5674
19.92	5602	5756	-154	5677
19.94	5654	5751	-97	5679
19.96	5673	5746	-73	5681
19.98	5772	5743	29	5683
20.0	5774	5741	33	5685
20.02	5707	5740	-33	5688
20.04	5721	5739	-18	5690
20.06	5817	5739	78	5692
20.08	5783	5740	43	5694
20.1	5684	5741	-57	5696
20.12	5710	5740	-30	5698
20.14	5672	5742	-70	5700
20.16	5705	5744	-39	5702
20.18	5793	5746	47	5704
20.2	5763	5748	15	5706
20.22	5661	5750	-89	5708
20.24	5764	5752	12	5710
20.26	5823	5753	70	5712
20.28	5615	5755	-140	5714
20.3	5863	5757	106	5716
20.32	5880	5760	120	5718
20.34	5741	5760	-19	5720
20.36	5694	5763	-69	5722
20.38	5752	5766	-14	5724
20.4	5758	5768	-10	5726
20.42	5742	5770	-28	5727
20.44	5951	5773	178	5729
20.46	5899	5776	123	5731
20.48	6189	5778	411	5733
20.5	6058	5781	277	5734
20.52	5972	5784	188	5736
20.54	5983	5786	197	5737
20.56	5924	5789	135	5739
20.58	5752	5792	-40	5741
20.6	5830	5795	35	5742
20.62	5809	5798	11	5744
20.64	5776	5801	-25	5745
20.66	5760	5804	-44	5746
20.68	5827	5807	20	5748
20.7	5683	5810	-127	5749
20.72	5785	5813	-28	5750
20.74	5729	5816	-87	5752
20.76	5604	5819	-215	5753
20.78	5713	5823	-110	5754
20.8	5705	5826	-121	5755
20.82	5754	5830	-76	5756
20.84	5718	5834	-116	5758
20.86	5680	5838	-158	5759
20.88	5867	5842	25	5760
20.9	5647	5846	-199	5761
20.92	5694	5851	-157	5761
20.94	5756	5856	-100	5762
20.96	5721	5861	-140	5763
20.98	5714	5866	-152	5764
21.0	5756	5873	-117	5765
21.02	5777	5880	-103	5765
21.04	5905	5887	18	5766
21.06	5889	5895	-6	5767
21.08	5822	5903	-81	5767
21.1	5961	5914	47	5768
21.12	5919	5926	-7	5768
21.14	5965	5940	25	5769
21.16	5985	5957	28	5769
21.18	6143	5979	164	5769
21.2	6162	6005	157	5770
21.22	6189	6037	152	5770
21.24	6162	6078	84	5770
21.26	6177	6128	49	5770
21.28	6079	6190	-111	5770
21.3	6249	6267	-18	5770
21.32	6278	6359	-81	5770
21.34	6385	6471	-86	5770
21.36	6643	6603	40	5770
21.38	6736	6758	-22	5769
21.4	7039	6937	102	5769
21.42	7008	7141	-133	5769
21.44	7400	7369	31	5768
21.46	7665	7621	44	5768
21.48	7714	7896	-182	5767
21.5	7880	8197	-317	5767
21.52	7939	8529	-590	5766
21.54	8305	8904	-599	5766
21.56	9013	9343	-330	5765
21.58	9599	9865	-266	5764
21.6	10550	10485	65	5763
21.62	11999	11194	805	5762
21.64	14198	11944	2254	5761
21.66	16393	12634	3759	5760
21.68	18524	13115	5409	5759
21.7	20417	13241	7176	5758
21.72	20640	12914	7726	5757
21.74	19521	12234	7287	5756
21.76	17718	11337	6381	5754
21.78	15287	10352	4935	5753
21.8	12454	9426	3028	5752
21.82	9567	8642	925	5750
21.84	8470	8022	448	5749
21.86	7232	7548	-316	5747
21.88	6347	7189	-842	5746
21.9	6305	6913	-608	5744
21.92	6205	6697	-492	5742
21.94	6091	6525	-434	5741
21.96	5895	6386	-491	5739
21.98	6020	6276	-256	5737
22.0	5964	6189	-225	5735
22.02	5990	6122	-132	5733
22.04	5956	6072	-116	5732
22.06	5817	6038	-221	5730
22.08	5959	6017	-58	5728
22.1	5904	6009	-105	5726
22.12	5890	6012	-122	5724
22.14	5941	6024	-83	5721
22.16	5815	6046	-231	5719
22.18	5961	6073	-112	5717
22.2	5912	6103	-191	5715
22.22	6026	6131	-105	5713
22.24	6129	6153	-24	5710
22.26	6184	6163	21	5708
22.28	6137	6157	-20	5706
22.3	6078	6134	-56	5703
22.32	6002	6099	-97	5701
22.34	5799	6053	-254	5699
22.36	5867	6003	-136	5696
22.38	5814	5954	-140	5694
22.4	5745	5910	-165	5691
22.42	5878	5873	5	5689
22.44	5679	5843	-164	5686
22.46	5765	5820	-55	5683
22.48	5697	5804	-107	5681
22.5	5571	5792	-221	5678
22.52	5797	5783	14	5675
22.54	5782	5777	5	5673
22.56	5787	5772	15	5670
22.58	5782	5769	13	5667
22.6	5783	5768	15	5664
22.62	5762	5767	-5	5662
22.64	5838	5768	70	5659
22.66	5625	5772	-147	5656
22.68	5693	5778	-85	5653
22.7	5631	5790	-159	5650
22.72	5690	5809	-119	5647
22.74	5886	5839	47	5644
22.76	5897	5884	13	5641
22.78	6016	5947	69	5639
22.8	6096	6032	64	5636
22.82	6134	6141	-7	5633
22.84	6195	6274	-79	5630
22.86	6345	6427	-82	5627
22.88	6751	6592	159	5624
22.9	6913	6756	157	5621
22.92	7036	6903	133	5618
22.94	7080	7013	67	5614
22.96	7208	7068	140	5611
22.98	7180	7054	126	5608
23.0	7141	6981	160	5605
23.02	6874	6861	13	5602
23.04	6698	6713	-15	5599
23.06	6284	6559	-275	5596
23.08	6259	6418	-159	5593
23.1	6121	6305	-184	5590
23.12	6054	6225	-171	5587
23.14	6142	6187	-45	5583
23.16	6087	6188	-101	5580
23.18	6229	6227	2	5577
23.2	6119	6300	-181	5574
23.22	6312	6397	-85	5571
23.24	6277	6507	-230	5568
23.26	6575	6615	-40	5565
23.28	6586	6702	-116	5561
23.3	6693	6754	-61	5558
23.32	6770	6750	20	5555
23.34	6743	6689	54	5552
23.36	6622	6584	38	5549
23.38	6454	6447	7	5546
23.4	6267	6295	-28	5543
23.42	6051	6146	-95	5539
23.44	5860	6012	-152	5536
23.46	5681	5902	-221	5533
23.48	5656	5816	-160	5530
23.5	5704	5753	-49	5527
23.52	5590	5710	-120	5524
23.54	5773	5682	91	5521
23.56	5634	5666	-32	5518
23.58	5483	5658	-175	5515
23.6	5668	5655	13	5511
23.62	5780	5655	125	5508
23.64	5474	5659	-185	5505
23.66	5436	5664	-228	5502
23.68	5656	5670	-14	5499
23.7	5670	5677	-7	5496
23.72	5725	5684	41	5493
23.74	5681	5691	-10	5490
23.76	5556	5696	-140	5487
23.78	5485	5699	-214	5484
23.8	5611	5701	-90	5481
23.82	5614	5700	-86	5479
23.84	5660	5696	-36	5476
23.86	5757	5689	68	5473
23.88	5580	5678	-98	5470
23.9	5543	5665	-122	5467
23.92	5686	5650	36	5464
23.94	5763	5633	130	5461
23.96	5767	5616	151	5458
23.98	5722	5598	124	5456
24.0	5860	5581	279	5453
24.02	5862	5564	298	5450
24.04	6010	5548	462	5447
24.06	6075	5534	541	5444
24.08	6129	5520	609	5442
24.1	6129	5509	620	5439
24.12	6461	5498	963	5436
24.14	6603	5489	1114	5433
24.16	6643	5481	1162	5431
24.18	6721	5474	1247	5428
24.2	6936	5467	1469	5425
24.22	6955	5462	1493	5423
24.24	6912	5457	1455	5420
24.26	6612	5452	1160	5417
24.28	6531	5448	1083	5415
24.3	6435	5444	991	5412
24.32	6303	5440	863	5409
24.34	6006	5437	569	5407
24.36	5981	5433	548	5404
24.38	5855	5430	425	5401
24.4	5571	5425	146	5399
24.42	5774	5422	352	5396
24.44	5642	5419	223	5394
24.46	5618	5416	202	5391
24.48	5522	5413	109	5389
24.5	5581	5411	170	5386
24.52	5510	5408	102	5384
24.54	5564	5404	160	5381
24.56	5558	5401	157	5379
24.58	5500	5398	102	5376
24.6	5557	5395	162	5374
24.62	5631	5393	238	5371
24.64	5374	5390	-16	5369
24.66	5477	5388	89	5366
24.68	5502	5385	117	5364
24.7	5445	5383	62	5361
24.72	5370	5380	-10	5359
24.74	5373	5378	-5	5357
24.76	5534	5375	159	5354
24.78	5400	5373	27	5352
24.8	5438	5369	69	5350
24.82	5405	5366	39	5347
24.84	5510	5364	146	5345
24.86	5362	5362	0	5343
24.88	5377	5359	18	5340
24.9	5433	5357	76	5338
24.92	5514	5355	159	5336
24.94	5522	5352	170	5333
24.96	5444	5350	94	5331
24.98	5458	5348	110	5329
25.0	5333	5345	-12	5327
25.02	5425	5343	82	5324
25.04	5263	5341	-78	5322
25.06	5459	5339	120	5320
25.08	5477	5337	140	5318
25.1	5386	5334	52	5315
25.12	5526	5332	194	5313
25.14	5512	5330	182	5311
25.16	5370	5328	42	5309
25.18	5578	5325	253	5307
25.2	5330	5323	7	5305
25.22	5397	5321	76	5302
25.24	5425	5319	106	5300
25.26	5293	5317	-24	5298
25.28	5392	5314	78	5296
25.3	5412	5314	98	5294
25.32	5277	5312	-35	5292
25.34	5294	5310	-16	5290
25.36	5397	5308	89	5288
25.38	5441	5306	135	5286
25.4	5425	5304	121	5284
25.42	5366	5302	64	5282
25.44	5318	5301	17	5280
25.46	5265	5299	-34	5277
25.48	5326	5297	29	5275
25.5	5370	5296	74	5273
25.52	5318	5296	22	5271
25.54	5266	5296	-30	5269
25.56	5332	5295	37	5268
25.58	5389	5294	95	5266
25.6	5288	5294	-6	5264
25.62	5264	5295	-31	5262
25.64	5328	5296	32	5260
25.66	5376	5297	79	5258
25.68	5364	5299	65	5256
25.7	5283	5302	-19	5254
25.72	5413	5305	108	5252
25.74	5342	5309	33	5250
25.76	5316	5313	3	5248
25.78	5354	5318	36	5246
25.8	5260	5324	-64	5244
25.82	5253	5330	-77	5243
25.84	5324	5336	-12	5241
25.86	5298	5342	-44	5239
25.88	5342	5348	-6	5237
25.9	5318	5354	-36	5235
25.92	5186	5359	-173	5233
25.94	5271	5363	-92	5232
25.96	5373	5366	7	5230
25.98	5277	5367	-90	5228
26.0	5298	5366	-68	5226
26.02	5205	5362	-157	5225
26.04	5221	5357	-136	5223
26.06	5303	5350	-47	5221
26.08	5254	5342	-88	5219
26.1	5299	5332	-33	5218
26.12	5267	5322	-55	5216
26.14	5341	5311	30	5214
26.16	5387	5301	86	5212
26.18	5252	5290	-38	5211
26.2	5286	5280	6	5209
26.22	5179	5271	-92	5207
26.24	5324	5262	62	5206
26.26	5279	5255	24	5204
26.28	5342	5248	94	5202
26.3	5269	5241	28	5201
26.32	5161	5236	-75	5199
26.34	5356	5231	125	5197
26.36	5277	5227	50	5196
26.38	5270	5223	47	5194
26.4	5304	5220	84	5192
26.42	5253	5217	36	5191
26.44	5419	5214	205	5189
26.46	5195	5212	-17	5188
26.48	5254	5210	44	5186
26.5	5175	5207	-32	5185
26.52	5269	5204	65	5183
26.54	5193	5202	-9	5181
26.56	5250	5200	50	5180
26.58	5248	5199	49	5178
26.6	5198	5197	1	5177
26.62	5257	5194	63	5175
26.64	5308	5192	116	5174
26.66	5192	5191	1	5172
26.68	5247	5190	57	5171
26.7	5200	5188	12	5169
26.72	5161	5187	-26	5168
26.74	5276	5186	90	5166
26.76	5216	5184	32	5165
26.78	5295	5183	112	5163
26.8	5361	5181	180	5162
26.82	5104	5180	-76	5160
26.84	5258	5179	79	5159
26.86	5182	5177	5	5157
26.88	5321	5178	143	5156
26.9	5106	5176	-70	5155
26.92	5191	5175	16	5153
26.94	5175	5178	-3	5152
26.96	5256	5177	79	5150
26.98	5219	5176	43	5149
27.0	5210	5175	35	5148
27.02	5135	5174	-39	5146
27.04	5051	5174	-123	5145
27.06	5335	5173	162	5143
27.08	5288	5173	115	5142
27.1	5219	5174	45	5141
27.12	5187	5175	12	5139
27.14	5280	5175	105	5138
27.16	5129	5176	-47	5137
27.18	5064	5177	-113	5135
27.2	5146	5179	-33	5134
27.22	5209	5181	28	5133
27.24	5139	5183	-44	5131
27.26	5176	5186	-10	5130
27.28	5197	5190	7	5129
27.3	5202	5193	9	5128
27.32	5074	5198	-124	5126
27.34	5159	5202	-43	5125
27.36	5254	5207	47	5124
27.38	5172	5211	-39	5122
27.4	5195	5216	-21	5121
27.42	5253	5220	33	5120
27.44	5244	5224	20	5119
27.46	5119	5228	-109	5117
27.48	5228	5231	-3	5116
27.5	5042	5233	-191	5115
27.52	5238	5233	5	5114
27.54	5219	5232	-13	5112
27.56	5183	5230	-47	5111
27.58	4958	5226	-268	5110
27.6	5054	5221	-167	5109
27.62	5212	5215	-3	5108
27.64	5189	5209	-20	5106
27.66	5010	5202	-192	5105
27.68	5289	5195	94	5104
27.7	5041	5192	-151	5103
27.72	5165	5185	-20	5102
27.74	5163	5179	-16	5101
27.76	5126	5174	-48	5099
27.78	5061	5168	-107	5098
27.8	5317	5164	153	5097
27.82	5087	5160	-73	5096
27.84	5210	5157	53	5095
27.86	5097	5154	-57	5094
27.88	5266	5152	114	5093
27.9	5161	5150	11	5092
27.92	5140	5150	-10	5090
27.94	5129	5149	-20	5089
27.96	5036	5150	-114	5088
27.98	5219	5152	67	5087
28.0	5117	5155	-38	5086
28.02	5286	5157	129	5085
28.04	5283	5164	119	5084
28.06	5024	5172	-148	5083
28.08	5279	5181	98	5082
28.1	5142	5194	-52	5081
28.12	5225	5208	17	5080
28.14	5379	5222	157	5079
28.16	5138	5235	-97	5077
28.18	5146	5245	-99	5076
28.2	4970	5250	-280	5075
28.22	5115	5249	-134	5074
28.24	5084	5243	-159	5073
28.26	5152	5235	-83	5072
28.28	5181	5223	-42	5071
28.3	5199	5211	-12	5070
28.32	5084	5198	-114	5069
28.34	5067	5188	-121	5068
28.36	5183	5180	3	5067
28.38	5184	5174	10	5066
28.4	5163	5171	-8	5065
28.42	5145	5170	-25	5064
28.44	5147	5171	-24	5063
28.46	5279	5172	107	5062
28.48	5154	5175	-21	5061
28.5	5113	5179	-66	5061
28.52	5180	5184	-4	5060
28.54	5234	5191	43	5059
28.56	5269	5200	69	5058
28.58	5308	5212	96	5057
28.6	5269	5227	42	5056
28.62	5291	5247	44	5055
28.64	5345	5273	72	5054
28.66	5467	5305	162	5053
28.68	5400	5347	53	5052
28.7	5524	5395	129	5051
28.72	5580	5449	131	5050
28.74	5636	5507	129	5049
28.76	5685	5568	117	5048
28.78	5883	5626	257	5048
28.8	6052	5678	374	5047
28.82	6081	5721	360	5046
28.84	6294	5748	546	5045
28.86	6578	5763	815	5044
28.88	6917	5772	1145	5043
28.9	7194	5780	1414	5042
28.92	7820	5793	2027	5042
28.94	8479	5816	2663	5041
28.96	8956	5856	3100	5040
28.98	9743	5916	3827	5039
29.0	10139	5998	4141	5038
29.02	10824	6104	4720	5037
29.04	11155	6234	4921	5036
29.06	11496	6391	5105	5036
29.08	11521	6586	4935	5035
29.1	11760	6832	4928	5034
29.12	11465	7159	4306	5033
29.14	11516	7613	3903	5032
29.16	11566	8246	3320	5032
29.18	11564	9107	2457	5031
29.2	11779	10215	1564	5030
29.22	11946	11531	415	5029
29.24	12062	12933	-871	5028
29.26	12132	14196	-2064	5028
29.28	11731	15040	-3309	5027
29.3	11693	15200	-3507	5026
29.32	11063	14701	-3638	5025
29.34	10231	13810	-3579	5025
29.36	9385	12709	-3324	5024
29.38	8460	11471	-3011	5023
29.4	7576	10244	-2668	5022
29.42	6873	9169	-2296	5022
29.44	6477	8308	-1831	5021
29.46	6154	7655	-1501	5020
29.48	5840	7179	-1339	5019
29.5	5590	6831	-1241	5019
29.52	5489	6570	-1081	5018
29.54	5376	6363	-987	5017
29.56	5474	6190	-716	5016
29.58	5321	6042	-721	5016
29.6	5253	5914	-661	5015
29.62	5277	5803	-526	5014
29.64	5199	5706	-507	5014
29.66	5253	5624	-371	5013
29.68	5097	5554	-457	5012
29.7	5230	5495	-265	5012
29.72	5242	5447	-205	5011
29.74	5317	5407	-90	5010
29.76	5216	5376	-160	5010
29.78	5234	5350	-116	5009
29.8	5167	5331	-164	5008
29.82	5213	5316	-103	5008
29.84	5277	5306	-29	5007
29.86	5227	5300	-73	5006
29.88	5176	5298	-122	5006
29.9	5243	5300	-57	5005
29.92	5279	5307	-28	5004
29.94	5178	5319	-141	5004
29.96	5238	5338	-100	5003
29.98	5403	5369	34	5002
30.0	5292	5418	-126	5002
30.02	5496	5491	5	5001
30.04	5758	5604	154	5001
30.06	5724	5773	-49	5000
30.08	6033	6014	19	4999
30.1	6348	6345	3	4999
30.12	6461	6778	-317	4998
30.14	6948	7314	-366	4997
30.16	7534	7941	-407	4997
30.18	8065	8624	-559	4996
30.2	8673	9305	-632	4996
30.22	9462	9903	-441	4995
30.24	10031	10327	-296	4994
30.26	10307	10490	-183	4994
30.28	10227	10353	-126	4993
30.3	9899	9979	-80	4993
30.32	9248	9443	-195	4992
30.34	8552	8798	-246	4992
30.36	7711	8103	-392	4991
30.38	7016	7434	-418	4990
30.4	6513	6847	-334	4990
30.42	5947	6367	-420	4989
30.44	5700	5998	-298	4989
30.46	5552	5728	-176	4988
30.48	5267	5538	-271	4988
30.5	5305	5408	-103	4987
30.52	5282	5323	-41	4987
30.54	5132	5266	-134	4986
30.56	5293	5227	66	4986
30.58	5173	5199	-26	4985
30.6	5149	5178	-29	4985
30.62	5060	5161	-101	4984
30.64	5072	5147	-75	4984
30.66	5106	5135	-29	4983
30.68	5071	5125	-54	4982
30.7	5053	5116	-63	4982
30.72	4962	5108	-146	4981
30.74	5071	5101	-30	4981
30.76	5120	5094	26	4980
30.78	4952	5089	-137	4980
30.8	5034	5084	-50	4979
30.82	4979	5075	-96	4979
30.84	4860	5071	-211	4978
30.86	5099	5068	31	4978
30.88	4947	5064	-117	4978
30.9	4998	5061	-63	4977
30.92	5064	5058	6	4977
30.94	4952	5056	-104	4976
30.96	4881	5055	-174	4976
30.98	4971	5053	-82	4975
31.0	4937	5051	-114	4975
31.02	5063	5049	14	4974
31.04	4934	5047	-113	4974
31.06	5118	5045	73	4973
31.08	4899	5044	-145	4973
31.1	4996	5042	-46	4972
31.12	5087	5041	46	4972
31.14	5061	5039	22	4972
31.16	4979	5038	-59	4971
31.18	5160	5037	123	4971
31.2	4992	5036	-44	4970
31.22	4951	5035	-84	4970
31.24	5004	5034	-30	4969
31.26	4966	5033	-67	4969
31.28	4982	5032	-50	4969
31.3	4922	5031	-109	4968
31.32	4931	5030	-99	4968
31.34	5025	5030	-5	4967
31.36	4894	5026	-132	4967
31.38	4844	5025	-181	4966
31.4	5086	5025	61	4966
31.42	5094	5024	70	4966
31.44	4949	5024	-75	4965
31.46	4853	5023	-170	4965
31.48	5115	5023	92	4964
31.5	4981	5022	-41	4964
31.52	5082	5022	60	4964
31.54	5102	5022	80	4963
31.56	5094	5021	73	4963
31.58	5153	5021	132	4962
31.6	5143	5021	122	4962
31.62	5130	5021	109	4962
31.64	5271	5021	250	4961
31.66	5210	5020	190	4961
31.68	5212	5020	192	4961
31.7	5204	5020	184	4960
31.72	5331	5020	311	4960
31.74	5258	5020	238	4959
31.76	5125	5020	105	4959
31.78	5122	5020	102	4959
31.8	5041	5020	21	4958
31.82	5109	5020	89	4958
31.84	5124	5020	104	4958
31.86	4958	5020	-62	4957
31.88	5101	5020	81	4957
31.9	5064	5021	43	4957
31.92	5078	5021	57	4956
31.94	5154	5021	133	4956
31.96	5153	5022	131	4956
31.98	5058	5022	36	4955
32.0	5029	5022	7	4955
32.02	4997	5023	-26	4955
32.04	4899	5023	-124	4954
32.06	4846	5023	-177	4954
32.08	4875	5024	-149	4954
32.1	4962	5024	-62	4953
32.12	4808	5025	-217	4953
32.14	5032	5025	7	4953
32.16	5039	5026	13	4952
32.18	4907	5026	-119	4952
32.2	4972	5027	-55	4952
32.22	5043	5028	15	4951
32.24	4905	5028	-123	4951
32.26	4902	5029	-127	4951
32.28	4909	5030	-121	4950
32.3	4937	5031	-94	4950
32.32	4864	5031	-167	4950
32.34	5034	5032	2	4950
32.36	4955	5033	-78	4949
32.38	5057	5034	23	4949
32.4	4867	5035	-168	4949
32.42	5028	5036	-8	4948
32.44	5061	5037	24	4948
32.46	5014	5038	-24	4948
32.48	4979	5040	-61	4948
32.5	5001	5041	-40	4947
32.52	4991	5042	-51	4947
32.54	5054	5044	10	4947
32.56	5193	5045	148	4946
32.58	5147	5047	100	4946
32.6	5141	5049	92	4946
32.62	5079	5051	28	4946
32.64	5032	5052	-20	4945
32.66	5095	5054	41	4945
32.68	5156	5057	99	4945
32.7	5161	5059	102	4945
32.72	5091	5061	30	4944
32.74	5145	5064	81	4944
32.76	5006	5066	-60	4944
32.78	5048	5069	-21	4944
32.8	5147	5072	75	4943
32.82	5243	5075	168	4943
32.84	5159	5078	81	4943
32.86	5153	5081	72	4943
32.88	5136	5085	51	4942
32.9	5317	5088	229	4942
32.92	5272	5092	180	4942
32.94	5210	5096	114	4942
32.96	5027	5100	-73	4941
32.98	5223	5105	118	4941
33.0	5120	5109	11	4941
33.02	5118	5114	4	4941
33.04	5163	5120	43	4941
33.06	5201	5125	76	4940
33.08	5154	5131	23	4940
33.1	5115	5138	-23	4940
33.12	5155	5145	10	4940
33.14	5119	5152	-33	4940
33.16	5111	5160	-49	4939
33.18	5181	5168	13	4939
33.2	5092	5177	-85	4939
33.22	5242	5187	55	4939
33.24	5014	5198	-184	4939
33.26	5186	5210	-24	4938
33.28	5119	5224	-105	4938
33.3	5229	5239	-10	4938
33.32	5124	5256	-132	4938
33.34	5116	5274	-158	4938
33.36	5164	5296	-132	4937
33.38	5178	5321	-143	4937
33.4	5201	5349	-148	4937
33.42	5275	5382	-107	4937
33.44	5384	5421	-37	4937
33.46	5258	5465	-207	4936
33.48	5305	5516	-211	4936
33.5	5317	5575	-258	4936
33.52	5406	5642	-236	4936
33.54	5346	5720	-374	4936
33.56	5435	5812	-377	4936
33.58	5629	5913	-284	4935
33.6	5427	6027	-600	4935
33.62	5769	6155	-386	4935
33.64	5785	6298	-513	4935
33.66	6007	6457	-450	4935
33.68	6129	6632	-503	4935
33.7	6410	6824	-414	4934
33.72	6678	7034	-356	4934
33.74	6816	7267	-451	4934
33.76	7209	7532	-323	4934
33.78	7585	7837	-252	4934
33.8	8237	8214	23	4934
33.82	8764	8710	54	4934
33.84	9930	9395	535	4933
33.86	11021	10352	669	4933
33.88	12465	11657	808	4933
33.9	14063	13344	719	4933
33.92	15947	15360	587	4933
33.94	18163	17529	634	4933
33.96	19629	19518	111	4933
33.98	20501	20899	-398	4933
34.0	21234	21282	-48	4932
34.02	20941	20681	260	4932
34.04	20095	19578	517	4932
34.06	18610	18283	327	4932
34.08	16676	16880	-204	4932
34.1	14789	15364	-575	4932
34.12	13480	13916	-436	4932
34.14	11972	12693	-721	4932
34.16	10912	11750	-838	4931
34.18	10107	11066	-959	4931
34.2	9462	10602	-1140	4931
34.22	8838	10300	-1462	4931
34.24	8538	10104	-1566	4931
34.26	8053	9965	-1912	4931
34.28	7805	9855	-2050	4931
34.3	7608	9763	-2155	4931
34.32	7646	9681	-2035	4931
34.34	7325	9604	-2279	4930
34.36	7264	9521	-2257	4930
34.38	7170	9425	-2255	4930
34.4	7279	9314	-2035	4930
34.42	7161	9188	-2027	4930
34.44	7229	9053	-1824	4930
34.46	7331	8915	-1584	4930
34.48	7386	8791	-1405	4930
34.5	7556	8703	-1147	4930
34.52	7659	8669	-1010	4930
34.54	7858	8713	-855	4930
34.56	8146	8873	-727	4930
34.58	8482	9158	-676	4929
34.6	9014	9572	-558	4929
34.62	9760	10098	-338	4929
34.64	10188	10694	-506	4929
34.66	10589	11286	-697	4929
34.68	11402	11776	-374	4929
34.7	11352	12070	-718	4929
34.72	11246	12080	-834	4929
34.74	10842	11850	-1008	4929
34.76	10576	11490	-914	4929
34.78	9862	11093	-1231	4929
34.8	9664	10713	-1049	4929
34.82	9547	10393	-846	4929
34.84	9438	10205	-767	4929
34.86	9742	10188	-446	4929
34.88	10127	10328	-201	4928
34.9	10642	10564	78	4928
34.92	11363	10796	567	4928
34.94	11682	10916	766	4928
34.96	11762	10821	941	4928
34.98	11617	10519	1098	4928
35.0	11705	10078	1627	4928
35.02	11097	9552	1545	4928
35.04	10583	8970	1613	4928
35.06	10086	8353	1733	4928
35.08	9654	7764	1890	4928
35.1	9222	7250	1972	4928
35.12	8911	6840	2071	4928
35.14	8386	6534	1852	4928
35.16	8010	6329	1681	4928
35.18	7658	6215	1443	4928
35.2	7364	6184	1180	4928
35.22	7320	6235	1085	4928
35.24	7203	6378	825	4928
35.26	7144	6635	509	4928
35.28	7312	7042	270	4928
35.3	7686	7641	45	4928
35.32	8124	8475	-351	4928
35.34	9191	9572	-381	4928
35.36	10372	10934	-562	4928
35.38	11744	12519	-775	4928
35.4	13567	14231	-664	4928
35.42	15797	15900	-103	4928
35.44	17047	17294	-247	4928
35.46	18189	18179	10	4928
35.48	18627	18335	292	4928
35.5	18019	17807	212	4928
35.52	16672	16823	-151	4928
35.54	15132	15561	-429	4928
35.56	13300	14115	-815	4928
35.58	11618	12537	-919	4928
35.6	10078	10982	-904	4928
35.62	8702	9591	-889	4928
35.64	7487	8433	-946	4928
35.66	6804	7524	-720	4928
35.68	6297	6849	-552	4928
35.7	5853	6369	-516	4928
35.72	5735	6040	-305	4928
35.74	5550	5818	-268	4928
35.76	5616	5669	-53	4928
35.78	5576	5566	10	4928
35.8	5475	5492	-17	4928
35.82	5451	5435	16	4928
35.84	5389	5386	3	4928
35.86	5396	5349	47	4928
35.88	5253	5318	-65	4928
35.9	5283	5291	-8	4928
35.92	5311	5268	43	4928
35.94	5254	5248	6	4928
35.96	5167	5230	-63	4928
35.98	5239	5214	25	4928
36.0	5300	5201	99	4928
36.02	5149	5188	-39	4928
36.04	5111	5177	-66	4928
36.06	5129	5168	-39	4928
36.08	5239	5159	80	4928
36.1	5033	5152	-119	4928
36.12	5198	5145	53	4928
36.14	5170	5139	31	4928
36.16	5098	5134	-36	4928
36.18	5130	5130	0	4928
36.2	5073	5127	-54	4928
36.22	5076	5124	-48	4928
36.24	5059	5122	-63	4928
36.26	5166	5121	45	4928
36.28	5232	5121	111	4928
36.3	5343	5124	219	4928
36.32	5327	5126	201	4928
36.34	5314	5130	184	4928
36.36	5393	5138	255	4928
36.38	5501	5150	351	4928
36.4	5648	5169	479	4928
36.42	5651	5198	453	4929
36.44	5867	5242	625	4929
36.46	6011	5303	708	4929
36.48	6174	5386	788	4929
36.5	6325	5495	830	4929
36.52	6438	5621	817	4929
36.54	6629	5762	867	4929
36.56	6704	5907	797	4929
36.58	6960	6036	924	4929
36.6	6680	6130	550	4929
36.62	6732	6170	562	4929
36.64	6436	6147	289	4929
36.66	6293	6079	214	4929
36.68	6107	5984	123	4929
36.7	5811	5876	-65	4929
36.72	5722	5756	-34	4929
36.74	5444	5634	-190	4929
36.76	5499	5518	-19	4929
36.78	5556	5420	136	4930
36.8	5289	5343	-54	4930
36.82	5251	5287	-36	4930
36.84	5361	5251	110	4930
36.86	5289	5235	54	4930
36.88	5385	5237	148	4930
36.9	5251	5258	-7	4930
36.92	5342	5301	41	4930
36.94	5389	5371	18	4930
36.96	5407	5469	-62	4930
36.98	5563	5600	-37	4930
37.0	5610	5762	-152	4930
37.02	5782	5951	-169	4930
37.04	5965	6154	-189	4931
37.06	6123	6349	-226	4931
37.08	6341	6508	-167	4931
37.1	6502	6603	-101	4931
37.12	6530	6611	-81	4931
37.14	6625	6545	80	4931
37.16	6596	6436	160	4931
