Repository: jhamlin-ufl/synthesizability

# synthesizability

Data, fits and code for

> G. D. Di Gianluca *et al.*, *Experimental Evaluation of High-Throughput Structure Predictions*,
> [arXiv:2611.09671](https://arxiv.org/abs/2611.09671) (2026).

We arc-melted 34 ternary compounds predicted to be stable or nearly stable and identified the
phases that formed by powder X-ray diffraction and Rietveld refinement.

## Contents

| Path | What it holds |
|---|---|
| `Supplement.pdf` | the Supplementary Information |
| `samples/` | one folder per target, named by its formula in Table 1: synthesis records, X-ray scans and GSAS-II fits |
| `tables/` | the targets, buttons, scans and fits as CSV tables; the candidate lists |
| `computed/` | P_disorder and the dynamical-stability (phonon) results |
| `databases/` | OQMD, Materials Project and Alexandria entries for each chemical system, and the search-match structures |
| `instruments/` | GSAS-II instrument profiles of the two diffractometers |
| `results/` | the generated tables and figures |
| `workflow/` | the pipeline (`Snakefile`), its scripts and library code |

## Finding a sample

Open `samples/<formula>/README.md`, for example `samples/ZrPt5Si/README.md`. It gives the Table 1
row and outcome, the buttons and scans, the fit of record and the contrast fits, and where the
database entries for the chemical system are. `samples/README.md` explains the file formats and
how to rerun a fit.

## Not included

ICDD PDF-5+ cards and MDI JADE work files are licensed and not redistributed. No deposited fit
uses an ICDD card. `samples/EXCLUDED.md` lists the files left out.

File: data/raw/0541_HM_MoTiTa2/0541_XRD_fit.txt (part 1 of 4)
HardwareIndicator=65519
Wavelength = 1.54059Å, !5.0°/120.0°/0.02°/1(s), I(p)=26750/811, Cu(45kV,40mA), Wednesday, March 04, 2026, 7:32 AM
Angle	I(o)	I(c)	I(d)	I(b)
5.0	3217	3227	-10	3219
5.02	3298	3231	67	3222
5.04	3272	3234	38	3226
5.06	3217	3238	-21	3229
5.08	3131	3241	-110	3233
5.1	3217	3245	-28	3236
5.12	3322	3248	74	3240
5.14	3122	3252	-130	3243
5.16	3265	3255	10	3247
5.18	3171	3259	-88	3250
5.2	3254	3262	-8	3254
5.22	3194	3266	-72	3257
5.24	3207	3269	-62	3261
5.26	3209	3273	-64	3264
5.28	3322	3276	46	3268
5.3	3305	3279	26	3271
5.32	3260	3283	-23	3274
5.34	3180	3286	-106	3278
5.36	3330	3290	40	3281
5.38	3224	3293	-69	3285
5.4	3272	3297	-25	3288
5.42	3287	3300	-13	3292
5.44	3131	3304	-173	3295
5.46	3164	3307	-143	3299
5.48	3335	3311	24	3302
5.5	3251	3314	-63	3306
5.52	3242	3318	-76	3309
5.54	3240	3321	-81	3313
5.56	3232	3325	-93	3316
5.58	3147	3328	-181	3319
5.6	3232	3331	-99	3323
5.62	3305	3335	-30	3326
5.64	3155	3338	-183	3330
5.66	3249	3342	-93	3333
5.68	3246	3345	-99	3337
5.7	3272	3348	-76	3340
5.72	3165	3352	-187	3343
5.74	3344	3355	-11	3347
5.76	3289	3359	-70	3350
5.78	3233	3362	-129	3354
5.8	3305	3365	-60	3357
5.82	3210	3369	-159	3360
5.84	3245	3372	-127	3364
5.86	3224	3375	-151	3367
5.88	3270	3379	-109	3370
5.9	3201	3382	-181	3374
5.92	3325	3385	-60	3377
5.94	3258	3389	-131	3380
5.96	3313	3392	-79	3384
5.98	3328	3395	-67	3387
6.0	3320	3399	-79	3390
6.02	3321	3402	-81	3393
6.04	3380	3405	-25	3397
6.06	3253	3409	-156	3400
6.08	3267	3412	-145	3403
6.1	3322	3415	-93	3407
6.12	3232	3418	-186	3410
6.14	3318	3421	-103	3413
6.16	3377	3425	-48	3416
6.18	3335	3428	-93	3419
6.2	3341	3431	-90	3423
6.22	3274	3434	-160	3426
6.24	3383	3437	-54	3429
6.26	3368	3441	-73	3432
6.28	3340	3444	-104	3435
6.3	3360	3447	-87	3438
6.32	3363	3450	-87	3442
6.34	3342	3453	-111	3445
6.36	3394	3456	-62	3448
6.38	3477	3459	18	3451
6.4	3468	3463	5	3454
6.42	3457	3466	-9	3457
6.44	3398	3469	-71	3460
6.46	3301	3472	-171	3463
6.48	3386	3475	-89	3466
6.5	3479	3478	1	3469
6.52	3430	3481	-51	3472
6.54	3415	3484	-69	3475
6.56	3484	3487	-3	3478
6.58	3457	3490	-33	3481
6.6	3437	3493	-56	3484
6.62	3393	3496	-103	3487
6.64	3414	3499	-85	3490
6.66	3410	3502	-92	3493
6.68	3386	3504	-118	3496
6.7	3531	3507	24	3499
6.72	3473	3510	-37	3502
6.74	3419	3513	-94	3505
6.76	3452	3516	-64	3507
6.78	3447	3519	-72	3510
6.8	3436	3522	-86	3513
6.82	3562	3524	38	3516
6.84	3489	3527	-38	3519
6.86	3440	3530	-90	3521
6.88	3507	3533	-26	3524
6.9	3422	3535	-113	3527
6.92	3499	3538	-39	3530
6.94	3536	3541	-5	3532
6.96	3524	3544	-20	3535
6.98	3489	3546	-57	3538
7.0	3501	3549	-48	3540
7.02	3471	3551	-80	3543
7.04	3494	3554	-60	3546
7.06	3497	3557	-60	3548
7.08	3678	3559	119	3551
7.1	3496	3562	-66	3553
7.12	3482	3564	-82	3556
7.14	3485	3567	-82	3558
7.16	3452	3569	-117	3561
7.18	3568	3572	-4	3563
7.2	3592	3574	18	3566
7.22	3497	3577	-80	3568
7.24	3476	3579	-103	3571
7.26	3587	3582	5	3573
7.28	3589	3584	5	3576
7.3	3589	3586	3	3578
7.32	3594	3589	5	3580
7.34	3488	3591	-103	3583
7.36	3514	3593	-79	3585
7.38	3530	3596	-66	3587
7.4	3665	3598	67	3590
7.42	3575	3600	-25	3592
7.44	3641	3603	38	3594
7.46	3645	3605	40	3596
7.48	3539	3607	-68	3598
7.5	3561	3609	-48	3601
7.52	3537	3611	-74	3603
7.54	3608	3613	-5	3605
7.56	3474	3616	-142	3607
7.58	3632	3618	14	3609
7.6	3600	3620	-20	3611
7.62	3559	3622	-63	3613
7.64	3565	3624	-59	3615
7.66	3689	3626	63	3617
7.68	3626	3628	-2	3619
7.7	3512	3630	-118	3621
7.72	3745	3632	113	3623
7.74	3674	3633	41	3625
7.76	3545	3635	-90	3627
7.78	3706	3637	69	3629
7.8	3646	3639	7	3631
7.82	3682	3641	41	3632
7.84	3630	3643	-13	3634
7.86	3712	3644	68	3636
7.88	3689	3646	43	3638
7.9	3756	3648	108	3639
7.92	3706	3649	57	3641
7.94	3555	3651	-96	3643
7.96	3698	3653	45	3644
7.98	3616	3654	-38	3646
8.0	3615	3656	-41	3648
8.02	3667	3658	9	3649
8.04	3651	3659	-8	3651
8.06	3597	3661	-64	3652
8.08	3557	3662	-105	3654
8.1	3702	3664	38	3655
8.12	3554	3665	-111	3657
8.14	3606	3667	-61	3658
8.16	3611	3668	-57	3660
8.18	3680	3670	10	3662
8.2	3688	3672	16	3663
8.22	3815	3673	142	3665
8.24	3659	3675	-16	3666
8.26	3708	3677	31	3668
8.28	3650	3678	-28	3670
8.3	3778	3680	98	3672
8.32	3616	3682	-66	3673
8.34	3636	3684	-48	3675
8.36	3630	3685	-55	3677
8.38	3591	3687	-96	3679
8.4	3778	3689	89	3681
8.42	3853	3691	162	3683
8.44	3655	3693	-38	3685
8.46	3807	3695	112	3687
8.48	3665	3698	-33	3689
8.5	3661	3700	-39	3691
8.52	3664	3702	-38	3694
8.54	3745	3705	40	3696
8.56	3692	3707	-15	3699
8.58	3795	3710	85	3701
8.6	3803	3712	91	3704
8.62	3679	3715	-36	3706
8.64	3794	3718	76	3709
8.66	3682	3721	-39	3712
8.68	3737	3724	13	3715
8.7	3794	3727	67	3718
8.72	3829	3730	99	3721
8.74	3850	3733	117	3725
8.76	3735	3737	-2	3728
8.78	3713	3740	-27	3732
8.8	3617	3744	-127	3735
8.82	3789	3748	41	3739
8.84	3719	3752	-33	3743
8.86	3771	3756	15	3747
8.88	3773	3760	13	3751
8.9	3786	3764	22	3756
8.92	3787	3768	19	3760
8.94	3793	3773	20	3765
8.96	3829	3778	51	3769
8.98	3824	3783	41	3774
9.0	3803	3788	15	3779
9.02	3867	3793	74	3784
9.04	3817	3798	19	3790
9.06	3807	3804	3	3795
9.08	3751	3809	-58	3801
9.1	3803	3815	-12	3807
9.12	3747	3821	-74	3813
9.14	3944	3827	117	3819
9.16	3801	3834	-33	3825
9.18	3895	3840	55	3832
9.2	3920	3847	73	3839
9.22	3974	3854	120	3845
9.24	3852	3861	-9	3853
9.26	3879	3868	11	3860
9.28	3903	3876	27	3867
9.3	3941	3884	57	3875
9.32	3840	3892	-52	3883
9.34	3872	3900	-28	3891
9.36	3893	3908	-15	3900
9.38	3895	3917	-22	3908
9.4	3949	3925	24	3917
9.42	3900	3934	-34	3926
9.44	3942	3944	-2	3935
9.46	3935	3953	-18	3945
9.48	4064	3963	101	3954
9.5	4025	3973	52	3964
9.52	4008	3983	25	3974
9.54	4047	3993	54	3985
9.56	4032	4004	28	3995
9.58	3958	4015	-57	4006
9.6	4001	4026	-25	4018
9.62	3997	4037	-40	4029
9.64	4093	4049	44	4041
9.66	4083	4061	22	4053
9.68	4112	4073	39	4065
9.7	4082	4086	-4	4077
9.72	4129	4099	30	4090
9.74	4164	4112	52	4103
9.76	4173	4125	48	4116
9.78	4259	4139	120	4130
9.8	4052	4152	-100	4144
9.82	4210	4167	43	4158
9.84	4167	4181	-14	4173
9.86	4239	4196	43	4187
9.88	4262	4211	51	4203
9.9	4245	4226	19	4218
9.92	4313	4242	71	4234
9.94	4255	4258	-3	4250
9.96	4254	4274	-20	4266
9.98	4247	4291	-44	4283
10.0	4208	4308	-100	4300
10.02	4396	4325	71	4317
10.04	4362	4343	19	4334
10.06	4400	4361	39	4352
10.08	4376	4379	-3	4371
10.1	4431	4398	33	4389
10.12	4478	4417	61	4408
10.14	4445	4436	9	4428
10.16	4572	4456	116	4447
10.18	4423	4476	-53	4467
10.2	4617	4496	121	4488
10.22	4641	4517	124	4508
10.24	4680	4538	142	4530
10.26	4596	4560	36	4551
10.28	4609	4581	28	4573
10.3	4642	4604	38	4595
10.32	4746	4626	120	4618
10.34	4763	4649	114	4641
10.36	4823	4672	151	4664
10.38	4686	4696	-10	4688
10.4	4714	4720	-6	4712
10.42	4829	4744	85	4736
10.44	4837	4769	68	4761
10.46	4894	4794	100	4785
10.48	4934	4819	115	4811
10.5	4934	4844	90	4836
10.52	4976	4870	106	4862
10.54	5023	4896	127	4887
10.56	5007	4922	85	4913
10.58	5024	4948	76	4940
10.6	4969	4974	-5	4966
10.62	5256	5001	255	4992
10.64	5144	5027	117	5019
10.66	5209	5054	155	5045
10.68	5230	5081	149	5072
10.7	5131	5107	24	5099
10.72	5185	5134	51	5126
10.74	5318	5161	157	5153
10.76	5177	5188	-11	5180
10.78	5225	5215	10	5206
10.8	5378	5242	136	5233
10.82	5444	5268	176	5260
10.84	5461	5295	166	5287
10.86	5396	5322	74	5313
10.88	5422	5348	74	5340
10.9	5579	5375	204	5366
10.92	5463	5401	62	5393
10.94	5566	5427	139	5419
10.96	5584	5453	131	5445
10.98	5668	5479	189	5470
11.0	5530	5505	25	5496
11.02	5671	5530	141	5521
11.04	5783	5555	228	5546
11.06	5790	5580	210	5571
11.08	5692	5604	88	5596
11.1	5872	5629	243	5620
11.12	5659	5653	6	5644
11.14	5788	5676	112	5668
11.16	5798	5699	99	5691
11.18	5773	5722	51	5714
11.2	5895	5745	150	5736
11.22	5952	5767	185	5759
11.24	6045	5789	256	5780
11.26	5878	5810	68	5801
11.28	6012	5831	181	5822
11.3	5974	5851	123	5843
11.32	6013	5871	142	5862
11.34	5964	5890	74	5882
11.36	5961	5909	52	5901
11.38	6122	5927	195	5919
11.4	6024	5945	79	5937
11.42	6171	5962	209	5954
11.44	6139	5979	160	5970
11.46	6202	5995	207	5986
11.48	6174	6010	164	6001
11.5	6124	6024	100	6016
11.52	6257	6038	219	6030
11.54	6110	6052	58	6043
11.56	6241	6064	177	6056
11.58	6210	6076	134	6068
11.6	6317	6087	230	6079
11.62	6285	6098	187	6089
11.64	6359	6107	252	6099
11.66	6207	6116	91	6107
11.68	6081	6124	-43	6115
11.7	6241	6131	110	6122
11.72	6249	6137	112	6129
11.74	6233	6143	90	6134
11.76	6325	6147	178	6139
11.78	6222	6151	71	6142
11.8	6148	6153	-5	6145
11.82	6210	6155	55	6147
11.84	6292	6156	136	6148
11.86	6224	6156	68	6147
11.88	6141	6155	-14	6146
11.9	6254	6153	101	6144
11.92	6219	6150	69	6141
11.94	6383	6146	237	6138
11.96	6111	6141	-30	6133
11.98	6063	6136	-73	6127
12.0	6247	6129	118	6121
12.02	6173	6122	51	6114
12.04	6036	6114	-78	6106
12.06	6123	6105	18	6097
12.08	6251	6096	155	6087
12.1	6069	6085	-16	6077
12.12	6108	6074	34	6066
12.14	5927	6062	-135	6054
12.16	5984	6049	-65	6041
12.18	5887	6036	-149	6028
12.2	5990	6022	-32	6013
12.22	5881	6007	-126	5999
12.24	5932	5992	-60	5983
12.26	5814	5976	-162	5967
12.28	5942	5959	-17	5950
12.3	5801	5942	-141	5933
12.32	5810	5924	-114	5915
12.34	5721	5905	-184	5896
12.36	5759	5886	-127	5877
12.38	5769	5866	-97	5858
12.4	5749	5846	-97	5837
12.42	5568	5825	-257	5817
12.44	5816	5804	12	5795
12.46	5769	5782	-13	5773
12.48	5640	5760	-120	5751
12.5	5698	5737	-39	5728
12.52	5569	5713	-144	5705
12.54	5556	5690	-134	5681
12.56	5452	5666	-214	5657
12.58	5659	5641	18	5633
12.6	5555	5616	-61	5608
12.62	5542	5591	-49	5582
12.64	5447	5565	-118	5557
12.66	5303	5539	-236	5531
12.68	5264	5513	-249	5504
12.7	5221	5486	-265	5477
12.72	5156	5459	-303	5450
12.74	5351	5431	-80	5423
12.76	5315	5404	-89	5395
12.78	5330	5376	-46	5368
12.8	5151	5348	-197	5339
12.82	5133	5319	-186	5311
12.84	5105	5291	-186	5282
12.86	5121	5262	-141	5254
12.88	5022	5233	-211	5225
12.9	5006	5204	-198	5195
12.92	4998	5175	-177	5166
12.94	5161	5145	16	5137
12.96	4912	5116	-204	5107
12.98	4898	5086	-188	5077
13.0	4994	5056	-62	5048
13.02	4992	5026	-34	5018
13.04	4876	4996	-120	4988
13.06	4831	4966	-135	4958
13.08	4750	4936	-186	4928
13.1	4825	4906	-81	4898
13.12	4763	4876	-113	4867
13.14	4765	4846	-81	4837
13.16	4625	4816	-191	4807
13.18	4728	4786	-58	4777
13.2	4674	4756	-82	4747
13.22	4690	4726	-36	4717
13.24	4563	4696	-133	4687
13.26	4509	4666	-157	4658
13.28	4637	4637	0	4628
13.3	4507	4607	-100	4599
13.32	4524	4578	-54	4569
13.34	4508	4548	-40	4540
13.36	4467	4519	-52	4511
13.38	4489	4490	-1	4482
13.4	4403	4462	-59	4453
13.42	4483	4433	50	4425
13.44	4445	4405	40	4397
13.46	4399	4377	22	4369
13.48	4326	4349	-23	4341
13.5	4324	4322	2	4313
13.52	4223	4295	-72	4286
13.54	4282	4268	14	4259
13.56	4171	4241	-70	4233
13.58	4178	4215	-37	4207
13.6	4235	4189	46	4181
13.62	4190	4164	26	4155
13.64	4150	4139	11	4130
13.66	4124	4114	10	4106
13.68	4104	4090	14	4081
13.7	4091	4066	25	4057
13.72	4045	4042	3	4034
13.74	4054	4019	35	4011
13.76	3991	3997	-6	3988
13.78	3945	3974	-29	3966
13.8	4048	3952	96	3944
13.82	4018	3931	87	3922
13.84	3989	3909	80	3901
13.86	4022	3889	133	3880
13.88	3834	3868	-34	3860
13.9	3986	3848	138	3839
13.92	3930	3828	102	3820
13.94	3889	3809	80	3800
13.96	3873	3790	83	3781
13.98	3769	3771	-2	3762
14.0	3764	3752	12	3744
14.02	3767	3734	33	3726
14.04	3916	3717	199	3708
14.06	3762	3699	63	3691
14.08	3752	3682	70	3674
14.1	3725	3665	60	3657
14.12	3833	3649	184	3640
14.14	3668	3633	35	3624
14.16	3637	3617	20	3608
14.18	3678	3601	77	3593
14.2	3585	3586	-1	3577
14.22	3729	3571	158	3562
14.24	3546	3556	-10	3547
14.26	3580	3541	39	3533
14.28	3588	3527	61	3519
14.3	3633	3513	120	3505
14.32	3556	3500	56	3491
14.34	3648	3486	162	3478
14.36	3570	3473	97	3464
14.38	3644	3460	184	3452
14.4	3492	3447	45	3439
14.42	3512	3435	77	3426
14.44	3336	3423	-87	3414
14.46	3466	3411	55	3402
14.48	3445	3399	46	3390
14.5	3529	3387	142	3379
14.52	3503	3376	127	3368
14.54	3384	3365	19	3356
14.56	3418	3354	64	3346
14.58	3301	3343	-42	3335
14.6	3462	3333	129	3324
14.62	3405	3323	82	3314
14.64	3438	3312	126	3304
14.66	3218	3302	-84	3294
14.68	3354	3293	61	3284
14.7	3314	3283	31	3275
14.72	3234	3274	-40	3265
14.74	3319	3264	55	3256
14.76	3192	3255	-63	3247
14.78	3282	3246	36	3238
14.8	3345	3238	107	3229
14.82	3148	3229	-81	3221
14.84	3193	3221	-28	3212
14.86	3209	3212	-3	3204
14.88	3142	3204	-62	3196
14.9	3156	3196	-40	3187
14.92	3083	3188	-105	3180
14.94	3102	3180	-78	3172
14.96	3096	3172	-76	3164
14.98	3121	3165	-44	3156
15.0	3177	3157	20	3149
15.02	3171	3150	21	3141
15.04	3188	3143	45	3134
15.06	3113	3135	-22	3127
15.08	2961	3128	-167	3120
15.1	3038	3121	-83	3113
15.12	3057	3114	-57	3106
15.14	3011	3108	-97	3099
15.16	2995	3101	-106	3092
15.18	3019	3094	-75	3086
15.2	3132	3087	45	3079
15.22	2991	3081	-90	3072
15.24	3005	3074	-69	3066
15.26	2983	3068	-85	3059
15.28	2921	3061	-140	3053
15.3	2935	3055	-120	3046
15.32	2915	3048	-133	3040
15.34	2985	3042	-57	3033
15.36	2896	3036	-140	3027
15.38	2953	3029	-76	3021
15.4	2911	3023	-112	3015
15.42	2852	3017	-165	3008
15.44	2962	3010	-48	3002
15.46	2921	3004	-83	2996
15.48	2816	2998	-182	2989
15.5	2956	2992	-36	2983
15.52	2917	2985	-68	2977
15.54	2744	2979	-235	2971
15.56	2917	2973	-56	2964
15.58	2853	2966	-113	2958
15.6	2772	2960	-188	2951
15.62	2857	2954	-97	2945
15.64	2774	2947	-173	2939
15.66	2854	2941	-87	2932
15.68	2669	2934	-265	2926
15.7	2810	2928	-118	2919
15.72	2766	2921	-155	2913
15.74	2801	2915	-114	2906
15.76	2825	2908	-83	2900
15.78	2772	2902	-130	2893
15.8	2728	2895	-167	2887
15.82	2754	2889	-135	2880
15.84	2767	2882	-115	2873
15.86	2702	2875	-173	2867
15.88	2676	2869	-193	2860
15.9	2747	2862	-115	2854
15.92	2724	2856	-132	2847
15.94	2626	2849	-223	2840
15.96	2663	2842	-179	2834
15.98	2710	2836	-126	2827
16.0	2701	2829	-128	2821
16.02	2707	2822	-115	2814
16.04	2713	2816	-103	2807
16.06	2673	2809	-136	2801
16.08	2669	2803	-134	2794
16.1	2675	2796	-121	2787
16.12	2639	2789	-150	2781
16.14	2632	2783	-151	2774
16.16	2651	2776	-125	2768
16.18	2581	2770	-189	2761
16.2	2622	2763	-141	2754
16.22	2605	2756	-151	2748
16.24	2610	2750	-140	2741
16.26	2607	2743	-136	2735
16.28	2584	2737	-153	2728
16.3	2586	2730	-144	2722
16.32	2647	2724	-77	2715
16.34	2554	2717	-163	2709
16.36	2598	2711	-113	2702
16.38	2665	2704	-39	2696
16.4	2661	2698	-37	2689
16.42	2533	2691	-158	2683
16.44	2558	2685	-127	2677
16.46	2530	2679	-149	2670
16.48	2538	2672	-134	2664
16.5	2642	2666	-24	2658
16.52	2581	2660	-79	2651
16.54	2532	2654	-122	2645
16.56	2512	2647	-135	2639
16.58	2634	2641	-7	2633
16.6	2599	2635	-36	2627
16.62	2470	2629	-159	2620
16.64	2532	2623	-91	2614
16.66	2465	2617	-152	2608
16.68	2538	2611	-73	2602
16.7	2502	2605	-103	2596
16.72	2539	2599	-60	2590
16.74	2559	2593	-34	2584
16.76	2398	2587	-189	2578
16.78	2469	2581	-112	2573
16.8	2444	2575	-131	2567
16.82	2537	2570	-33	2561
16.84	2458	2564	-106	2555
16.86	2489	2558	-69	2550
16.88	2449	2553	-104	2544
16.9	2536	2547	-11	2539
16.92	2474	2542	-68	2533
16.94	2545	2536	9	2528
16.96	2533	2531	2	2522
16.98	2574	2525	49	2517
17.0	2475	2520	-45	2512
17.02	2463	2515	-52	2506
17.04	2439	2510	-71	2501
17.06	2512	2504	8	2496
17.08	2504	2499	5	2491
17.1	2438	2494	-56	2486
17.12	2376	2489	-113	2481
17.14	2412	2485	-73	2476
17.16	2482	2480	2	2471
17.18	2406	2475	-69	2466
17.2	2350	2470	-120	2462
17.22	2358	2466	-108	2457
17.24	2420	2461	-41	2453
17.26	2363	2457	-94	2448
17.28	2388	2452	-64	2444
17.3	2548	2448	100	2439
17.32	2425	2443	-18	2435
17.34	2401	2439	-38	2431
17.36	2507	2435	72	2427
17.38	2288	2431	-143	2423
17.4	2477	2427	50	2419
17.42	2482	2423	59	2415
17.44	2418	2419	-1	2411
17.46	2453	2415	38	2407
17.48	2355	2412	-57	2403
17.5	2412	2408	4	2400
17.52	2486	2405	81	2396
17.54	2457	2401	56	2393
17.56	2425	2398	27	2389
17.58	2402	2394	8	2386
17.6	2428	2391	37	2383
17.62	2368	2388	-20	2379
17.64	2354	2385	-31	2376
17.66	2398	2382	16	2373
17.68	2322	2379	-57	2370
17.7	2412	2376	36	2367
17.72	2418	2373	45	2364
17.74	2338	2370	-32	2362
17.76	2386	2367	19	2359
17.78	2533	2365	168	2356
17.8	2289	2362	-73	2354
17.82	2345	2360	-15	2351
17.84	2405	2357	48	2349
17.86	2414	2355	59	2346
17.88	2398	2352	46	2344
17.9	2420	2350	70	2342
17.92	2377	2348	29	2339
17.94	2385	2346	39	2337
17.96	2356	2344	12	2335
17.98	2372	2341	31	2333
18.0	2391	2339	52	2331
18.02	2369	2338	31	2329
18.04	2436	2336	100	2327
18.06	2290	2334	-44	2325
18.08	2395	2332	63	2324
18.1	2385	2330	55	2322
18.12	2408	2329	79	2320
18.14	2396	2327	69	2319
18.16	2391	2326	65	2317
18.18	2310	2324	-14	2316
18.2	2385	2323	62	2314
18.22	2346	2321	25	2313
18.24	2385	2320	65	2311
18.26	2400	2319	81	2310
18.28	2405	2317	88	2309
18.3	2307	2316	-9	2308
18.32	2330	2315	15	2307
18.34	2371	2314	57	2306
18.36	2309	2313	-4	2305
18.38	2346	2312	34	2304
18.4	2370	2311	59	2303
18.42	2442	2310	132	2302
18.44	2367	2309	58	2301
18.46	2319	2309	10	2300
18.48	2373	2308	65	2299
18.5	2352	2307	45	2299
18.52	2414	2306	108	2298
18.54	2394	2306	88	2297
18.56	2363	2305	58	2297
18.58	2306	2305	1	2296
18.6	2366	2304	62	2296
18.62	2370	2304	66	2295
18.64	2384	2303	81	2295
18.66	2321	2303	18	2294
18.68	2340	2303	37	2294
18.7	2335	2302	33	2294
18.72	2264	2302	-38	2294
18.74	2350	2302	48	2293
18.76	2340	2302	38	2293
18.78	2414	2301	113	2293
18.8	2466	2301	165	2293
18.82	2325	2301	24	2293
18.84	2345	2301	44	2293
18.86	2499	2301	198	2293
18.88	2321	2301	20	2293
18.9	2388	2301	87	2293
18.92	2356	2301	55	2293
18.94	2381	2301	80	2293
18.96	2364	2302	62	2293
18.98	2366	2302	64	2293
19.0	2418	2302	116	2294
19.02	2303	2302	1	2294
19.04	2419	2303	116	2294
19.06	2293	2303	-10	2294
19.08	2314	2303	11	2295
19.1	2312	2303	9	2295
19.12	2406	2304	102	2295
19.14	2385	2304	81	2296
19.16	2486	2305	181	2296
19.18	2420	2305	115	2297
19.2	2393	2306	87	2297
19.22	2358	2306	52	2298
19.24	2425	2307	118	2298
19.26	2326	2307	19	2299
19.28	2334	2308	26	2299
19.3	2349	2308	41	2300
19.32	2407	2309	98	2301
19.34	2397	2310	87	2301
19.36	2420	2310	110	2302
19.38	2406	2311	95	2302
19.4	2443	2312	131	2303
19.42	2294	2312	-18	2304
19.44	2385	2313	72	2305
19.46	2430	2314	116	2305
19.48	2408	2315	93	2306
19.5	2373	2315	58	2307
19.52	2404	2316	88	2308
19.54	2419	2317	102	2308
19.56	2418	2318	100	2309
19.58	2462	2319	143	2310
19.6	2323	2319	4	2311
19.62	2434	2320	114	2312
19.64	2375	2321	54	2313
19.66	2450	2322	128	2314
19.68	2465	2323	142	2314
19.7	2439	2324	115	2315
19.72	2406	2325	81	2316
19.74	2475	2326	149	2317
19.76	2340	2327	13	2318
19.78	2462	2328	134	2319
19.8	2387	2329	58	2320
19.82	2458	2329	129	2321
19.84	2435	2330	105	2322
19.86	2465	2331	134	2323
19.88	2432	2332	100	2324
19.9	2496	2333	163	2325
19.92	2485	2334	151	2326
19.94	2489	2335	154	2327
19.96	2361	2336	25	2328
19.98	2413	2337	76	2329
20.0	2338	2338	0	2330
20.02	2493	2339	154	2331
20.04	2511	2340	171	2332
20.06	2397	2341	56	2333
20.08	2410	2342	68	2334
20.1	2382	2343	39	2335
20.12	2499	2344	155	2336
20.14	2422	2345	77	2337
20.16	2441	2346	95	2338
20.18	2537	2347	190	2339
20.2	2396	2348	48	2340
20.22	2451	2349	102	2341
20.24	2402	2350	52	2341
20.26	2432	2351	81	2342
20.28	2450	2352	98	2343
20.3	2592	2353	239	2344
20.32	2500	2354	146	2345
20.34	2381	2355	26	2346
20.36	2498	2356	142	2347
20.38	2457	2356	101	2348
20.4	2365	2357	8	2349
20.42	2440	2358	82	2350
20.44	2435	2359	76	2351
20.46	2435	2360	75	2352
20.48	2374	2361	13	2352
20.5	2461	2362	99	2353
20.52	2375	2362	13	2354
20.54	2539	2363	176	2355
20.56	2458	2364	94	2356
20.58	2535	2365	170	2356
20.6	2492	2366	126	2357
20.62	2435	2366	69	2358
20.64	2487	2367	120	2359
20.66	2448	2368	80	2359
20.68	2462	2369	93	2360
20.7	2360	2369	-9	2361
20.72	2340	2370	-30	2361
20.74	2422	2371	51	2362
20.76	2327	2371	-44	2363
20.78	2411	2372	39	2363
20.8	2457	2372	85	2364
20.82	2533	2373	160	2364
20.84	2513	2373	140	2365
20.86	2370	2374	-4	2365
20.88	2430	2374	56	2366
20.9	2449	2375	74	2366
20.92	2459	2375	84	2367
20.94	2502	2376	126	2367
20.96	2442	2376	66	2368
20.98	2426	2376	50	2368
21.0	2398	2377	21	2368
21.02	2447	2377	70	2369
21.04	2443	2377	66	2369
21.06	2449	2378	71	2369
21.08	2468	2378	90	2369
21.1	2456	2378	78	2370
21.12	2424	2378	46	2370
21.14	2467	2378	89	2370
21.16	2452	2378	74	2370
21.18	2396	2379	17	2370
21.2	2452	2379	73	2370
21.22	2514	2379	135	2370
21.24	2430	2379	51	2370
21.26	2418	2379	39	2370
21.28	2345	2378	-33	2370
21.3	2444	2378	66	2370
21.32	2426	2378	48	2370
21.34	2487	2378	109	2370
21.36	2440	2378	62	2370
21.38	2491	2378	113	2369
21.4	2417	2378	39	2369
21.42	2420	2377	43	2369
21.44	2401	2377	24	2369
21.46	2409	2377	32	2368
21.48	2469	2376	93	2368
21.5	2458	2376	82	2368
21.52	2489	2376	113	2367
21.54	2392	2375	17	2367
21.56	2427	2375	52	2366
21.58	2331	2374	-43	2366
21.6	2439	2374	65	2366
21.62	2450	2373	77	2365
21.64	2484	2373	111	2364
21.66	2403	2372	31	2364
21.68	2400	2372	28	2363
21.7	2366	2371	-5	2363
21.72	2402	2371	31	2362
21.74	2517	2370	147	2362
21.76	2447	2369	78	2361
21.78	2446	2369	77	2360
21.8	2382	2368	14	2359
21.82	2467	2367	100	2359
21.84	2396	2366	30	2358
21.86	2300	2366	-66	2357
21.88	2342	2365	-23	2356
21.9	2375	2364	11	2356
21.92	2505	2363	142	2355
21.94	2500	2362	138	2354
21.96	2334	2361	-27	2353
21.98	2389	2360	29	2352
22.0	2399	2360	39	2351
22.02	2424	2359	65	2350
22.04	2441	2358	83	2349
22.06	2329	2357	-28	2348
22.08	2404	2356	48	2347
22.1	2378	2355	23	2346
22.12	2427	2353	74	2345
22.14	2302	2352	-50	2344
22.16	2466	2351	115	2343
22.18	2367	2350	17	2342
22.2	2390	2349	41	2341
22.22	2363	2348	15	2339
22.24	2414	2347	67	2338
22.26	2330	2345	-15	2337
22.28	2429	2344	85	2336
22.3	2388	2343	45	2334
22.32	2387	2342	45	2333
22.34	2467	2340	127	2332
22.36	2365	2339	26	2331
22.38	2381	2338	43	2329
22.4	2346	2336	10	2328
22.42	2423	2335	88	2327
22.44	2466	2334	132	2325
22.46	2402	2332	70	2324
22.48	2380	2331	49	2322
22.5	2387	2329	58	2321
22.52	2382	2328	54	2320
22.54	2446	2327	119	2318
22.56	2411	2325	86	2317
22.58	2401	2324	77	2315
22.6	2385	2322	63	2314
22.62	2428	2320	108	2312
22.64	2389	2319	70	2310
22.66	2336	2317	19	2309
22.68	2322	2316	6	2307
22.7	2350	2314	36	2306
22.72	2406	2313	93	2304
22.74	2418	2311	107	2302
22.76	2417	2309	108	2301
22.78	2420	2308	112	2299
22.8	2299	2306	-7	2297
22.82	2291	2304	-13	2296
22.84	2343	2302	41	2294
22.86	2394	2301	93	2292
22.88	2376	2299	77	2290
22.9	2379	2297	82	2289
22.92	2347	2295	52	2287
22.94	2412	2294	118	2285
22.96	2345	2292	53	2283
22.98	2346	2290	56	2282
23.0	2334	2288	46	2280
23.02	2396	2286	110	2278
23.04	2320	2284	36	2276
23.06	2346	2283	63	2274
23.08	2301	2281	20	2272
23.1	2320	2279	41	2270
23.12	2274	2277	-3	2268
23.14	2380	2275	105	2266
23.16	2348	2273	75	2264
23.18	2207	2271	-64	2263
23.2	2351	2269	82	2261
23.22	2367	2267	100	2259
23.24	2266	2265	1	2257
23.26	2294	2263	31	2255
23.28	2353	2261	92	2253
23.3	2308	2259	49	2251
23.32	2321	2257	64	2248
23.34	2288	2255	33	2246
23.36	2313	2253	60	2244
23.38	2221	2253	-32	2242
23.4	2255	2250	5	2240
23.42	2238	2248	-10	2238
23.44	2218	2246	-28	2236
23.46	2322	2244	78	2234
23.48	2277	2243	34	2232
23.5	2275	2241	34	2230
23.52	2287	2239	48	2227
23.54	2265	2236	29	2225
23.56	2356	2234	122	2223
23.58	2285	2232	53	2221
23.6	2238	2230	8	2219
23.62	2259	2228	31	2216
23.64	2295	2226	69	2214
23.66	2268	2223	45	2212
23.68	2201	2221	-20	2210
23.7	2154	2219	-65	2208
23.72	2262	2217	45	2205
23.74	2236	2214	22	2203
23.76	2117	2212	-95	2201
23.78	2209	2210	-1	2198
23.8	2233	2208	25	2196
23.82	2295	2205	90	2194
23.84	2213	2203	10	2192
23.86	2266	2201	65	2189
23.88	2168	2198	-30	2187
23.9	2189	2196	-7	2185
23.92	2209	2194	15	2182
23.94	2180	2191	-11	2180
23.96	2210	2189	21	2178
23.98	2233	2187	46	2175
24.0	2198	2184	14	2173
24.02	2252	2182	70	2171
24.04	2118	2180	-62	2168
24.06	2169	2177	-8	2166
24.08	2134	2175	-41	2163
24.1	2151	2172	-21	2161
24.12	2205	2170	35	2159
24.14	2149	2168	-19	2156
24.16	2184	2165	19	2154
24.18	2124	2163	-39	2151
24.2	2173	2160	13	2149
24.22	2132	2158	-26	2147
24.24	2116	2156	-40	2144
24.26	2138	2153	-15	2142
24.28	2191	2151	40	2139
24.3	2128	2148	-20	2137
24.32	2087	2146	-59	2134
24.34	2174	2143	31	2132
24.36	2134	2141	-7	2129
24.38	2107	2139	-32	2127
24.4	2149	2136	13	2124
24.42	2083	2134	-51	2122
24.44	2084	2131	-47	2120
24.46	2160	2129	31	2117
24.48	2042	2126	-84	2115
24.5	2157	2124	33	2112
24.52	2205	2121	84	2110
24.54	2083	2119	-36	2107
24.56	2113	2116	-3	2105
24.58	2129	2114	15	2102
24.6	2134	2111	23	2100
24.62	2129	2109	20	2097
24.64	2151	2106	45	2095
24.66	2121	2104	17	2092
24.68	2160	2101	59	2090
24.7	2087	2099	-12	2087
24.72	2060	2096	-36	2085
24.74	2072	2094	-22	2082
24.76	2071	2091	-20	2079
24.78	2140	2089	51	2077
24.8	2052	2086	-34	2074
24.82	2177	2084	93	2072
24.84	2112	2081	31	2069
24.86	2109	2079	30	2067
24.88	2065	2076	-11	2064
24.9	2071	2073	-2	2062
24.92	2044	2071	-27	2059
24.94	2132	2068	64	2057
24.96	1989	2066	-77	2054
24.98	2034	2063	-29	2051
25.0	2026	2061	-35	2049
25.02	2051	2058	-7	2046
25.04	2026	2056	-30	2044
25.06	2086	2053	33	2041
25.08	1985	2051	-66	2039
25.1	2042	2048	-6	2036
25.12	2052	2045	7	2033
25.14	2073	2043	30	2031
25.16	2043	2040	3	2028
25.18	2041	2038	3	2026
25.2	2047	2035	12	2023
25.22	2062	2033	29	2021
25.24	2095	2030	65	2018
25.26	2013	2027	-14	2015
25.28	2002	2025	-23	2013
25.3	2064	2022	42	2010
25.32	1925	2020	-95	2008
25.34	1963	2017	-54	2005
25.36	1959	2015	-56	2002
25.38	1951	2012	-61	2000
25.4	2073	2009	64	1997
25.42	2085	2007	78	1995
25.44	1965	2004	-39	1992
25.46	1992	2002	-10	1990
25.48	2015	1999	16	1987
25.5	2044	1996	48	1984
25.52	1944	1994	-50	1982
25.54	2024	1991	33	1979
25.56	1924	1989	-65	1977
25.58	1944	1986	-42	1974
25.6	1982	1983	-1	1971
25.62	1967	1981	-14	1969
25.64	1878	1978	-100	1966
25.66	1981	1976	5	1964
25.68	1897	1973	-76	1961
25.7	1934	1971	-37	1958
25.72	1966	1968	-2	1956
25.74	1983	1965	18	1953
25.76	1949	1963	-14	1950
25.78	1959	1960	-1	1948
25.8	1938	1958	-20	1945
25.82	1984	1955	29	1943
25.84	2016	1952	64	1940
25.86	1923	1950	-27	1937
25.88	1992	1947	45	1935
25.9	1886	1945	-59	1932
25.92	1935	1942	-7	1930
25.94	1938	1939	-1	1927
25.96	1976	1937	39	1924
25.98	1958	1934	24	1922
26.0	1965	1932	33	1919
26.02	1868	1929	-61	1917
26.04	1934	1927	7	1914
26.06	1939	1924	15	1911
26.08	1963	1921	42	1909
26.1	1896	1919	-23	1906
26.12	1911	1916	-5	1904
26.14	1938	1914	24	1901
26.16	1903	1911	-8	1899
26.18	1970	1908	62	1896
26.2	1883	1906	-23	1893
26.22	1854	1903	-49	1891
26.24	1901	1901	0	1888
26.26	1889	1898	-9	1886
26.28	1937	1896	41	1883
26.3	1906	1893	13	1880
26.32	1902	1890	12	1878
26.34	1888	1888	0	1875
26.36	1972	1885	87	1873
26.38	1958	1883	75	1870
26.4	1876	1880	-4	1868
26.42	1955	1878	77	1865
26.44	1849	1875	-26	1862
26.46	1934	1873	61	1860
26.48	1916	1870	46	1857
26.5	1974	1867	107	1855
26.52	2000	1865	135	1852
26.54	1907	1862	45	1850
26.56	1874	1860	14	1847
26.58	1919	1857	62	1845
26.6	1842	1855	-13	1842
26.62	1892	1852	40	1839
26.64	1939	1850	89	1837
26.66	1892	1847	45	1834
26.68	1914	1845	69	1832
26.7	1830	1842	-12	1829
26.72	1872	1840	32	1827
26.74	1918	1837	81	1824
26.76	1822	1835	-13	1822
26.78	1887	1832	55	1819
26.8	1810	1830	-20	1817
26.82	1736	1827	-91	1814
26.84	1880	1825	55	1812
26.86	1807	1822	-15	1809
26.88	1820	1820	0	1807
26.9	1861	1817	44	1804
26.92	1844	1815	29	1802
26.94	1858	1812	46	1799
26.96	1798	1810	-12	1797
26.98	1784	1807	-23	1794
27.0	1821	1805	16	1792
27.02	1807	1802	5	1789
27.04	1804	1800	4	1787
27.06	1713	1797	-84	1784
27.08	1805	1795	10	1782
27.1	1812	1792	20	1779
27.12	1799	1790	9	1777
27.14	1740	1788	-48	1774
27.16	1755	1785	-30	1772
27.18	1749	1783	-34	1769
27.2	1895	1780	115	1767
27.22	1773	1778	-5	1765
27.24	1770	1775	-5	1762
27.26	1743	1773	-30	1760
27.28	1735	1771	-36	1757
27.3	1790	1768	22	1755
27.32	1907	1766	141	1752
27.34	1826	1763	63	1750
27.36	1778	1761	17	1748
27.38	1807	1759	48	1745
27.4	1791	1756	35	1743
27.42	1800	1754	46	1740
27.44	1764	1751	13	1738
27.46	1747	1749	-2	1736
27.48	1760	1747	13	1733
27.5	1721	1744	-23	1731
27.52	1828	1742	86	1729
27.54	1807	1740	67	1726
27.56	1736	1737	-1	1724
27.58	1735	1735	0	1722
27.6	1734	1733	1	1719
27.62	1727	1730	-3	1717
27.64	1740	1728	12	1714
27.66	1793	1726	67	1712
27.68	1751	1723	28	1710
27.7	1718	1721	-3	1708
27.72	1749	1719	30	1705
27.74	1728	1717	11	1703
27.76	1771	1714	57	1701
27.78	1749	1712	37	1698
27.8	1709	1710	-1	1696
27.82	1721	1707	14	1694
27.84	1771	1705	66	1691
27.86	1761	1703	58	1689
27.88	1773	1701	72	1687
27.9	1777	1699	78	1685
27.92	1840	1696	144	1682
27.94	1788	1694	94	1680
27.96	1834	1692	142	1678
27.98	1802	1690	112	1676
28.0	1808	1687	121	1674
28.02	1859	1685	174	1671
28.04	1789	1683	106	1669
28.06	1804	1681	123	1667
28.08	1806	1679	127	1665
28.1	1773	1677	96	1663
28.12	1712	1674	38	1660
28.14	1699	1672	27	1658
28.16	1709	1670	39	1656
28.18	1706	1668	38	1654
28.2	1777	1666	111	1652
28.22	1683	1664	19	1650
28.24	1765	1662	103	1647
28.26	1734	1659	75	1645
28.28	1703	1657	46	1643
28.3	1637	1655	-18	1641
28.32	1633	1653	-20	1639
28.34	1705	1651	54	1637
28.36	1724	1649	75	1635
28.38	1597	1647	-50	1633
28.4	1737	1645	92	1631
28.42	1686	1643	43	1629
28.44	1657	1641	16	1626
28.46	1726	1639	87	1624
28.48	1582	1637	-55	1622
28.5	1650	1635	15	1620
28.52	1626	1633	-7	1618
28.54	1644	1631	13	1616
28.56	1522	1629	-107	1614
28.58	1658	1627	31	1612
28.6	1664	1625	39	1610
28.62	1570	1623	-53	1608
28.64	1664	1621	43	1606
28.66	1696	1619	77	1604
28.68	1653	1617	36	1602
28.7	1608	1615	-7	1601
28.72	1683	1613	70	1599
28.74	1665	1611	54	1597
28.76	1612	1609	3	1595
28.78	1670	1608	62	1593
28.8	1702	1606	96	1591
28.82	1650	1604	46	1589
28.84	1581	1602	-21	1587
28.86	1616	1600	16	1585
28.88	1621	1598	23	1583
28.9	1666	1596	70	1581
28.92	1671	1595	76	1580
28.94	1573	1593	-20	1578
28.96	1629	1591	38	1576
28.98	1618	1589	29	1574
29.0	1664	1587	77	1572
29.02	1605	1585	20	1570
29.04	1564	1584	-20	1569
29.06	1618	1582	36	1567
29.08	1577	1580	-3	1565
29.1	1637	1578	59	1563
29.12	1614	1577	37	1562
29.14	1632	1575	57	1560
29.16	1572	1573	-1	1558
29.18	1592	1571	21	1556
29.2	1620	1570	50	1555
29.22	1586	1568	18	1553
29.24	1581	1566	15	1551
29.26	1567	1565	2	1549
29.28	1572	1563	9	1548
29.3	1686	1561	125	1546
29.32	1609	1560	49	1544
29.34	1625	1558	67	1543
29.36	1612	1556	56	1541
29.38	1583	1555	28	1539
29.4	1603	1553	50	1538
29.42	1570	1551	19	1536
29.44	1651	1550	101	1534
29.46	1523	1548	-25	1533
29.48	1594	1547	47	1531
29.5	1612	1545	67	1529
29.52	1462	1543	-81	1528
29.54	1572	1542	30	1526
29.56	1584	1540	44	1525
29.58	1587	1539	48	1523
29.6	1544	1537	7	1521
29.62	1611	1536	75	1520
29.64	1614	1534	80	1518
29.66	1581	1533	48	1517
29.68	1580	1531	49	1515
29.7	1563	1530	33	1514
29.72	1587	1528	59	1512
29.74	1592	1527	65	1511
29.76	1535	1525	10	1509
29.78	1542	1524	18	1508
29.8	1537	1522	15	1506
29.82	1573	1521	52	1505
29.84	1565	1519	46	1503
29.86	1554	1518	36	1502
29.88	1561	1516	45	1500
29.9	1525	1515	10	1499
29.92	1612	1514	98	1497
29.94	1594	1512	82	1496
29.96	1546	1511	35	1494
29.98	1604	1509	95	1493
30.0	1529	1508	21	1491
30.02	1567	1507	60	1490
30.04	1534	1505	29	1489
30.06	1550	1504	46	1487
30.08	1594	1502	92	1486
30.1	1518	1501	17	1484
30.12	1541	1500	41	1483
30.14	1579	1498	81	1482
30.16	1493	1497	-4	1480
30.18	1625	1496	129	1479
30.2	1537	1494	43	1478
30.22	1549	1493	56	1476
30.24	1561	1492	69	1475
30.26	1552	1491	61	1474
30.28	1498	1489	9	1472
30.3	1524	1488	36	1471
30.32	1570	1487	83	1470
30.34	1534	1486	48	1468
30.36	1572	1484	88	1467
30.38	1563	1483	80	1466
30.4	1508	1482	26	1465
30.42	1506	1481	25	1463
30.44	1525	1479	46	1462
30.46	1523	1478	45	1461
30.48	1536	1477	59	1460
30.5	1554	1476	78	1458
30.52	1520	1475	45	1457
30.54	1501	1473	28	1456
30.56	1560	1472	88	1455
30.58	1457	1471	-14	1454
30.6	1532	1470	62	1452
30.62	1463	1469	-6	1451
30.64	1512	1468	44	1450
30.66	1531	1467	64	1449
30.68	1538	1465	73	1448
30.7	1501	1464	37	1446
30.72	1534	1463	71	1445
30.74	1502	1462	40	1444
30.76	1528	1461	67	1443
30.78	1535	1460	75	1442
30.8	1508	1459	49	1441
30.82	1488	1458	30	1440
30.84	1549	1457	92	1439
30.86	1488	1456	32	1437
30.88	1511	1455	56	1436
30.9	1491	1454	37	1435
30.92	1485	1453	32	1434
30.94	1498	1452	46	1433
30.96	1524	1451	73	1432
30.98	1498	1450	48	1431
31.0	1486	1449	37	1430
31.02	1484	1448	36	1429
31.04	1479	1447	32	1428
31.06	1501	1446	55	1427
31.08	1487	1445	42	1426
31.1	1435	1444	-9	1425
31.12	1518	1443	75	1424
31.14	1470	1442	28	1423
31.16	1480	1441	39	1422
31.18	1482	1440	42	1421
31.2	1521	1439	82	1420
31.22	1451	1438	13	1419
31.24	1517	1437	80	1418
31.26	1459	1436	23	1417
31.28	1499	1435	64	1416
31.3	1408	1434	-26	1415
31.32	1574	1434	140	1414
31.34	1475	1433	42	1413
31.36	1455	1432	23	1412
31.38	1434	1431	3	1411
31.4	1391	1430	-39	1411
31.42	1463	1429	34	1410
31.44	1474	1428	46	1409
31.46	1435	1428	7	1408
31.48	1430	1427	3	1407
31.5	1481	1426	55	1406
31.52	1491	1425	66	1405
31.54	1434	1424	10	1404
31.56	1462	1424	38	1404
31.58	1386	1423	-37	1403
31.6	1370	1422	-52	1402
31.62	1451	1421	30	1401
31.64	1418	1421	-3	1400
31.66	1460	1420	40	1399
31.68	1402	1419	-17	1399
31.7	1440	1418	22	1398
31.72	1465	1418	47	1397
31.74	1482	1417	65	1396
31.76	1447	1416	31	1396
31.78	1431	1415	16	1395
31.8	1486	1415	71	1394
31.82	1424	1414	10	1393
31.84	1445	1413	32	1392
31.86	1372	1413	-41	1392
31.88	1441	1412	29	1391
31.9	1410	1411	-1	1390
31.92	1449	1411	38	1390
31.94	1458	1410	48	1389
31.96	1444	1409	35	1388
31.98	1500	1409	91	1387
32.0	1404	1408	-4	1387
32.02	1433	1408	25	1386
32.04	1355	1407	-52	1385
32.06	1386	1406	-20	1385
32.08	1391	1406	-15	1384
32.1	1471	1405	66	1383
32.12	1408	1405	3	1383
32.14	1456	1404	52	1382
32.16	1414	1403	11	1381
32.18	1442	1403	39	1381
32.2	1410	1402	8	1380
32.22	1480	1402	78	1379
32.24	1450	1401	49	1379
32.26	1385	1401	-16	1378
32.28	1420	1400	20	1378
32.3	1433	1400	33	1377
32.32	1410	1399	11	1376
32.34	1444	1399	45	1376
32.36	1398	1398	0	1375
32.38	1409	1398	11	1375
32.4	1418	1397	21	1374
32.42	1442	1397	45	1374
32.44	1440	1396	44	1373
32.46	1496	1396	100	1372
32.48	1395	1395	0	1372
32.5	1376	1395	-19	1371
32.52	1442	1394	48	1371
32.54	1461	1394	67	1370
32.56	1460	1393	67	1370
32.58	1468	1393	75	1369
32.6	1432	1393	39	1369
32.62	1419	1392	27	1368
32.64	1474	1392	82	1368
32.66	1407	1391	16	1367
32.68	1363	1391	-28	1367
32.7	1437	1391	46	1366
32.72	1392	1390	2	1366
32.74	1351	1390	-39	1365
32.76	1420	1389	31	1365
32.78	1388	1389	-1	1364
32.8	1428	1389	39	1364
32.82	1390	1388	2	1363
32.84	1430	1388	42	1363
32.86	1467	1388	79	1363
32.88	1410	1387	23	1362
32.9	1423	1387	36	1362
32.92	1372	1387	-15	1361
32.94	1404	1386	18	1361
32.96	1361	1386	-25	1360
32.98	1389	1386	3	1360
33.0	1419	1386	33	1360
33.02	1394	1385	9	1359
33.04	1377	1385	-8	1359
33.06	1464	1385	79	1358
33.08	1417	1384	33	1358
33.1	1369	1384	-15	1358
33.12	1334	1384	-50	1357
33.14	1419	1384	35	1357
33.16	1420	1383	37	1357
33.18	1400	1383	17	1356
33.2	1399	1383	16	1356
33.22	1330	1383	-53	1355
33.24	1396	1382	14	1355
33.26	1372	1382	-10	1355
33.28	1464	1382	82	1354
33.3	1347	1382	-35	1354
33.32	1432	1381	51	1354
33.34	1369	1381	-12	1353
33.36	1418	1381	37	1353
33.38	1395	1381	14	1353
33.4	1369	1381	-12	1352
33.42	1377	1381	-4	1352
33.44	1409	1380	29	1352
33.46	1364	1380	-16	1351
33.48	1389	1380	9	1351
33.5	1375	1380	-5	1351
33.52	1454	1380	74	1350
33.54	1482	1379	103	1350
33.56	1399	1379	20	1350
33.58	1345	1379	-34	1350
33.6	1329	1379	-50	1349
33.62	1372	1379	-7	1349
33.64	1412	1379	33	1349
33.66	1382	1379	3	1348
33.68	1421	1379	42	1348
33.7	1407	1378	29	1348
33.72	1468	1378	90	1348
33.74	1414	1378	36	1347
33.76	1372	1378	-6	1347
33.78	1376	1378	-2	1347
33.8	1407	1378	29	1347
33.82	1415	1378	37	1346
33.84	1353	1378	-25	1346
33.86	1373	1378	-5	1346
33.88	1376	1378	-2	1346
33.9	1426	1378	48	1345
33.92	1265	1377	-112	1345
33.94	1370	1377	-7	1345
33.96	1391	1377	14	1345
33.98	1397	1377	20	1344
34.0	1395	1377	18	1344
34.02	1402	1377	25	1344
34.04	1370	1377	-7	1344
34.06	1362	1377	-15	1344
34.08	1293	1377	-84	1343
34.1	1429	1377	52	1343
34.12	1357	1377	-20	1343
34.14	1347	1377	-30	1343
34.16	1303	1377	-74	1342
34.18	1433	1377	56	1342
34.2	1346	1377	-31	1342
34.22	1387	1377	10	1342
34.24	1324	1377	-53	1342
34.26	1357	1377	-20	1341
34.28	1366	1377	-11	1341
34.3	1397	1377	20	1341
34.32	1365	1377	-12	1341
34.34	1329	1377	-48	1341
34.36	1401	1377	24	1341
34.38	1373	1377	-4	1340
34.4	1334	1377	-43	1340
34.42	1397	1377	20	1340
34.44	1343	1377	-34	1340
34.46	1270	1378	-108	1340
34.48	1372	1378	-6	1339
34.5	1258	1378	-120	1339
34.52	1356	1378	-22	1339
34.54	1324	1378	-54	1339
34.56	1394	1378	16	1339
34.58	1328	1378	-50	1339
34.6	1366	1378	-12	1338
34.62	1454	1378	76	1338
34.64	1379	1378	1	1338
34.66	1364	1378	-14	1338
34.68	1392	1378	14	1338
34.7	1265	1379	-114	1338
34.72	1339	1379	-40	1337
34.74	1317	1379	-62	1337
34.76	1350	1379	-29	1337
34.78	1306	1379	-73	1337
34.8	1394	1379	15	1337
34.82	1355	1379	-24	1337
34.84	1392	1380	12	1336
34.86	1394	1380	14	1336
34.88	1375	1380	-5	1336
34.9	1250	1380	-130	1336
34.92	1390	1380	10	1336
34.94	1371	1380	-9	1336
34.96	1379	1381	-2	1335
34.98	1368	1381	-13	1335
35.0	1363	1381	-18	1335
35.02	1348	1381	-33	1335
35.04	1311	1381	-70	1335
35.06	1333	1382	-49	1335
35.08	1266	1382	-116	1335
35.1	1426	1382	44	1334
35.12	1314	1382	-68	1334
35.14	1308	1382	-74	1334
35.16	1363	1383	-20	1334
35.18	1350	1383	-33	1334
35.2	1396	1383	13	1334
35.22	1391	1383	8	1333
35.24	1317	1384	-67	1333
35.26	1313	1384	-71	1333
35.28	1351	1384	-33	1333
35.3	1314	1384	-70	1333
35.32	1345	1385	-40	1333
35.34	1293	1385	-92	1333
35.36	1444	1385	59	1332
35.38	1348	1386	-38	1332
35.4	1347	1386	-39	1332
35.42	1399	1386	13	1332
35.44	1319	1387	-68	1332
35.46	1312	1387	-75	1332
35.48	1368	1387	-19	1331
35.5	1354	1387	-33	1331
35.52	1387	1388	-1	1331
35.54	1329	1388	-59	1331
35.56	1361	1389	-28	1331
35.58	1366	1389	-23	1331
35.6	1373	1389	-16	1331
35.62	1316	1390	-74	1330
35.64	1347	1390	-43	1330
35.66	1341	1390	-49	1330
35.68	1408	1391	17	1330
35.7	1353	1391	-38	1330
35.72	1359	1392	-33	1330
35.74	1359	1392	-33	1329
35.76	1331	1393	-62	1329
35.78	1339	1393	-54	1329
35.8	1296	1394	-98	1329
35.82	1313	1394	-81	1329
35.84	1315	1394	-79	1329
35.86	1340	1395	-55	1328
35.88	1339	1395	-56	1328
35.9	1328	1396	-68	1328
35.92	1324	1396	-72	1328
35.94	1359	1397	-38	1328
35.96	1291	1398	-107	1327
35.98	1272	1398	-126	1327
36.0	1270	1399	-129	1327
36.02	1348	1399	-51	1327
36.04	1276	1400	-124	1327
36.06	1355	1400	-45	1327
36.08	1300	1401	-101	1326
36.1	1355	1402	-47	1326
36.12	1237	1402	-165	1326
36.14	1399	1403	-4	1326
36.16	1347	1404	-57	1326
36.18	1317	1404	-87	1325
36.2	1310	1405	-95	1325
36.22	1354	1406	-52	1325
36.24	1343	1407	-64	1325
36.26	1367	1407	-40	1325
36.28	1253	1408	-155	1324
36.3	1368	1409	-41	1324
36.32	1369	1410	-41	1324
36.34	1346	1410	-64	1324
36.36	1343	1411	-68	1323
36.38	1380	1412	-32	1323
36.4	1421	1413	8	1323
36.42	1331	1414	-83	1323
36.44	1244	1415	-171	1322
36.46	1347	1416	-69	1322
36.48	1417	1417	0	1322
36.5	1372	1418	-46	1322
36.52	1363	1419	-56	1322
36.54	1350	1420	-70	1321
36.56	1358	1421	-63	1321
36.58	1334	1422	-88	1321
36.6	1227	1423	-196	1321
36.62	1327	1424	-97	1320
36.64	1399	1425	-26	1320
36.66	1297	1426	-129	1320
36.68	1349	1428	-79	1319
36.7	1365	1429	-64	1319
36.72	1376	1430	-54	1319
36.74	1399	1432	-33	1319
36.76	1357	1433	-76	1318
36.78	1342	1434	-92	1318
36.8	1354	1436	-82	1318
36.82	1368	1437	-69	1318
36.84	1322	1439	-117	1317
36.86	1331	1440	-109	1317
36.88	1353	1442	-89	1317
36.9	1340	1443	-103	1316
36.92	1311	1445	-134	1316
36.94	1268	1447	-179	1316
36.96	1331	1449	-118	1315
36.98	1329	1450	-121	1315
37.0	1282	1452	-170	1315
37.02	1380	1454	-74	1314
37.04	1391	1456	-65	1314
37.06	1309	1458	-149	1314
37.08	1318	1460	-142	1313
37.1	1381	1462	-81	1313
37.12	1399	1465	-66	1313
37.14	1342	1467	-125	1312
37.16	1387	1469	-82	1312
37.18	1397	1472	-75	1312
37.2	1375	1474	-99	1311
37.22	1343	1477	-134	1311
37.24	1352	1480	-128	1311
37.26	1283	1482	-199	1310
37.28	1408	1485	-77	1310
37.3	1403	1488	-85	1310
37.32	1353	1491	-138	1309
37.34	1400	1494	-94	1309
37.36	1383	1497	-114	1309
37.38	1360	1501	-141	1308
37.4	1413	1504	-91	1308
37.42	1396	1508	-112	1308
37.44	1356	1511	-155	1307
37.46	1387	1515	-128	1307
37.48	1371	1519	-148	1306
37.5	1401	1523	-122	1306
37.52	1398	1528	-130	1306
37.54	1451	1532	-81	1305
37.56	1455	1536	-81	1305
37.58	1423	1541	-118	1305
37.6	1414	1546	-132	1304
37.62	1451	1551	-100	1304
37.64	1427	1556	-129	1303
37.66	1370	1562	-192	1303
37.68	1457	1567	-110	1303
37.7	1375	1573	-198	1302
37.72	1483	1579	-96	1302
37.74	1357	1586	-229	1301
37.76	1482	1592	-110	1301
37.78	1408	1599	-191	1300
37.8	1523	1606	-83	1300
37.82	1489	1614	-125	1300
37.84	1464	1622	-158	1299
37.86	1503	1630	-127	1299
