Repository: jhamlin-ufl/synthesizability

# synthesizability

Data, fits and code for

> G. D. Di Gianluca *et al.*, *Experimental Evaluation of High-Throughput Structure Predictions*,
> [arXiv:2611.09671](https://arxiv.org/abs/2611.09671) (2026).

We arc-melted 34 ternary compounds predicted to be stable or nearly stable and identified the
phases that formed by powder X-ray diffraction and Rietveld refinement.

## Contents

| Path | What it holds |
|---|---|
| `Supplement.pdf` | the Supplementary Information |
| `samples/` | one folder per target, named by its formula in Table 1: synthesis records, X-ray scans and GSAS-II fits |
| `tables/` | the targets, buttons, scans and fits as CSV tables; the candidate lists |
| `computed/` | P_disorder and the dynamical-stability (phonon) results |
| `databases/` | OQMD, Materials Project and Alexandria entries for each chemical system, and the search-match structures |
| `instruments/` | GSAS-II instrument profiles of the two diffractometers |
| `results/` | the generated tables and figures |
| `workflow/` | the pipeline (`Snakefile`), its scripts and library code |

## Finding a sample

Open `samples/<formula>/README.md`, for example `samples/ZrPt5Si/README.md`. It gives the Table 1
row and outcome, the buttons and scans, the fit of record and the contrast fits, and where the
database entries for the chemical system are. `samples/README.md` explains the file formats and
how to rerun a fit.

## Not included

ICDD PDF-5+ cards and MDI JADE work files are licensed and not redistributed. No deposited fit
uses an ICDD card. `samples/EXCLUDED.md` lists the files left out.

File: data/raw/0542_HM_MoTi2Ta/0542_XRD_fit.txt (part 1 of 4)
HardwareIndicator=65519
Wavelength = 1.54059Å, !5.0°/120.0°/0.02°/1(s), I(p)=13032/899, Cu(45kV,40mA), Tuesday, March 31, 2026, 1:20 PM
Angle	I(o)	I(c)	I(d)	I(b)
5.0	3452	3489	-37	3479
5.02	3531	3493	38	3483
5.04	3556	3497	59	3487
5.06	3457	3501	-44	3492
5.08	3447	3506	-59	3496
5.1	3530	3510	20	3500
5.12	3559	3514	45	3505
5.14	3593	3519	74	3509
5.16	3498	3523	-25	3513
5.18	3586	3527	59	3518
5.2	3569	3532	37	3522
5.22	3466	3536	-70	3526
5.24	3643	3540	103	3530
5.26	3559	3545	14	3535
5.28	3462	3549	-87	3539
5.3	3546	3553	-7	3544
5.32	3492	3558	-66	3548
5.34	3595	3562	33	3552
5.36	3491	3566	-75	3557
5.38	3580	3571	9	3561
5.4	3586	3575	11	3566
5.42	3529	3580	-51	3570
5.44	3651	3584	67	3574
5.46	3503	3589	-86	3579
5.48	3529	3593	-64	3583
5.5	3517	3598	-81	3588
5.52	3595	3602	-7	3592
5.54	3525	3607	-82	3597
5.56	3562	3611	-49	3602
5.58	3600	3616	-16	3606
5.6	3619	3620	-1	3611
5.62	3598	3625	-27	3615
5.64	3702	3630	72	3620
5.66	3599	3634	-35	3625
5.68	3645	3639	6	3629
5.7	3687	3644	43	3634
5.72	3663	3648	15	3639
5.74	3518	3653	-135	3644
5.76	3614	3658	-44	3648
5.78	3716	3663	53	3653
5.8	3720	3668	52	3658
5.82	3604	3673	-69	3663
5.84	3711	3678	33	3668
5.86	3628	3682	-54	3673
5.88	3682	3687	-5	3678
5.9	3685	3692	-7	3683
5.92	3653	3698	-45	3688
5.94	3745	3703	42	3693
5.96	3749	3708	41	3698
5.98	3721	3713	8	3703
6.0	3757	3718	39	3708
6.02	3837	3723	114	3714
6.04	3707	3728	-21	3719
6.06	3754	3734	20	3724
6.08	3640	3739	-99	3729
6.1	3835	3744	91	3735
6.12	3784	3750	34	3740
6.14	3658	3755	-97	3746
6.16	3835	3761	74	3751
6.18	3779	3766	13	3757
6.2	3859	3772	87	3762
6.22	3751	3778	-27	3768
6.24	3758	3783	-25	3774
6.26	3709	3789	-80	3779
6.28	3647	3795	-148	3785
6.3	3747	3801	-54	3791
6.32	3783	3806	-23	3797
6.34	3856	3812	44	3803
6.36	3824	3818	6	3808
6.38	3899	3824	75	3814
6.4	3858	3830	28	3821
6.42	3898	3836	62	3827
6.44	3921	3843	78	3833
6.46	3880	3849	31	3839
6.48	3731	3855	-124	3845
6.5	3917	3861	56	3852
6.52	3972	3868	104	3858
6.54	3903	3874	29	3864
6.56	3925	3881	44	3871
6.58	3891	3887	4	3877
6.6	3961	3894	67	3884
6.62	3805	3900	-95	3891
6.64	4000	3907	93	3897
6.66	3978	3914	64	3904
6.68	3971	3921	50	3911
6.7	3919	3928	-9	3918
6.72	3958	3935	23	3925
6.74	3977	3942	35	3932
6.76	4032	3949	83	3939
6.78	4034	3956	78	3946
6.8	3980	3963	17	3953
6.82	3996	3970	26	3961
6.84	3950	3978	-28	3968
6.86	4032	3985	47	3975
6.88	4060	3992	68	3983
6.9	4049	4000	49	3990
6.92	4023	4008	15	3998
6.94	4046	4015	31	4006
6.96	4071	4023	48	4013
6.98	4063	4031	32	4021
7.0	3970	4039	-69	4029
7.02	4172	4047	125	4037
7.04	3976	4055	-79	4045
7.06	4110	4063	47	4053
7.08	4200	4071	129	4061
7.1	4067	4079	-12	4070
7.12	4153	4088	65	4078
7.14	4195	4096	99	4087
7.16	4145	4105	40	4095
7.18	4204	4113	91	4104
7.2	4215	4122	93	4112
7.22	4096	4131	-35	4121
7.24	4122	4140	-18	4130
7.26	4248	4149	99	4139
7.28	4185	4158	27	4148
7.3	4220	4167	53	4157
7.32	4184	4176	8	4166
7.34	4229	4185	44	4175
7.36	4098	4194	-96	4185
7.38	4268	4204	64	4194
7.4	4251	4213	38	4204
7.42	4260	4223	37	4213
7.44	4172	4233	-61	4223
7.46	4145	4243	-98	4233
7.48	4200	4253	-53	4243
7.5	4297	4263	34	4253
7.52	4277	4273	4	4263
7.54	4245	4283	-38	4273
7.56	4304	4293	11	4283
7.58	4261	4304	-43	4294
7.6	4319	4314	5	4304
7.62	4434	4325	109	4315
7.64	4381	4335	46	4326
7.66	4216	4346	-130	4336
7.68	4377	4357	20	4347
7.7	4422	4368	54	4358
7.72	4411	4379	32	4369
7.74	4383	4390	-7	4381
7.76	4425	4402	23	4392
7.78	4476	4413	63	4403
7.8	4424	4425	-1	4415
7.82	4410	4436	-26	4427
7.84	4434	4448	-14	4438
7.86	4438	4460	-22	4450
7.88	4469	4472	-3	4462
7.9	4453	4484	-31	4474
7.92	4472	4496	-24	4486
7.94	4429	4509	-80	4499
7.96	4499	4521	-22	4511
7.98	4375	4534	-159	4524
8.0	4575	4546	29	4536
8.02	4610	4559	51	4549
8.04	4569	4572	-3	4562
8.06	4549	4585	-36	4575
8.08	4634	4598	36	4588
8.1	4617	4611	6	4602
8.12	4736	4625	111	4615
8.14	4657	4638	19	4629
8.16	4721	4652	69	4642
8.18	4530	4666	-136	4656
8.2	4657	4680	-23	4670
8.22	4677	4694	-17	4684
8.24	4584	4708	-124	4698
8.26	4560	4722	-162	4712
8.28	4786	4736	50	4727
8.3	4801	4751	50	4741
8.32	4629	4766	-137	4756
8.34	4707	4780	-73	4771
8.36	4691	4795	-104	4786
8.38	4759	4810	-51	4801
8.4	4759	4826	-67	4816
8.42	4712	4841	-129	4831
8.44	4736	4857	-121	4847
8.46	4837	4872	-35	4862
8.48	4746	4888	-142	4878
8.5	4896	4904	-8	4894
8.52	4806	4920	-114	4910
8.54	4867	4936	-69	4926
8.56	4945	4952	-7	4943
8.58	4817	4969	-152	4959
8.6	4912	4985	-73	4976
8.62	4904	5002	-98	4993
8.64	4929	5019	-90	5010
8.66	5006	5036	-30	5027
8.68	5125	5054	71	5044
8.7	4926	5071	-145	5062
8.72	5158	5089	69	5080
8.74	5036	5107	-71	5098
8.76	5022	5126	-104	5116
8.78	4994	5145	-151	5135
8.8	5082	5164	-82	5154
8.82	4954	5183	-229	5173
8.84	5248	5203	45	5193
8.86	5122	5223	-101	5213
8.88	5158	5243	-85	5233
8.9	5285	5264	21	5254
8.92	5131	5285	-154	5276
8.94	5154	5307	-153	5297
8.96	5392	5329	63	5319
8.98	5285	5352	-67	5342
9.0	5313	5375	-62	5365
9.02	5287	5399	-112	5389
9.04	5341	5423	-82	5413
9.06	5388	5447	-59	5438
9.08	5440	5472	-32	5463
9.1	5517	5498	19	5489
9.12	5528	5525	3	5515
9.14	5485	5552	-67	5542
9.16	5656	5579	77	5569
9.18	5575	5607	-32	5598
9.2	5589	5636	-47	5626
9.22	5612	5666	-54	5656
9.24	5622	5696	-74	5686
9.26	5578	5727	-149	5717
9.28	5626	5758	-132	5749
9.3	5692	5791	-99	5781
9.32	5654	5824	-170	5814
9.34	5872	5858	14	5848
9.36	5673	5892	-219	5882
9.38	5919	5928	-9	5918
9.4	5862	5964	-102	5954
9.42	5996	6001	-5	5991
9.44	6134	6039	95	6029
9.46	5943	6078	-135	6068
9.48	6003	6117	-114	6108
9.5	6024	6158	-134	6148
9.52	5981	6199	-218	6190
9.54	6161	6242	-81	6232
9.56	6185	6285	-100	6275
9.58	6132	6329	-197	6320
9.6	6073	6375	-302	6365
9.62	6242	6421	-179	6411
9.64	6193	6468	-275	6459
9.66	6466	6517	-51	6507
9.68	6325	6566	-241	6556
9.7	6415	6617	-202	6607
9.72	6598	6668	-70	6658
9.74	6514	6721	-207	6711
9.76	6696	6775	-79	6765
9.78	6741	6829	-88	6820
9.8	6732	6885	-153	6876
9.82	6747	6943	-196	6933
9.84	6751	7001	-250	6991
9.86	6779	7061	-282	7051
9.88	6823	7121	-298	7112
9.9	6898	7183	-285	7174
9.92	6995	7247	-252	7237
9.94	7043	7311	-268	7301
9.96	7029	7377	-348	7367
9.98	7165	7444	-279	7434
10.0	7123	7512	-389	7502
10.02	7298	7581	-283	7571
10.04	7478	7651	-173	7642
10.06	7284	7723	-439	7713
10.08	7515	7795	-280	7785
10.1	7541	7868	-327	7859
10.12	7534	7942	-408	7933
10.14	7572	8017	-445	8008
10.16	7653	8093	-440	8083
10.18	7808	8170	-362	8160
10.2	7699	8247	-548	8237
10.22	7971	8325	-354	8315
10.24	7966	8403	-437	8394
10.26	8144	8482	-338	8473
10.28	8091	8562	-471	8552
10.3	8059	8642	-583	8633
10.32	8305	8723	-418	8713
10.34	8319	8804	-485	8794
10.36	8544	8886	-342	8876
10.38	8395	8968	-573	8958
10.4	8532	9050	-518	9040
10.42	8677	9132	-455	9122
10.44	8709	9215	-506	9205
10.46	8883	9297	-414	9288
10.48	8783	9380	-597	9371
10.5	8939	9463	-524	9454
10.52	9200	9546	-346	9537
10.54	9045	9629	-584	9620
10.56	9185	9712	-527	9703
10.58	9158	9795	-637	9786
10.6	9363	9878	-515	9868
10.62	9577	9961	-384	9951
10.64	9501	10043	-542	10033
10.66	9614	10125	-511	10115
10.68	9553	10207	-654	10197
10.7	9886	10289	-403	10279
10.72	10110	10370	-260	10360
10.74	9922	10450	-528	10441
10.76	9923	10531	-608	10521
10.78	10154	10610	-456	10601
10.8	10236	10689	-453	10680
10.82	10310	10768	-458	10758
10.84	10079	10846	-767	10836
10.86	10514	10923	-409	10913
10.88	10405	11000	-595	10990
10.9	10744	11075	-331	11066
10.92	10540	11150	-610	11141
10.94	10763	11225	-462	11215
10.96	10837	11298	-461	11288
10.98	11163	11370	-207	11360
11.0	11102	11441	-339	11432
11.02	11048	11512	-464	11502
11.04	11331	11581	-250	11571
11.06	11314	11649	-335	11639
11.08	11276	11716	-440	11706
11.1	11462	11782	-320	11772
11.12	11688	11846	-158	11836
11.14	11527	11909	-382	11900
11.16	11592	11971	-379	11962
11.18	11549	12032	-483	12022
11.2	11824	12091	-267	12081
11.22	11797	12149	-352	12139
11.24	11738	12205	-467	12195
11.26	12008	12260	-252	12250
11.28	11885	12313	-428	12303
11.3	12179	12365	-186	12355
11.32	12100	12414	-314	12405
11.34	12303	12463	-160	12453
11.36	12524	12509	15	12499
11.38	12151	12554	-403	12544
11.4	12313	12596	-283	12587
11.42	12491	12637	-146	12628
11.44	12528	12676	-148	12667
11.46	12685	12714	-29	12704
11.48	12332	12749	-417	12739
11.5	12633	12782	-149	12772
11.52	12600	12813	-213	12803
11.54	12749	12841	-92	12832
11.56	12759	12868	-109	12858
11.58	12793	12892	-99	12883
11.6	12818	12915	-97	12905
11.62	12812	12935	-123	12925
11.64	12878	12952	-74	12943
11.66	12630	12968	-338	12958
11.68	12757	12981	-224	12971
11.7	12870	12992	-122	12982
11.72	13032	13001	31	12992
11.74	12706	13008	-302	12998
11.76	12761	13013	-252	13003
11.78	12845	13016	-171	13006
11.8	12813	13017	-204	13007
11.82	12952	13016	-64	13006
11.84	12876	13013	-137	13003
11.86	12922	13008	-86	12998
11.88	12806	13001	-195	12991
11.9	12806	12992	-186	12982
11.92	12870	12981	-111	12972
11.94	12885	12969	-84	12959
11.96	12838	12955	-117	12945
11.98	12923	12939	-16	12929
12.0	12723	12921	-198	12912
12.02	12726	12902	-176	12892
12.04	12787	12881	-94	12871
12.06	12793	12859	-66	12849
12.08	12708	12834	-126	12825
12.1	12820	12809	11	12799
12.12	12772	12781	-9	12772
12.14	12843	12753	90	12743
12.16	12511	12722	-211	12713
12.18	12539	12691	-152	12681
12.2	12482	12658	-176	12648
12.22	12575	12623	-48	12614
12.24	12301	12587	-286	12578
12.26	12555	12550	5	12540
12.28	12294	12512	-218	12502
12.3	12263	12472	-209	12462
12.32	12018	12431	-413	12421
12.34	11970	12389	-419	12379
12.36	12096	12345	-249	12336
12.38	11955	12301	-346	12291
12.4	12087	12255	-168	12245
12.42	11941	12208	-267	12199
12.44	11819	12160	-341	12151
12.46	11871	12112	-241	12102
12.48	11702	12062	-360	12052
12.5	11788	12011	-223	12001
12.52	11605	11959	-354	11949
12.54	11770	11906	-136	11897
12.56	11541	11853	-312	11843
12.58	11486	11798	-312	11788
12.6	11224	11743	-519	11733
12.62	11315	11687	-372	11677
12.64	11103	11630	-527	11620
12.66	11358	11572	-214	11562
12.68	11189	11514	-325	11504
12.7	11025	11455	-430	11445
12.72	11066	11395	-329	11385
12.74	11041	11334	-293	11325
12.76	10891	11273	-382	11264
12.78	10914	11212	-298	11202
12.8	10966	11150	-184	11140
12.82	10659	11087	-428	11078
12.84	10488	11024	-536	11014
12.86	10768	10961	-193	10951
12.88	10657	10897	-240	10887
12.9	10685	10832	-147	10823
12.92	10383	10768	-385	10758
12.94	10210	10703	-493	10693
12.96	10229	10637	-408	10627
12.98	10360	10572	-212	10562
13.0	10060	10506	-446	10496
13.02	10146	10440	-294	10430
13.04	9965	10373	-408	10364
13.06	10081	10307	-226	10297
13.08	9800	10240	-440	10230
13.1	9958	10173	-215	10164
13.12	9897	10107	-210	10097
13.14	9823	10040	-217	10030
13.16	9676	9973	-297	9963
13.18	9885	9906	-21	9897
13.2	9365	9839	-474	9830
13.22	9617	9773	-156	9763
13.24	9578	9706	-128	9696
13.26	9386	9640	-254	9630
13.28	9334	9573	-239	9564
13.3	9305	9507	-202	9497
13.32	9059	9441	-382	9432
13.34	9156	9376	-220	9366
13.36	9001	9310	-309	9301
13.38	8965	9245	-280	9235
13.4	9006	9180	-174	9171
13.42	8906	9116	-210	9106
13.44	9136	9052	84	9042
13.46	8942	8988	-46	8979
13.48	8937	8925	12	8916
13.5	8802	8863	-61	8853
13.52	8692	8801	-109	8791
13.54	8586	8739	-153	8729
13.56	8745	8678	67	8668
13.58	8642	8618	24	8608
13.6	8550	8558	-8	8548
13.62	8473	8499	-26	8489
13.64	8485	8440	45	8430
13.66	8549	8382	167	8373
13.68	8293	8325	-32	8316
13.7	8248	8269	-21	8260
13.72	8278	8214	64	8204
13.74	8277	8159	118	8150
13.76	8243	8106	137	8096
13.78	8154	8053	101	8043
13.8	8032	8001	31	7991
13.82	7926	7949	-23	7940
13.84	8007	7899	108	7889
13.86	7882	7849	33	7840
13.88	8047	7801	246	7791
13.9	7877	7753	124	7743
13.92	7787	7705	82	7696
13.94	7839	7659	180	7649
13.96	7739	7613	126	7603
13.98	7792	7568	224	7559
14.0	7729	7524	205	7514
14.02	7527	7481	46	7471
14.04	7637	7438	199	7428
14.06	7617	7396	221	7386
14.08	7572	7355	217	7345
14.1	7304	7314	-10	7304
14.12	7479	7274	205	7264
14.14	7452	7235	217	7225
14.16	7300	7196	104	7186
14.18	7247	7158	89	7149
14.2	7223	7121	102	7111
14.22	7301	7084	217	7075
14.24	7085	7048	37	7039
14.26	7363	7013	350	7003
14.28	7149	6978	171	6969
14.3	7030	6944	86	6934
14.32	7136	6911	225	6901
14.34	6975	6878	97	6868
14.36	7128	6845	283	6836
14.38	7106	6814	292	6804
14.4	6936	6782	154	6773
14.42	6843	6752	91	6742
14.44	7094	6722	372	6712
14.46	7009	6692	317	6682
14.48	6862	6663	199	6653
14.5	6754	6634	120	6625
14.52	6716	6606	110	6596
14.54	6881	6579	302	6569
14.56	6853	6552	301	6542
14.58	6739	6525	214	6515
14.6	6853	6499	354	6489
14.62	6538	6473	65	6464
14.64	6651	6448	203	6438
14.66	6736	6423	313	6414
14.68	6799	6399	400	6389
14.7	6473	6375	98	6365
14.72	6433	6352	81	6342
14.74	6406	6328	78	6319
14.76	6479	6306	173	6296
14.78	6568	6283	285	6274
14.8	6587	6262	325	6252
14.82	6438	6240	198	6230
14.84	6364	6219	145	6209
14.86	6403	6198	205	6188
14.88	6283	6177	106	6168
14.9	6475	6157	318	6148
14.92	6345	6137	208	6128
14.94	6425	6118	307	6108
14.96	6266	6099	167	6089
14.98	6196	6080	116	6070
15.0	6184	6061	123	6051
15.02	6053	6043	10	6033
15.04	6002	6025	-23	6015
15.06	6254	6007	247	5997
15.08	6177	5989	188	5980
15.1	6057	5972	85	5962
15.12	6096	5955	141	5945
15.14	6069	5938	131	5928
15.16	6176	5921	255	5912
15.18	6228	5905	323	5895
15.2	6024	5889	135	5879
15.22	5880	5873	8	5863
15.24	5927	5857	70	5847
15.26	5993	5841	152	5831
15.28	5977	5825	152	5816
15.3	5841	5810	31	5800
15.32	5967	5795	172	5785
15.34	5863	5779	84	5770
15.36	6026	5764	262	5755
15.38	5750	5750	0	5740
15.4	5882	5735	147	5725
15.42	5885	5720	165	5710
15.44	5748	5706	42	5696
15.46	5643	5691	-48	5682
15.48	5753	5677	76	5667
15.5	5621	5663	-42	5653
15.52	5788	5649	139	5639
15.54	5677	5635	42	5625
15.56	5868	5621	247	5612
15.58	5657	5608	49	5598
15.6	5653	5594	59	5584
15.62	5581	5581	0	5571
15.64	5609	5568	41	5558
15.66	5574	5554	20	5545
15.68	5598	5541	57	5532
15.7	5479	5529	-50	5519
15.72	5543	5516	27	5506
15.74	5586	5503	83	5494
15.76	5587	5491	96	5481
15.78	5537	5478	59	5469
15.8	5441	5466	-25	5456
15.82	5541	5454	87	5444
15.84	5429	5442	-13	5432
15.86	5481	5430	51	5420
15.88	5504	5418	86	5409
15.9	5471	5407	64	5397
15.92	5452	5395	57	5385
15.94	5420	5384	36	5374
15.96	5499	5373	126	5363
15.98	5434	5361	73	5352
16.0	5371	5350	21	5341
16.02	5368	5339	29	5330
16.04	5391	5329	62	5319
16.06	5305	5318	-13	5308
16.08	5251	5307	-56	5298
16.1	5307	5297	10	5287
16.12	5183	5287	-104	5277
16.14	5311	5276	35	5267
16.16	5371	5266	105	5256
16.18	5295	5256	39	5246
16.2	5300	5246	54	5237
16.22	5326	5237	89	5227
16.24	5216	5227	-11	5217
16.26	5264	5217	47	5208
16.28	5274	5208	66	5198
16.3	5137	5199	-62	5189
16.32	5243	5189	54	5180
16.34	5065	5180	-115	5171
16.36	5235	5171	64	5162
16.38	5122	5163	-41	5153
16.4	5259	5154	105	5144
16.42	5154	5145	9	5136
16.44	5048	5137	-89	5127
16.46	5139	5128	11	5119
16.48	5064	5120	-56	5110
16.5	5080	5112	-32	5102
16.52	5092	5104	-12	5094
16.54	5084	5096	-12	5086
16.56	4869	5088	-219	5078
16.58	5153	5080	73	5071
16.6	5131	5073	58	5063
16.62	5079	5065	14	5055
16.64	5170	5058	112	5048
16.66	5099	5050	49	5041
16.68	4961	5043	-82	5033
16.7	5056	5036	20	5026
16.72	4972	5029	-57	5019
16.74	5026	5022	4	5012
16.76	4948	5015	-67	5006
16.78	5026	5009	17	4999
16.8	5165	5002	163	4992
16.82	5098	4996	102	4986
16.84	4983	4989	-6	4980
16.86	4948	4983	-35	4973
16.88	5034	4977	57	4967
16.9	5094	4971	123	4961
16.92	4972	4965	7	4955
16.94	4876	4959	-83	4949
16.96	4977	4953	24	4944
16.98	4941	4948	-7	4938
17.0	5019	4942	77	4933
17.02	4888	4937	-49	4927
17.04	5021	4932	89	4922
17.06	4880	4926	-46	4917
17.08	4859	4921	-62	4912
17.1	4987	4916	71	4907
17.12	4930	4911	19	4902
17.14	4905	4907	-2	4897
17.16	4918	4902	16	4892
17.18	4925	4897	28	4887
17.2	4975	4893	82	4883
17.22	4961	4888	73	4879
17.24	4949	4884	65	4874
17.26	4828	4880	-52	4870
17.28	4854	4876	-22	4866
17.3	4826	4872	-46	4862
17.32	4956	4868	88	4858
17.34	4965	4864	101	4854
17.36	4896	4860	36	4850
17.38	4857	4856	1	4847
17.4	4869	4853	16	4843
17.42	4847	4849	-2	4840
17.44	4820	4846	-26	4836
17.46	4837	4843	-6	4833
17.48	4928	4840	88	4830
17.5	4831	4836	-5	4827
17.52	4697	4834	-137	4824
17.54	4877	4831	46	4821
17.56	4817	4828	-11	4818
17.58	4993	4825	168	4815
17.6	4796	4823	-27	4813
17.62	4911	4820	91	4810
17.64	4878	4818	60	4808
17.66	4788	4815	-27	4805
17.68	4886	4813	73	4803
17.7	4849	4811	38	4801
17.72	4979	4809	170	4799
17.74	4829	4807	22	4797
17.76	4813	4805	8	4795
17.78	4745	4803	-58	4793
17.8	4847	4801	46	4792
17.82	4830	4800	30	4790
17.84	4938	4798	140	4788
17.86	4758	4797	-39	4787
17.88	4757	4795	-38	4786
17.9	4835	4794	41	4784
17.92	4910	4793	117	4783
17.94	4816	4792	24	4782
17.96	4799	4790	9	4781
17.98	4829	4789	40	4780
18.0	4932	4789	143	4779
18.02	4855	4788	67	4778
18.04	4745	4787	-42	4777
18.06	4764	4786	-22	4776
18.08	4926	4786	140	4776
18.1	4843	4785	58	4775
18.12	4901	4784	117	4775
18.14	4753	4784	-31	4774
18.16	4848	4784	64	4774
18.18	4674	4783	-109	4774
18.2	4967	4783	184	4774
18.22	4795	4783	12	4773
18.24	4808	4783	25	4773
18.26	4815	4783	32	4773
18.28	4762	4783	-21	4773
18.3	4885	4783	102	4773
18.32	4773	4783	-10	4774
18.34	4839	4784	55	4774
18.36	4799	4784	15	4774
18.38	4800	4784	16	4774
18.4	4828	4785	43	4775
18.42	4844	4785	59	4775
18.44	4845	4786	59	4776
18.46	4968	4786	182	4776
18.48	4852	4787	65	4777
18.5	4867	4787	80	4778
18.52	4693	4788	-95	4778
18.54	4841	4789	52	4779
18.56	4888	4790	98	4780
18.58	4788	4791	-3	4781
18.6	4891	4792	99	4782
18.62	4857	4793	64	4783
18.64	4789	4794	-5	4784
18.66	4895	4795	100	4785
18.68	4792	4796	-4	4786
18.7	4894	4797	97	4787
18.72	4948	4798	150	4789
18.74	4791	4800	-9	4790
18.76	4827	4801	26	4791
18.78	4818	4802	16	4793
18.8	4915	4804	111	4794
18.82	4850	4805	45	4795
18.84	4908	4807	101	4797
18.86	4731	4808	-77	4798
18.88	4848	4810	38	4800
18.9	4800	4811	-11	4801
18.92	4807	4813	-6	4803
18.94	4619	4814	-195	4805
18.96	4839	4816	23	4806
18.98	4885	4818	67	4808
19.0	4876	4820	56	4810
19.02	4802	4821	-19	4812
19.04	4890	4823	67	4813
19.06	4867	4825	42	4815
19.08	4782	4827	-45	4817
19.1	5019	4829	190	4819
19.12	4849	4831	18	4821
19.14	4870	4833	37	4823
19.16	4961	4835	126	4825
19.18	4784	4837	-53	4827
19.2	4856	4839	17	4829
19.22	4857	4841	16	4831
19.24	4844	4843	1	4833
19.26	4859	4845	14	4835
19.28	4909	4847	62	4837
19.3	4786	4849	-63	4839
19.32	4895	4851	44	4842
19.34	4972	4853	119	4844
19.36	4903	4856	47	4846
19.38	4730	4858	-128	4848
19.4	4852	4860	-8	4850
19.42	4986	4862	124	4852
19.44	4822	4864	-42	4855
19.46	4946	4867	79	4857
19.48	4912	4869	43	4859
19.5	5005	4871	134	4862
19.52	4968	4874	95	4864
19.54	4946	4876	70	4866
19.56	4909	4878	31	4868
19.58	4917	4880	37	4871
19.6	4913	4883	30	4873
19.62	4934	4885	49	4875
19.64	4979	4887	92	4878
19.66	5017	4890	127	4880
19.68	4889	4892	-3	4882
19.7	5002	4894	108	4885
19.72	5033	4897	136	4887
19.74	4976	4899	77	4889
19.76	4871	4901	-30	4892
19.78	4864	4904	-40	4894
19.8	4949	4906	43	4896
19.82	4874	4908	-34	4898
19.84	4886	4910	-24	4901
19.86	4965	4913	52	4903
19.88	4893	4915	-22	4905
19.9	4974	4917	57	4908
19.92	4996	4920	76	4910
19.94	4886	4922	-36	4912
19.96	5027	4924	103	4914
19.98	4959	4926	33	4917
20.0	4866	4929	-63	4919
20.02	4983	4931	52	4921
20.04	4921	4933	-12	4923
20.06	4813	4935	-122	4926
20.08	5014	4937	77	4928
20.1	4966	4940	26	4930
20.12	4958	4942	16	4932
20.14	5008	4944	64	4934
20.16	4866	4946	-80	4936
20.18	5011	4948	63	4938
20.2	5029	4950	79	4940
20.22	4963	4952	11	4943
20.24	4842	4954	-112	4945
20.26	4850	4956	-106	4947
20.28	4983	4958	25	4949
20.3	5078	4960	118	4951
20.32	4903	4962	-59	4952
20.34	5050	4964	86	4954
20.36	5007	4966	41	4956
20.38	5170	4968	202	4958
20.4	4943	4970	-27	4960
20.42	4886	4971	-85	4962
20.44	5020	4973	47	4963
20.46	4906	4975	-69	4965
20.48	5159	4977	182	4967
20.5	4963	4978	-15	4968
20.52	5004	4980	24	4970
20.54	4983	4981	2	4972
20.56	4895	4983	-88	4973
20.58	4945	4984	-39	4975
20.6	4939	4986	-47	4976
20.62	4991	4987	4	4978
20.64	4941	4989	-48	4979
20.66	4977	4990	-13	4980
20.68	4940	4991	-51	4982
20.7	5038	4993	45	4983
20.72	4974	4994	-20	4984
20.74	4948	4995	-47	4985
20.76	5089	4996	93	4987
20.78	5016	4997	19	4988
20.8	4903	4998	-95	4989
20.82	5001	4999	2	4990
20.84	4960	5000	-40	4991
20.86	5010	5001	9	4992
20.88	4990	5002	-12	4992
20.9	4868	5003	-135	4993
20.92	4835	5004	-169	4994
20.94	4956	5004	-48	4995
20.96	4964	5005	-41	4995
20.98	4979	5006	-27	4996
21.0	4947	5006	-59	4996
21.02	5035	5007	28	4997
21.04	4947	5008	-61	4997
21.06	4913	5008	-95	4998
21.08	4953	5009	-56	4998
21.1	4837	5009	-172	4998
21.12	4940	5009	-69	4998
21.14	5072	5009	63	4999
21.16	4978	5009	-31	4999
21.18	4956	5009	-53	4999
21.2	5028	5009	19	4998
21.22	4782	5009	-227	4998
21.24	4939	5009	-70	4998
21.26	4847	5009	-162	4998
21.28	4938	5008	-70	4998
21.3	4865	5008	-143	4997
21.32	4875	5008	-133	4997
21.34	5031	5007	24	4996
21.36	5002	5006	-4	4995
21.38	5022	5006	16	4995
21.4	4841	5005	-164	4994
21.42	4919	5004	-85	4993
21.44	4958	5003	-45	4992
21.46	4854	5002	-148	4991
21.48	4942	5001	-59	4990
21.5	4902	5000	-98	4989
21.52	4957	4999	-42	4988
21.54	4893	4998	-105	4987
21.56	4842	4996	-154	4985
21.58	4994	4995	-1	4984
21.6	4896	4993	-97	4982
21.62	4900	4992	-92	4981
21.64	4760	4990	-230	4979
21.66	4900	4989	-89	4978
21.68	4857	4987	-130	4976
21.7	4954	4985	-31	4974
21.72	4875	4983	-108	4972
21.74	5030	4981	49	4970
21.76	4872	4979	-107	4968
21.78	4979	4977	2	4966
21.8	4877	4975	-98	4964
21.82	5053	4973	80	4962
21.84	4975	4971	4	4960
21.86	5085	4968	117	4957
21.88	4883	4966	-83	4955
21.9	4973	4964	9	4953
21.92	4844	4961	-117	4950
21.94	4927	4959	-32	4947
21.96	4858	4956	-98	4945
21.98	4842	4953	-111	4942
22.0	4867	4950	-83	4939
22.02	4848	4948	-100	4937
22.04	4892	4945	-53	4934
22.06	4836	4942	-106	4931
22.08	4747	4939	-192	4928
22.1	4818	4936	-118	4925
22.12	4761	4933	-172	4922
22.14	4850	4930	-80	4918
22.16	4765	4926	-161	4915
22.18	4783	4923	-140	4912
22.2	4875	4920	-45	4909
22.22	4855	4916	-61	4905
22.24	4835	4913	-78	4902
22.26	4804	4909	-105	4898
22.28	4701	4906	-205	4895
22.3	4749	4902	-153	4891
22.32	4790	4898	-108	4887
22.34	4735	4895	-160	4884
22.36	4874	4891	-17	4880
22.38	4745	4887	-142	4876
22.4	4803	4883	-80	4872
22.42	4748	4879	-131	4868
22.44	4641	4875	-234	4864
22.46	4737	4871	-134	4860
22.48	4812	4867	-55	4856
22.5	4766	4863	-97	4852
22.52	4706	4859	-153	4848
22.54	4683	4854	-171	4843
22.56	4709	4850	-141	4839
22.58	4876	4846	30	4835
22.6	4794	4841	-47	4830
22.62	4704	4837	-133	4826
22.64	4793	4832	-39	4821
22.66	4612	4828	-216	4817
22.68	4811	4823	-12	4812
22.7	4661	4818	-157	4807
22.72	4707	4814	-107	4803
22.74	4750	4809	-59	4798
22.76	4624	4804	-180	4793
22.78	4528	4799	-271	4788
22.8	4767	4794	-27	4783
22.82	4703	4790	-87	4778
22.84	4545	4785	-240	4773
22.86	4523	4780	-257	4768
22.88	4687	4774	-87	4763
22.9	4630	4769	-139	4758
22.92	4634	4764	-130	4753
22.94	4740	4759	-19	4748
22.96	4657	4754	-97	4742
22.98	4682	4748	-66	4737
23.0	4630	4743	-113	4732
23.02	4585	4738	-153	4726
23.04	4538	4732	-194	4721
23.06	4538	4727	-189	4716
23.08	4487	4721	-234	4710
23.1	4665	4716	-51	4704
23.12	4628	4710	-82	4699
23.14	4467	4704	-237	4693
23.16	4555	4699	-144	4688
23.18	4601	4693	-92	4682
23.2	4351	4687	-336	4676
23.22	4524	4682	-158	4670
23.24	4392	4676	-284	4664
23.26	4543	4670	-127	4659
23.28	4501	4664	-163	4653
23.3	4406	4658	-252	4647
23.32	4582	4652	-70	4641
23.34	4429	4646	-217	4635
23.36	4397	4640	-243	4629
23.38	4677	4634	43	4623
23.4	4411	4628	-217	4616
23.42	4502	4622	-120	4610
23.44	4574	4615	-41	4604
23.46	4459	4609	-150	4598
23.48	4532	4603	-71	4592
23.5	4577	4597	-20	4585
23.52	4525	4590	-65	4579
23.54	4377	4584	-207	4573
23.56	4493	4577	-84	4566
23.58	4572	4571	1	4560
23.6	4315	4565	-250	4553
23.62	4487	4558	-71	4547
23.64	4330	4552	-222	4540
23.66	4477	4545	-68	4534
23.68	4492	4538	-46	4527
23.7	4378	4532	-154	4520
23.72	4404	4525	-121	4514
23.74	4368	4518	-150	4507
23.76	4311	4512	-201	4500
23.78	4391	4505	-114	4494
23.8	4284	4498	-214	4487
23.82	4305	4491	-186	4480
23.84	4192	4485	-293	4473
23.86	4383	4478	-95	4466
23.88	4202	4471	-269	4459
23.9	4225	4464	-239	4453
23.92	4305	4457	-152	4446
23.94	4393	4450	-57	4439
23.96	4318	4443	-125	4432
23.98	4269	4436	-167	4425
24.0	4263	4429	-166	4418
24.02	4264	4422	-158	4411
24.04	4334	4415	-81	4404
24.06	4300	4408	-108	4396
24.08	4214	4401	-187	4389
24.1	4233	4394	-161	4382
24.12	4252	4386	-134	4375
24.14	4212	4379	-167	4368
24.16	4252	4372	-120	4361
24.18	4239	4365	-126	4353
24.2	4235	4357	-122	4346
24.22	4269	4350	-81	4339
24.24	4260	4343	-83	4331
24.26	4219	4336	-117	4324
24.28	4107	4328	-221	4317
24.3	4211	4321	-110	4309
24.32	4098	4314	-216	4302
24.34	4167	4306	-139	4295
24.36	4209	4299	-90	4287
24.38	4110	4291	-181	4280
24.4	4077	4284	-207	4272
24.42	4154	4276	-122	4265
24.44	4056	4269	-213	4257
24.46	4129	4261	-132	4250
24.48	4115	4254	-139	4242
24.5	4027	4246	-219	4235
24.52	4131	4239	-108	4227
24.54	4047	4231	-184	4220
24.56	4103	4224	-121	4212
24.58	4100	4216	-116	4204
24.6	4079	4208	-129	4197
24.62	4108	4201	-93	4189
24.64	4019	4193	-174	4182
24.66	4081	4186	-105	4174
24.68	4128	4178	-50	4166
24.7	4049	4170	-121	4159
24.72	4296	4163	133	4151
24.74	4066	4155	-89	4143
24.76	4125	4147	-22	4136
24.78	4068	4139	-71	4128
24.8	4028	4132	-104	4120
24.82	4006	4124	-118	4112
24.84	4031	4116	-85	4105
24.86	4107	4108	-1	4097
24.88	4106	4101	5	4089
24.9	3913	4093	-180	4081
24.92	4065	4085	-20	4073
24.94	3973	4077	-104	4066
24.96	4056	4070	-14	4058
24.98	3968	4062	-94	4050
25.0	3900	4054	-154	4042
25.02	4006	4046	-40	4034
25.04	3912	4038	-126	4027
25.06	3876	4030	-154	4019
25.08	3993	4023	-30	4011
25.1	3937	4015	-78	4003
25.12	3794	4007	-213	3995
25.14	3944	3999	-55	3987
25.16	3905	3991	-86	3980
25.18	3924	3983	-59	3972
25.2	3894	3976	-82	3964
25.22	3902	3968	-66	3956
25.24	3851	3960	-109	3948
25.26	3872	3952	-80	3940
25.28	3742	3944	-202	3932
25.3	3928	3936	-8	3924
25.32	3907	3928	-21	3917
25.34	3856	3920	-64	3909
25.36	3936	3913	23	3901
25.38	3854	3905	-51	3893
25.4	3770	3897	-127	3885
25.42	3940	3889	51	3877
25.44	3933	3881	52	3869
25.46	3739	3873	-134	3861
25.48	3842	3865	-23	3854
25.5	3740	3858	-118	3846
25.52	3728	3850	-122	3838
25.54	3774	3842	-68	3830
25.56	3672	3834	-162	3822
25.58	3773	3826	-53	3814
25.6	3749	3818	-69	3806
25.62	3749	3810	-61	3799
25.64	3659	3803	-144	3791
25.66	3742	3795	-53	3783
25.68	3791	3787	4	3775
25.7	3739	3779	-40	3767
25.72	3732	3771	-39	3759
25.74	3673	3764	-91	3752
25.76	3670	3756	-86	3744
25.78	3597	3748	-151	3736
25.8	3697	3740	-43	3728
25.82	3811	3732	79	3720
25.84	3595	3725	-130	3713
25.86	3646	3717	-71	3705
25.88	3656	3709	-53	3697
25.9	3616	3701	-85	3689
25.92	3760	3694	66	3682
25.94	3631	3686	-55	3674
25.96	3633	3678	-45	3666
25.98	3590	3671	-81	3659
26.0	3508	3663	-155	3651
26.02	3618	3655	-37	3643
26.04	3607	3648	-41	3636
26.06	3573	3640	-67	3628
26.08	3563	3632	-69	3620
26.1	3604	3625	-21	3613
26.12	3516	3617	-101	3605
26.14	3594	3609	-15	3597
26.16	3580	3602	-22	3590
26.18	3673	3594	79	3582
26.2	3514	3587	-73	3575
26.22	3521	3579	-58	3567
26.24	3597	3572	25	3560
26.26	3478	3564	-86	3552
26.28	3566	3557	9	3545
26.3	3548	3549	-1	3537
26.32	3532	3542	-10	3530
26.34	3498	3534	-36	3522
26.36	3451	3527	-76	3515
26.38	3513	3520	-7	3507
26.4	3524	3512	12	3500
26.42	3508	3505	3	3493
26.44	3476	3497	-21	3485
26.46	3465	3490	-25	3478
26.48	3462	3483	-21	3471
26.5	3524	3476	48	3463
26.52	3519	3468	51	3456
26.54	3457	3461	-4	3449
26.56	3459	3454	5	3442
26.58	3455	3447	8	3434
26.6	3419	3439	-20	3427
26.62	3444	3432	12	3420
26.64	3357	3425	-68	3413
26.66	3392	3418	-26	3406
26.68	3446	3411	35	3399
26.7	3387	3404	-17	3392
26.72	3354	3397	-43	3385
26.74	3460	3390	70	3378
26.76	3357	3383	-26	3371
26.78	3431	3376	55	3364
26.8	3352	3369	-17	3357
26.82	3367	3362	5	3350
26.84	3330	3355	-25	3343
26.86	3287	3348	-61	3336
26.88	3373	3342	31	3329
26.9	3372	3335	37	3322
26.92	3357	3328	29	3316
26.94	3364	3321	43	3309
26.96	3296	3315	-19	3302
26.98	3368	3308	60	3295
27.0	3234	3301	-67	3289
27.02	3254	3295	-41	3282
27.04	3266	3288	-22	3276
27.06	3225	3281	-56	3269
27.08	3326	3275	51	3262
27.1	3270	3268	2	3256
27.12	3261	3262	-1	3249
27.14	3236	3255	-19	3243
27.16	3342	3249	93	3236
27.18	3249	3242	7	3230
27.2	3251	3236	15	3224
27.22	3157	3230	-73	3217
27.24	3238	3223	15	3211
27.26	3338	3217	121	3205
27.28	3231	3211	20	3198
27.3	3323	3204	119	3192
27.32	3277	3198	79	3186
27.34	3251	3192	59	3180
27.36	3206	3186	20	3173
27.38	3172	3180	-8	3167
27.4	3243	3174	69	3161
27.42	3220	3167	53	3155
27.44	3249	3161	88	3149
27.46	3234	3155	79	3143
27.48	3196	3149	47	3137
27.5	3195	3143	52	3131
27.52	3194	3137	57	3125
27.54	3296	3131	165	3119
27.56	3169	3125	44	3113
27.58	3227	3119	108	3107
27.6	3114	3114	0	3101
27.62	3153	3108	45	3095
27.64	3238	3102	136	3089
27.66	3204	3096	108	3083
27.68	3219	3090	129	3078
27.7	3142	3085	57	3072
27.72	3107	3079	28	3066
27.74	3151	3073	78	3060
27.76	3223	3067	156	3055
27.78	3148	3062	86	3049
27.8	3194	3056	138	3043
27.82	3228	3050	178	3038
27.84	3159	3045	114	3032
27.86	3208	3039	169	3027
27.88	3329	3034	295	3021
27.9	3322	3028	294	3016
27.92	3352	3023	329	3010
27.94	3477	3017	460	3005
27.96	3482	3012	470	2999
27.98	3519	3006	513	2994
28.0	3420	3001	419	2988
28.02	3437	2996	441	2983
28.04	3243	2990	253	2978
28.06	3188	2985	203	2972
28.08	3262	2980	282	2967
28.1	3170	2974	196	2962
28.12	3182	2969	213	2956
28.14	3131	2964	167	2951
28.16	3070	2959	111	2946
28.18	3023	2954	69	2941
28.2	3030	2948	82	2935
28.22	3065	2943	122	2930
28.24	3111	2938	173	2925
28.26	2912	2933	-21	2920
28.28	2944	2928	16	2915
28.3	2894	2923	-29	2910
28.32	2990	2918	72	2905
28.34	2989	2913	76	2900
28.36	2964	2908	56	2895
28.38	2889	2903	-14	2890
28.4	2910	2898	12	2885
28.42	2978	2893	85	2880
28.44	2941	2888	53	2875
28.46	2885	2883	2	2870
28.48	2966	2879	87	2865
28.5	2889	2874	15	2861
28.52	2940	2869	71	2856
28.54	2926	2864	62	2851
28.56	2933	2859	74	2846
28.58	2972	2855	117	2841
28.6	2874	2850	24	2837
28.62	2907	2845	62	2832
28.64	2907	2841	66	2827
28.66	2885	2836	49	2823
28.68	2981	2831	150	2818
28.7	2871	2827	44	2813
28.72	2757	2822	-65	2809
28.74	2941	2818	123	2804
28.76	2808	2813	-5	2800
28.78	2838	2809	30	2795
28.8	2809	2804	5	2791
28.82	2748	2800	-52	2786
28.84	2869	2795	74	2782
28.86	2859	2791	68	2777
28.88	2928	2786	142	2773
28.9	2928	2782	146	2768
28.92	2833	2777	56	2764
28.94	2872	2773	99	2760
28.96	2870	2769	101	2755
28.98	2864	2764	100	2751
29.0	2868	2760	108	2747
29.02	2896	2756	140	2742
29.04	2794	2752	42	2738
29.06	2770	2747	23	2734
29.08	2855	2743	112	2730
29.1	2820	2739	81	2726
29.12	2759	2735	24	2721
29.14	2842	2731	111	2717
29.16	2814	2727	87	2713
29.18	2731	2722	9	2709
29.2	2803	2718	85	2705
29.22	2720	2714	6	2701
29.24	2744	2710	34	2697
29.26	2796	2706	90	2693
29.28	2799	2702	97	2689
29.3	2856	2698	158	2685
29.32	2709	2694	15	2681
29.34	2755	2690	65	2677
29.36	2790	2686	104	2673
29.38	2689	2683	6	2669
29.4	2724	2679	45	2665
29.42	2776	2675	101	2661
29.44	2664	2671	-7	2657
29.46	2840	2667	173	2653
29.48	2780	2663	117	2649
29.5	2647	2659	-12	2646
29.52	2729	2656	73	2642
29.54	2777	2652	125	2638
29.56	2791	2648	143	2634
29.58	2819	2644	175	2631
29.6	2673	2641	32	2627
29.62	2769	2637	132	2623
29.64	2704	2633	71	2619
29.66	2725	2630	95	2616
29.68	2612	2626	-14	2612
29.7	2758	2623	135	2609
29.72	2625	2619	6	2605
29.74	2705	2615	90	2601
29.76	2724	2612	112	2598
29.78	2704	2608	96	2594
29.8	2627	2605	22	2591
29.82	2695	2601	94	2587
29.84	2723	2598	125	2584
29.86	2727	2594	133	2580
29.88	2705	2591	114	2577
29.9	2648	2587	61	2573
29.92	2705	2584	121	2570
29.94	2551	2581	-30	2566
29.96	2539	2577	-38	2563
29.98	2606	2574	32	2560
30.0	2601	2571	30	2556
30.02	2679	2567	112	2553
30.04	2621	2564	57	2550
30.06	2659	2561	98	2546
30.08	2593	2557	36	2543
30.1	2645	2554	91	2540
30.12	2617	2551	66	2536
30.14	2648	2548	100	2533
30.16	2603	2544	59	2530
30.18	2693	2541	152	2527
30.2	2565	2538	27	2524
30.22	2603	2535	68	2520
30.24	2590	2532	58	2517
30.26	2670	2529	141	2514
30.28	2596	2526	70	2511
30.3	2657	2522	135	2508
30.32	2608	2519	89	2505
30.34	2589	2516	73	2502
30.36	2552	2513	39	2499
30.38	2686	2510	176	2496
30.4	2686	2507	179	2493
30.42	2512	2504	8	2490
30.44	2564	2501	63	2487
30.46	2610	2498	112	2484
30.48	2588	2495	93	2481
30.5	2577	2492	85	2478
30.52	2610	2489	121	2475
30.54	2536	2487	49	2472
30.56	2523	2484	39	2469
30.58	2492	2481	11	2466
30.6	2538	2478	60	2463
30.62	2541	2475	66	2460
30.64	2608	2472	136	2457
30.66	2544	2470	74	2455
30.68	2478	2467	11	2452
30.7	2574	2464	110	2449
30.72	2387	2461	-74	2446
30.74	2540	2458	82	2443
30.76	2468	2456	12	2441
30.78	2575	2453	122	2438
30.8	2534	2450	84	2435
30.82	2502	2448	54	2432
30.84	2531	2445	86	2430
30.86	2480	2442	38	2427
30.88	2538	2440	98	2424
30.9	2543	2437	106	2422
30.92	2494	2434	60	2419
30.94	2498	2432	66	2416
30.96	2467	2429	38	2414
30.98	2547	2427	120	2411
31.0	2492	2424	68	2409
31.02	2510	2422	88	2406
31.04	2480	2419	61	2404
31.06	2482	2417	65	2401
31.08	2457	2414	43	2399
31.1	2499	2412	87	2396
31.12	2487	2409	78	2394
31.14	2417	2407	10	2391
31.16	2509	2404	105	2389
31.18	2487	2402	85	2386
31.2	2504	2399	105	2384
31.22	2508	2397	111	2381
31.24	2486	2395	91	2379
31.26	2472	2392	80	2376
31.28	2453	2390	63	2374
31.3	2464	2387	77	2372
31.32	2495	2385	110	2369
31.34	2485	2383	102	2367
31.36	2456	2380	76	2365
31.38	2398	2378	20	2362
31.4	2391	2376	15	2360
31.42	2418	2374	44	2358
31.44	2494	2371	123	2355
31.46	2380	2369	11	2353
31.48	2464	2367	97	2351
31.5	2522	2365	157	2349
31.52	2395	2362	33	2346
31.54	2423	2360	63	2344
31.56	2406	2358	48	2342
31.58	2452	2356	96	2340
31.6	2382	2354	28	2337
31.62	2412	2352	60	2335
31.64	2387	2349	38	2333
31.66	2472	2347	125	2331
31.68	2351	2345	6	2329
31.7	2292	2343	-51	2327
31.72	2345	2341	4	2325
31.74	2250	2339	-89	2322
31.76	2419	2337	82	2320
31.78	2347	2335	12	2318
31.8	2413	2333	80	2316
31.82	2370	2331	39	2314
31.84	2379	2329	50	2312
31.86	2378	2327	51	2310
31.88	2348	2325	23	2308
31.9	2351	2323	28	2306
31.92	2449	2321	128	2304
31.94	2369	2319	50	2302
31.96	2372	2317	55	2300
31.98	2397	2315	82	2298
32.0	2343	2313	30	2296
32.02	2369	2311	58	2294
32.04	2309	2309	0	2292
32.06	2365	2307	58	2290
32.08	2375	2306	69	2288
32.1	2322	2304	18	2286
32.12	2297	2302	-5	2285
32.14	2291	2300	-9	2283
32.16	2398	2298	100	2281
32.18	2340	2296	44	2279
32.2	2331	2294	37	2277
32.22	2251	2293	-42	2275
32.24	2238	2291	-53	2273
32.26	2337	2289	48	2271
32.28	2370	2287	83	2270
32.3	2326	2286	40	2268
32.32	2292	2284	8	2266
32.34	2351	2282	69	2264
32.36	2248	2280	-32	2263
32.38	2254	2279	-25	2261
32.4	2454	2277	177	2259
32.42	2338	2275	63	2257
32.44	2240	2273	-33	2255
32.46	2345	2272	73	2254
32.48	2250	2270	-20	2252
32.5	2354	2268	86	2250
32.52	2340	2267	73	2249
32.54	2353	2265	88	2247
32.56	2270	2264	6	2245
32.58	2260	2262	-2	2244
32.6	2307	2260	47	2242
32.62	2304	2259	45	2240
32.64	2289	2257	32	2239
32.66	2277	2255	22	2237
32.68	2261	2254	7	2235
32.7	2334	2252	82	2234
32.72	2303	2251	52	2232
32.74	2301	2249	52	2230
32.76	2362	2248	114	2229
32.78	2382	2246	136	2227
32.8	2241	2245	-4	2226
32.82	2270	2243	27	2224
32.84	2369	2242	127	2223
32.86	2244	2240	4	2221
32.88	2327	2239	88	2219
32.9	2314	2237	77	2218
32.92	2293	2236	57	2216
32.94	2268	2234	34	2215
32.96	2276	2233	43	2213
32.98	2312	2231	81	2212
33.0	2318	2230	88	2210
33.02	2284	2228	56	2209
33.04	2305	2227	78	2207
33.06	2236	2225	11	2206
33.08	2288	2224	64	2204
33.1	2258	2223	35	2203
33.12	2349	2221	128	2201
33.14	2240	2220	20	2200
33.16	2255	2219	36	2198
33.18	2266	2217	49	2197
33.2	2277	2216	61	2196
33.22	2301	2214	87	2194
33.24	2287	2213	74	2193
33.26	2209	2212	-3	2191
33.28	2269	2210	59	2190
33.3	2197	2209	-12	2189
33.32	2165	2208	-43	2187
33.34	2259	2206	53	2186
33.36	2172	2205	-33	2184
33.38	2216	2204	12	2183
33.4	2245	2203	42	2182
33.42	2206	2201	5	2180
33.44	2239	2200	39	2179
33.46	2250	2199	51	2178
33.48	2281	2197	84	2176
33.5	2270	2196	74	2175
33.52	2270	2195	75	2174
33.54	2179	2194	-15	2172
33.56	2202	2192	10	2171
33.58	2157	2191	-34	2170
33.6	2221	2190	31	2168
33.62	2201	2189	12	2167
33.64	2203	2188	15	2166
33.66	2146	2186	-40	2164
33.68	2208	2185	23	2163
33.7	2231	2184	47	2162
33.72	2167	2183	-16	2161
33.74	2274	2182	92	2159
33.76	2221	2180	41	2158
33.78	2197	2179	18	2157
33.8	2175	2178	-3	2156
33.82	2302	2177	125	2154
33.84	2227	2176	51	2153
33.86	2219	2175	44	2152
33.88	2210	2173	37	2151
33.9	2118	2172	-54	2149
33.92	2152	2171	-19	2148
33.94	2164	2170	-6	2147
33.96	2190	2169	21	2146
33.98	2181	2168	13	2144
34.0	2243	2167	76	2143
34.02	2159	2166	-7	2142
34.04	2202	2164	38	2141
34.06	2233	2163	70	2140
34.08	2200	2162	38	2138
34.1	2144	2161	-17	2137
34.12	2146	2160	-14	2136
34.14	2158	2159	-1	2135
34.16	2166	2158	8	2134
34.18	2216	2157	59	2133
34.2	2112	2156	-44	2131
34.22	2146	2155	-9	2130
34.24	2141	2154	-13	2129
34.26	2113	2153	-40	2128
34.28	2215	2152	63	2127
34.3	2172	2151	21	2126
34.32	2248	2150	98	2124
34.34	2137	2149	-12	2123
34.36	2244	2148	96	2122
34.38	2146	2147	-1	2121
34.4	2192	2146	46	2120
34.42	2098	2145	-47	2119
34.44	2136	2144	-8	2118
34.46	2096	2143	-47	2116
34.48	2200	2142	58	2115
34.5	2231	2141	90	2114
34.52	2139	2140	-1	2113
34.54	2131	2139	-8	2112
34.56	2206	2138	68	2111
34.58	2163	2137	26	2110
34.6	2086	2136	-50	2109
34.62	2093	2135	-42	2108
34.64	2137	2134	3	2106
34.66	2188	2133	55	2105
34.68	2131	2132	-1	2104
34.7	2077	2131	-54	2103
34.72	2086	2130	-44	2102
34.74	2121	2129	-8	2101
34.76	2052	2128	-76	2100
34.78	2169	2127	42	2099
34.8	2120	2126	-6	2098
34.82	2097	2125	-28	2097
34.84	2136	2124	12	2096
34.86	2101	2124	-23	2094
34.88	2154	2123	31	2093
34.9	2072	2122	-50	2092
34.92	2158	2121	37	2091
34.94	2227	2120	107	2090
34.96	2115	2119	-4	2089
34.98	2095	2118	-23	2088
35.0	2121	2117	4	2087
35.02	2015	2116	-101	2086
35.04	2125	2116	9	2085
35.06	2097	2115	-18	2084
35.08	2111	2114	-3	2083
35.1	1998	2113	-115	2082
35.12	2146	2112	34	2081
35.14	2083	2111	-28	2079
35.16	2165	2110	55	2078
35.18	2175	2110	65	2077
35.2	2086	2109	-23	2076
35.22	2124	2108	16	2075
35.24	2162	2107	55	2074
35.26	2132	2106	26	2073
35.28	2062	2105	-43	2072
35.3	2166	2105	61	2071
35.32	2071	2104	-33	2070
35.34	2055	2103	-48	2069
35.36	2074	2102	-28	2068
35.38	1978	2101	-123	2067
35.4	2043	2101	-58	2066
35.42	2113	2100	13	2065
35.44	2068	2099	-31	2064
35.46	2058	2098	-40	2063
35.48	2135	2097	38	2062
35.5	2167	2097	70	2061
35.52	2084	2096	-12	2060
35.54	2062	2095	-33	2059
35.56	2092	2094	-2	2058
35.58	2112	2094	18	2057
35.6	2082	2093	-11	2056
35.62	2099	2092	7	2055
35.64	2119	2092	27	2054
35.66	2046	2091	-45	2053
35.68	2060	2090	-30	2052
35.7	2097	2089	8	2051
35.72	1978	2089	-111	2050
35.74	2081	2088	-7	2049
35.76	2048	2087	-39	2048
35.78	2098	2087	11	2047
35.8	2093	2086	7	2046
35.82	2018	2085	-67	2045
35.84	2101	2085	16	2044
35.86	2011	2084	-73	2043
35.88	2104	2083	21	2042
35.9	2044	2083	-39	2041
35.92	2098	2082	16	2040
35.94	2048	2082	-34	2039
35.96	2075	2081	-6	2038
35.98	2075	2080	-5	2037
36.0	2048	2080	-32	2036
36.02	2071	2079	-8	2035
36.04	2073	2079	-6	2034
36.06	2081	2078	3	2033
36.08	2067	2078	-11	2032
36.1	1992	2077	-85	2031
36.12	2065	2077	-12	2030
36.14	2050	2076	-26	2029
36.16	2054	2075	-21	2028
36.18	2019	2075	-56	2027
36.2	2002	2074	-72	2026
36.22	2022	2074	-52	2025
36.24	2020	2074	-54	2024
36.26	2048	2073	-25	2023
36.28	1961	2073	-112	2022
36.3	2140	2072	68	2021
36.32	2046	2072	-26	2020
36.34	2102	2071	31	2019
36.36	2083	2071	12	2018
36.38	2039	2071	-32	2017
36.4	2095	2070	25	2016
36.42	2097	2070	27	2016
36.44	1995	2069	-74	2015
36.46	2057	2069	-12	2014
36.48	2036	2069	-33	2013
36.5	2063	2069	-6	2012
36.52	2056	2068	-12	2011
36.54	2044	2068	-24	2010
36.56	1971	2068	-97	2009
36.58	2067	2067	0	2008
36.6	1968	2067	-99	2007
36.62	1973	2067	-94	2006
36.64	2020	2067	-47	2005
36.66	2007	2067	-60	2004
36.68	2032	2066	-34	2003
36.7	2040	2066	-26	2002
36.72	1999	2066	-67	2002
36.74	2175	2066	109	2001
36.76	2001	2066	-65	2000
36.78	2087	2066	21	1999
36.8	2036	2066	-30	1998
36.82	2010	2066	-56	1997
36.84	2010	2066	-56	1996
36.86	1993	2066	-73	1995
36.88	2062	2066	-4	1994
36.9	2061	2066	-5	1993
36.92	2018	2066	-48	1992
36.94	1964	2066	-102	1991
36.96	2063	2066	-3	1991
36.98	2029	2067	-38	1990
37.0	1997	2067	-70	1989
37.02	1968	2067	-99	1988
37.04	1995	2067	-72	1987
37.06	2042	2067	-25	1986
37.08	2033	2068	-35	1985
37.1	2031	2068	-37	1984
37.12	2048	2069	-21	1983
37.14	2090	2069	21	1983
37.16	2081	2069	12	1982
37.18	2044	2070	-26	1981
37.2	2024	2070	-46	1980
37.22	1916	2071	-155	1979
37.24	2032	2072	-40	1978
37.26	2093	2072	21	1977
37.28	2072	2073	-1	1976
37.3	1960	2074	-114	1975
