Repository: jhamlin-ufl/synthesizability

# synthesizability

Data, fits and code for

> G. D. Di Gianluca *et al.*, *Experimental Evaluation of High-Throughput Structure Predictions*,
> [arXiv:2611.09671](https://arxiv.org/abs/2611.09671) (2026).

We arc-melted 34 ternary compounds predicted to be stable or nearly stable and identified the
phases that formed by powder X-ray diffraction and Rietveld refinement.

## Contents

| Path | What it holds |
|---|---|
| `Supplement.pdf` | the Supplementary Information |
| `samples/` | one folder per target, named by its formula in Table 1: synthesis records, X-ray scans and GSAS-II fits |
| `tables/` | the targets, buttons, scans and fits as CSV tables; the candidate lists |
| `computed/` | P_disorder and the dynamical-stability (phonon) results |
| `databases/` | OQMD, Materials Project and Alexandria entries for each chemical system, and the search-match structures |
| `instruments/` | GSAS-II instrument profiles of the two diffractometers |
| `results/` | the generated tables and figures |
| `workflow/` | the pipeline (`Snakefile`), its scripts and library code |

## Finding a sample

Open `samples/<formula>/README.md`, for example `samples/ZrPt5Si/README.md`. It gives the Table 1
row and outcome, the buttons and scans, the fit of record and the contrast fits, and where the
database entries for the chemical system are. `samples/README.md` explains the file formats and
how to rerun a fit.

## Not included

ICDD PDF-5+ cards and MDI JADE work files are licensed and not redistributed. No deposited fit
uses an ICDD card. `samples/EXCLUDED.md` lists the files left out.

File: data/raw/0545_HM_Al4FeCo3/0545_XRD_fit.txt (part 1 of 3)
HardwareIndicator=65519
Wavelength = 1.54059Å, !5.0°/120.0°/0.02°/1(s), I(p)=21799/203, Cu(45kV,40mA), Tuesday, March 31, 2026, 12:21 PM
Angle	I(o)	I(c)	I(d)	I(b)
5.0	3395	3432	-37	3425
5.02	3411	3436	-25	3430
5.04	3499	3441	58	3434
5.06	3453	3445	8	3439
5.08	3401	3449	-48	3443
5.1	3397	3454	-57	3447
5.12	3486	3458	28	3452
5.14	3425	3463	-38	3456
5.16	3465	3467	-2	3460
5.18	3420	3471	-51	3465
5.2	3443	3476	-33	3469
5.22	3369	3480	-111	3473
5.24	3477	3484	-7	3478
5.26	3467	3489	-22	3482
5.28	3440	3493	-53	3486
5.3	3437	3497	-60	3491
5.32	3424	3501	-77	3495
5.34	3516	3506	10	3499
5.36	3362	3510	-148	3504
5.38	3476	3514	-38	3508
5.4	3556	3518	38	3512
5.42	3455	3523	-68	3516
5.44	3425	3527	-102	3520
5.46	3387	3531	-144	3524
5.48	3531	3535	-4	3529
5.5	3507	3539	-32	3533
5.52	3638	3543	95	3537
5.54	3428	3547	-119	3541
5.56	3455	3551	-96	3545
5.58	3542	3555	-13	3549
5.6	3578	3559	19	3553
5.62	3582	3563	19	3557
5.64	3630	3567	63	3561
5.66	3582	3571	11	3564
5.68	3554	3575	-21	3568
5.7	3512	3579	-67	3572
5.72	3529	3582	-53	3576
5.74	3555	3586	-31	3580
5.76	3491	3590	-99	3583
5.78	3539	3593	-54	3587
5.8	3522	3597	-75	3591
5.82	3579	3601	-22	3594
5.84	3501	3604	-103	3598
5.86	3439	3608	-169	3601
5.88	3679	3611	68	3605
5.9	3641	3615	26	3608
5.92	3521	3618	-97	3611
5.94	3607	3621	-14	3615
5.96	3597	3624	-27	3618
5.98	3673	3628	45	3621
6.0	3692	3631	61	3624
6.02	3561	3634	-73	3628
6.04	3562	3637	-75	3631
6.06	3613	3640	-27	3634
6.08	3691	3643	48	3637
6.1	3729	3646	83	3639
6.12	3536	3649	-113	3642
6.14	3670	3652	18	3645
6.16	3708	3654	54	3648
6.18	3594	3657	-63	3651
6.2	3690	3660	30	3653
6.22	3671	3662	9	3656
6.24	3616	3665	-49	3658
6.26	3798	3667	131	3661
6.28	3703	3670	33	3663
6.3	3721	3672	49	3665
6.32	3727	3674	53	3668
6.34	3834	3676	158	3670
6.36	3660	3678	-18	3672
6.38	3645	3680	-35	3674
6.4	3655	3682	-27	3676
6.42	3659	3684	-25	3678
6.44	3714	3686	28	3680
6.46	3687	3688	-1	3681
6.48	3791	3690	101	3683
6.5	3703	3691	12	3685
6.52	3689	3693	-4	3686
6.54	3807	3694	113	3688
6.56	3732	3696	36	3689
6.58	3716	3697	19	3691
6.6	3715	3698	17	3692
6.62	3696	3699	-3	3693
6.64	3707	3700	7	3694
6.66	3654	3701	-47	3695
6.68	3750	3702	48	3696
6.7	3776	3703	73	3697
6.72	3764	3704	60	3697
6.74	3703	3705	-2	3698
6.76	3704	3705	-1	3699
6.78	3833	3706	127	3699
6.8	3756	3706	50	3700
6.82	3650	3706	-56	3700
6.84	3776	3707	69	3700
6.86	3767	3707	60	3701
6.88	3751	3707	44	3701
6.9	3707	3707	0	3701
6.92	3795	3707	88	3701
6.94	3728	3707	21	3701
6.96	3744	3707	37	3701
6.98	3704	3707	-3	3701
7.0	3848	3707	141	3700
7.02	3756	3707	49	3700
7.04	3772	3706	66	3700
7.06	3678	3706	-28	3700
7.08	3698	3706	-8	3699
7.1	3682	3705	-23	3699
7.12	3624	3705	-81	3698
7.14	3791	3704	87	3698
7.16	3738	3704	34	3697
7.18	3658	3703	-45	3697
7.2	3718	3702	16	3696
7.22	3620	3702	-82	3695
7.24	3734	3701	33	3694
7.26	3696	3700	-4	3694
7.28	3817	3699	118	3693
7.3	3822	3699	123	3692
7.32	3703	3698	5	3691
7.34	3733	3697	36	3690
7.36	3733	3696	37	3690
7.38	3727	3695	32	3689
7.4	3710	3694	16	3688
7.42	3738	3693	45	3687
7.44	3721	3692	29	3686
7.46	3682	3691	-9	3685
7.48	3689	3690	-1	3684
7.5	3742	3690	52	3683
7.52	3773	3689	84	3682
7.54	3666	3688	-22	3681
7.56	3701	3687	14	3680
7.58	3635	3686	-51	3679
7.6	3745	3685	60	3678
7.62	3732	3684	48	3677
7.64	3614	3683	-69	3676
7.66	3730	3682	48	3675
7.68	3577	3681	-104	3674
7.7	3711	3680	31	3673
7.72	3836	3679	157	3672
7.74	3641	3678	-37	3671
7.76	3571	3677	-106	3670
7.78	3642	3676	-34	3669
7.8	3702	3675	27	3668
7.82	3745	3674	71	3668
7.84	3593	3673	-80	3667
7.86	3642	3672	-30	3666
7.88	3683	3672	11	3665
7.9	3640	3671	-31	3664
7.92	3718	3670	48	3664
7.94	3670	3669	1	3663
7.96	3699	3669	30	3662
7.98	3616	3668	-52	3661
8.0	3745	3667	78	3661
8.02	3706	3667	39	3660
8.04	3695	3666	29	3660
8.06	3763	3666	97	3659
8.08	3541	3665	-124	3659
8.1	3705	3665	40	3658
8.12	3622	3664	-42	3658
8.14	3602	3664	-62	3658
8.16	3740	3664	76	3657
8.18	3705	3664	41	3657
8.2	3745	3663	82	3657
8.22	3703	3663	40	3657
8.24	3643	3663	-20	3657
8.26	3670	3663	7	3657
8.28	3703	3664	39	3657
8.3	3824	3664	160	3657
8.32	3622	3664	-42	3658
8.34	3715	3664	51	3658
8.36	3645	3665	-20	3658
8.38	3738	3665	73	3659
8.4	3771	3666	105	3660
8.42	3748	3667	81	3660
8.44	3613	3668	-55	3661
8.46	3704	3669	35	3662
8.48	3740	3670	70	3663
8.5	3640	3671	-31	3664
8.52	3690	3672	18	3665
8.54	3813	3673	140	3667
8.56	3777	3675	102	3668
8.58	3809	3676	133	3670
8.6	3667	3678	-11	3672
8.62	3804	3680	124	3673
8.64	3814	3682	132	3675
8.66	3745	3684	61	3678
8.68	3775	3686	89	3680
8.7	3676	3689	-13	3682
8.72	3864	3691	173	3685
8.74	3711	3694	17	3687
8.76	3843	3697	146	3690
8.78	3859	3700	159	3693
8.8	3687	3703	-16	3696
8.82	3798	3706	92	3699
8.84	3842	3709	133	3703
8.86	3829	3713	116	3706
8.88	3835	3717	118	3710
8.9	3816	3721	95	3714
8.92	3747	3725	22	3718
8.94	3945	3729	216	3723
8.96	3844	3733	111	3727
8.98	3770	3738	32	3732
9.0	3710	3743	-33	3736
9.02	3778	3748	30	3741
9.04	3841	3753	88	3747
9.06	3872	3758	114	3752
9.08	3877	3764	113	3758
9.1	3830	3770	60	3763
9.12	3952	3776	176	3769
9.14	3917	3782	135	3776
9.16	3845	3788	57	3782
9.18	3839	3795	44	3789
9.2	3820	3802	18	3795
9.22	3866	3809	57	3802
9.24	3900	3816	84	3810
9.26	4043	3824	219	3817
9.28	3972	3831	141	3825
9.3	3952	3839	113	3833
9.32	3885	3848	37	3841
9.34	3980	3856	124	3849
9.36	3908	3865	43	3858
9.38	3909	3874	35	3867
9.4	3931	3883	48	3876
9.42	3985	3892	93	3886
9.44	3884	3902	-18	3895
9.46	3876	3912	-36	3905
9.48	3928	3922	6	3915
9.5	3974	3932	42	3926
9.52	3991	3943	48	3936
9.54	3982	3954	28	3947
9.56	4073	3965	108	3959
9.58	3981	3977	4	3970
9.6	4065	3988	77	3982
9.62	4035	4000	35	3994
9.64	4037	4013	24	4006
9.66	4101	4025	76	4019
9.68	4058	4038	20	4032
9.7	4033	4052	-19	4045
9.72	4167	4065	102	4059
9.74	4020	4079	-59	4072
9.76	4152	4093	59	4087
9.78	4103	4107	-4	4101
9.8	4221	4122	99	4116
9.82	4098	4137	-39	4131
9.84	4109	4153	-44	4146
9.86	4262	4168	94	4162
9.88	4120	4184	-64	4178
9.9	4172	4200	-28	4194
9.92	4108	4217	-109	4211
9.94	4155	4234	-79	4228
9.96	4163	4251	-88	4245
9.98	4200	4269	-69	4263
10.0	4208	4287	-79	4280
10.02	4306	4305	1	4299
10.04	4273	4324	-51	4317
10.06	4388	4343	45	4336
10.08	4368	4362	6	4356
10.1	4426	4382	44	4376
10.12	4382	4402	-20	4396
10.14	4426	4423	3	4416
10.16	4399	4443	-44	4437
10.18	4429	4464	-35	4458
10.2	4410	4486	-76	4480
10.22	4607	4508	99	4501
10.24	4503	4530	-27	4524
10.26	4437	4553	-116	4546
10.28	4541	4576	-35	4569
10.3	4582	4599	-17	4593
10.32	4541	4623	-82	4616
10.34	4524	4647	-123	4640
10.36	4564	4671	-107	4665
10.38	4668	4696	-28	4689
10.4	4725	4721	4	4714
10.42	4835	4746	89	4739
10.44	4689	4771	-82	4764
10.46	4739	4796	-57	4790
10.48	4916	4822	94	4816
10.5	4770	4848	-78	4841
10.52	4683	4874	-191	4867
10.54	4759	4900	-141	4894
10.56	4871	4926	-55	4920
10.58	4873	4953	-80	4946
10.6	4856	4979	-123	4972
10.62	4853	5005	-152	4999
10.64	4910	5032	-122	5025
10.66	5032	5058	-26	5052
10.68	5041	5085	-44	5078
10.7	5088	5111	-23	5105
10.72	5099	5138	-39	5131
10.74	5063	5164	-101	5158
10.76	5102	5191	-89	5184
10.78	5183	5217	-34	5210
10.8	5211	5243	-32	5237
10.82	5117	5269	-152	5263
10.84	5412	5295	117	5289
10.86	5199	5321	-122	5314
10.88	5290	5346	-56	5340
10.9	5347	5372	-25	5365
10.92	5380	5397	-17	5390
10.94	5346	5422	-76	5415
10.96	5394	5447	-53	5440
10.98	5542	5471	71	5465
11.0	5473	5495	-22	5489
11.02	5409	5519	-110	5513
11.04	5443	5543	-100	5536
11.06	5594	5566	28	5559
11.08	5663	5589	74	5582
11.1	5606	5611	-5	5605
11.12	5675	5633	42	5627
11.14	5619	5655	-36	5648
11.16	5732	5676	56	5670
11.18	5554	5697	-143	5690
11.2	5704	5717	-13	5711
11.22	5602	5737	-135	5731
11.24	5723	5756	-33	5750
11.26	5778	5775	3	5769
11.28	5700	5794	-94	5787
11.3	5887	5811	76	5805
11.32	5871	5829	42	5822
11.34	5911	5845	66	5839
11.36	5797	5861	-64	5855
11.38	5830	5877	-47	5870
11.4	5867	5891	-24	5885
11.42	5933	5906	27	5899
11.44	5965	5919	46	5912
11.46	5917	5932	-15	5925
11.48	5717	5944	-227	5937
11.5	6028	5955	73	5948
11.52	6019	5965	54	5959
11.54	6042	5975	67	5969
11.56	5990	5984	6	5978
11.58	5995	5992	3	5986
11.6	6027	6000	27	5993
11.62	5961	6006	-45	6000
11.64	6140	6012	128	6005
11.66	6025	6017	8	6010
11.68	5937	6021	-84	6014
11.7	6045	6024	21	6017
11.72	5970	6026	-56	6019
11.74	6106	6027	79	6020
11.76	5864	6027	-163	6021
11.78	6116	6026	90	6020
11.8	5991	6024	-33	6018
11.82	6048	6022	26	6015
11.84	6113	6018	95	6011
11.86	6053	6013	40	6006
11.88	6223	6007	216	6000
11.9	6159	6000	159	5994
11.92	6147	5992	155	5986
11.94	6137	5983	154	5977
11.96	6003	5974	29	5967
11.98	5926	5963	-37	5957
12.0	6126	5952	174	5945
12.02	6112	5939	173	5933
12.04	6048	5926	122	5920
12.06	5928	5912	16	5906
12.08	5865	5898	-33	5891
12.1	6000	5882	118	5876
12.12	6024	5866	158	5860
12.14	6030	5849	181	5843
12.16	5911	5832	79	5825
12.18	5813	5814	-1	5807
12.2	5969	5795	174	5788
12.22	5867	5776	91	5769
12.24	5670	5756	-86	5749
12.26	5747	5735	12	5729
12.28	5729	5714	15	5708
12.3	5707	5693	14	5686
12.32	5626	5671	-45	5664
12.34	5593	5648	-55	5642
12.36	5627	5625	2	5619
12.38	5613	5602	11	5595
12.4	5654	5578	76	5572
12.42	5530	5554	-24	5548
12.44	5638	5530	108	5523
12.46	5537	5505	32	5499
12.48	5505	5480	25	5474
12.5	5654	5455	199	5448
12.52	5563	5429	134	5423
12.54	5572	5404	168	5397
12.56	5633	5378	255	5371
12.58	5625	5352	273	5345
12.6	5417	5325	92	5319
12.62	5336	5299	37	5293
12.64	5261	5273	-12	5266
12.66	5324	5246	78	5240
12.68	5367	5219	148	5213
12.7	5368	5193	175	5186
12.72	5270	5166	104	5160
12.74	5281	5140	141	5133
12.76	5204	5113	91	5107
12.78	5208	5087	121	5080
12.8	5166	5060	106	5054
12.82	5067	5034	33	5028
12.84	5268	5008	260	5002
12.86	5078	4982	96	4976
12.88	5024	4956	68	4950
12.9	5089	4931	158	4924
12.92	4936	4906	30	4899
12.94	4934	4881	53	4874
12.96	5027	4856	171	4849
12.98	4949	4831	118	4825
13.0	4983	4807	176	4801
13.02	5059	4783	276	4777
13.04	4967	4760	207	4753
13.06	4747	4736	11	4730
13.08	4816	4713	103	4707
13.1	4759	4690	69	4684
13.12	4869	4668	201	4661
13.14	4852	4645	207	4639
13.16	4677	4623	54	4616
13.18	4712	4601	111	4595
13.2	4665	4579	86	4573
13.22	4605	4558	47	4551
13.24	4513	4536	-23	4530
13.26	4658	4515	143	4509
13.28	4492	4494	-2	4488
13.3	4572	4474	98	4467
13.32	4527	4453	74	4447
13.34	4447	4433	14	4426
13.36	4501	4413	88	4406
13.38	4625	4393	232	4386
13.4	4528	4373	155	4366
13.42	4495	4353	142	4346
13.44	4481	4333	148	4327
13.46	4399	4314	85	4307
13.48	4305	4295	10	4288
13.5	4324	4275	49	4269
13.52	4359	4256	103	4250
13.54	4287	4237	50	4231
13.56	4079	4219	-140	4212
13.58	4180	4200	-20	4194
13.6	4130	4181	-51	4175
13.62	4239	4163	76	4156
13.64	4209	4144	65	4138
13.66	4198	4126	72	4120
13.68	4106	4108	-2	4101
13.7	4155	4090	65	4083
13.72	4152	4072	80	4065
13.74	4022	4053	-31	4047
13.76	4044	4035	9	4029
13.78	3845	4018	-173	4011
13.8	3982	4000	-18	3993
13.82	3955	3982	-27	3975
13.84	4000	3964	36	3957
13.86	3887	3946	-59	3940
13.88	3827	3928	-101	3922
13.9	3906	3910	-4	3904
13.92	3771	3893	-122	3886
13.94	3853	3875	-22	3868
13.96	3778	3857	-79	3851
13.98	3756	3839	-83	3833
14.0	3691	3821	-130	3815
14.02	3667	3804	-137	3797
14.04	3707	3786	-79	3779
14.06	3702	3768	-66	3761
14.08	3604	3750	-146	3743
14.1	3722	3732	-10	3725
14.12	3725	3714	11	3707
14.14	3598	3696	-98	3689
14.16	3653	3678	-25	3671
14.18	3586	3659	-73	3653
14.2	3614	3641	-27	3635
14.22	3591	3623	-32	3616
14.24	3512	3604	-92	3598
14.26	3584	3586	-2	3579
14.28	3622	3568	54	3561
14.3	3541	3549	-8	3543
14.32	3472	3531	-59	3524
14.34	3432	3512	-80	3506
14.36	3417	3493	-76	3487
14.38	3308	3475	-167	3468
14.4	3483	3456	27	3450
14.42	3434	3438	-4	3431
14.44	3318	3419	-101	3413
14.46	3271	3400	-129	3394
14.48	3283	3382	-99	3375
14.5	3303	3363	-60	3357
14.52	3304	3345	-41	3338
14.54	3305	3326	-21	3320
14.56	3366	3308	58	3301
14.58	3351	3289	62	3283
14.6	3285	3271	14	3264
14.62	3217	3252	-35	3246
14.64	3112	3234	-122	3227
14.66	3180	3215	-35	3209
14.68	3122	3197	-75	3190
14.7	3218	3179	39	3172
14.72	3077	3160	-83	3154
14.74	3103	3142	-39	3136
14.76	3087	3124	-37	3118
14.78	3006	3106	-100	3099
14.8	3153	3088	65	3081
14.82	3070	3070	0	3063
14.84	3042	3052	-10	3046
14.86	3029	3034	-5	3028
14.88	3094	3017	77	3010
14.9	3037	2999	38	2992
14.92	3025	2981	44	2975
14.94	2905	2964	-59	2957
14.96	3051	2947	104	2940
14.98	2972	2929	43	2923
15.0	2966	2912	54	2906
15.02	2940	2895	45	2889
15.04	2909	2878	31	2872
15.06	2866	2861	5	2855
15.08	2900	2845	55	2838
15.1	2807	2828	-21	2822
15.12	2783	2812	-29	2805
15.14	2881	2795	86	2789
15.16	2776	2779	-3	2773
15.18	2806	2763	43	2757
15.2	2771	2747	24	2741
15.22	2842	2732	110	2725
15.24	2842	2716	126	2710
15.26	2763	2701	62	2694
15.28	2685	2685	0	2679
15.3	2716	2670	46	2664
15.32	2731	2655	76	2649
15.34	2706	2641	65	2634
15.36	2722	2626	96	2620
15.38	2747	2612	135	2605
15.4	2624	2598	26	2591
15.42	2613	2584	29	2577
15.44	2703	2570	133	2563
15.46	2530	2556	-26	2550
15.48	2555	2543	12	2536
15.5	2590	2529	61	2523
15.52	2664	2516	148	2510
15.54	2553	2503	50	2497
15.56	2464	2491	-27	2484
15.58	2563	2478	85	2472
15.6	2517	2466	51	2459
15.62	2512	2453	59	2447
15.64	2543	2441	102	2435
15.66	2566	2430	136	2423
15.68	2467	2418	49	2411
15.7	2492	2406	86	2400
15.72	2408	2395	13	2389
15.74	2473	2384	89	2377
15.76	2449	2373	76	2366
15.78	2410	2362	48	2355
15.8	2485	2351	134	2345
15.82	2340	2341	-1	2334
15.84	2451	2330	121	2324
15.86	2418	2320	98	2314
15.88	2383	2310	73	2304
15.9	2386	2300	86	2294
15.92	2385	2290	95	2284
15.94	2321	2281	40	2274
15.96	2344	2271	73	2265
15.98	2245	2262	-17	2256
16.0	2281	2253	28	2246
16.02	2287	2244	43	2237
16.04	2387	2235	152	2229
16.06	2298	2226	72	2220
16.08	2266	2218	48	2211
16.1	2245	2209	36	2203
16.12	2219	2201	18	2195
16.14	2232	2193	39	2186
16.16	2243	2185	58	2178
16.18	2275	2177	98	2171
16.2	2244	2169	75	2163
16.22	2221	2162	59	2155
16.24	2203	2154	49	2148
16.26	2278	2147	131	2140
16.28	2258	2140	118	2133
16.3	2274	2133	141	2126
16.32	2194	2126	68	2119
16.34	2193	2119	74	2112
16.36	2203	2112	91	2105
16.38	2129	2105	24	2099
16.4	2085	2099	-14	2092
16.42	2115	2092	23	2086
16.44	2257	2086	171	2080
16.46	2092	2080	12	2074
16.48	2126	2074	52	2068
16.5	2073	2068	5	2062
16.52	2179	2062	117	2056
16.54	2110	2057	53	2050
16.56	2130	2051	79	2045
16.58	2090	2046	44	2039
16.6	2160	2040	120	2034
16.62	2135	2035	100	2028
16.64	2096	2030	66	2023
16.66	2094	2025	69	2018
16.68	2053	2020	33	2013
16.7	2070	2015	55	2008
16.72	2086	2010	76	2004
16.74	2091	2005	86	1999
16.76	1971	2001	-30	1994
16.78	2013	1996	17	1990
16.8	1993	1992	1	1985
16.82	1998	1988	10	1981
16.84	2041	1983	58	1977
16.86	1999	1979	20	1973
16.88	1983	1975	8	1969
16.9	1971	1971	0	1965
16.92	1981	1967	14	1961
16.94	1955	1963	-8	1957
16.96	1935	1960	-25	1953
16.98	1993	1956	37	1950
17.0	2002	1952	50	1946
17.02	2002	1949	53	1942
17.04	1920	1946	-26	1939
17.06	2012	1942	70	1936
17.08	2032	1939	93	1932
17.1	1941	1936	5	1929
17.12	1937	1932	5	1926
17.14	1903	1929	-26	1923
17.16	1943	1926	17	1920
17.18	1944	1923	21	1917
17.2	1927	1921	6	1914
17.22	1980	1918	62	1911
17.24	1922	1915	7	1908
17.26	1828	1912	-84	1906
17.28	1915	1910	5	1903
17.3	1916	1907	9	1900
17.32	1849	1904	-55	1898
17.34	1847	1902	-55	1895
17.36	1855	1899	-44	1893
17.38	1974	1897	77	1891
17.4	1934	1895	39	1888
17.42	1924	1892	32	1886
17.44	1876	1890	-14	1884
17.46	1909	1888	21	1881
17.48	1839	1886	-47	1879
17.5	1959	1884	75	1877
17.52	1872	1882	-10	1875
17.54	1836	1880	-44	1873
17.56	1860	1878	-18	1871
17.58	1852	1876	-24	1869
17.6	1968	1874	94	1867
17.62	1914	1872	42	1866
17.64	1900	1870	30	1864
17.66	1854	1868	-14	1862
17.68	1836	1867	-31	1860
17.7	1811	1865	-54	1859
17.72	1877	1863	14	1857
17.74	1877	1862	15	1855
17.76	1900	1860	40	1854
17.78	1893	1859	34	1852
17.8	1925	1857	68	1851
17.82	1855	1856	-1	1849
17.84	1851	1854	-3	1848
17.86	1872	1853	19	1846
17.88	1838	1852	-14	1845
17.9	1926	1850	76	1844
17.92	1856	1849	7	1842
17.94	1832	1848	-16	1841
17.96	1802	1846	-44	1840
17.98	1819	1845	-26	1839
18.0	1923	1844	79	1837
18.02	1777	1843	-66	1836
18.04	1826	1842	-16	1835
18.06	1930	1841	89	1834
18.08	1932	1839	93	1833
18.1	1889	1838	51	1832
18.12	1862	1837	25	1831
18.14	1881	1836	45	1830
18.16	1802	1835	-33	1829
18.18	1909	1834	75	1828
18.2	1787	1833	-46	1827
18.22	1876	1832	44	1826
18.24	1833	1832	1	1825
18.26	1846	1831	15	1824
18.28	1816	1830	-14	1823
18.3	1778	1829	-51	1822
18.32	1857	1828	29	1822
18.34	1812	1827	-15	1821
18.36	1863	1827	36	1820
18.38	1835	1826	9	1819
18.4	1835	1825	10	1819
18.42	1881	1824	57	1818
18.44	1879	1824	55	1817
18.46	1765	1823	-58	1817
18.48	1853	1822	31	1816
18.5	1811	1822	-11	1815
18.52	1796	1821	-25	1815
18.54	1862	1821	41	1814
18.56	1815	1820	-5	1814
18.58	1803	1819	-16	1813
18.6	1805	1819	-14	1812
18.62	1835	1818	17	1812
18.64	1826	1818	8	1811
18.66	1862	1817	45	1811
18.68	1825	1817	8	1811
18.7	1773	1817	-44	1810
18.72	1756	1816	-60	1810
18.74	1830	1816	14	1809
18.76	1839	1815	24	1809
18.78	1806	1815	-9	1808
18.8	1725	1815	-90	1808
18.82	1799	1814	-15	1808
18.84	1800	1814	-14	1807
18.86	1719	1814	-95	1807
18.88	1829	1813	16	1807
18.9	1797	1813	-16	1807
18.92	1911	1813	98	1806
18.94	1828	1812	16	1806
18.96	1803	1812	-9	1806
18.98	1827	1812	15	1806
19.0	1775	1812	-37	1805
19.02	1871	1812	59	1805
19.04	1759	1811	-52	1805
19.06	1849	1811	38	1805
19.08	1856	1811	45	1805
19.1	1811	1811	0	1804
19.12	1836	1811	25	1804
19.14	1851	1811	40	1804
19.16	1870	1810	60	1804
19.18	1812	1810	2	1804
19.2	1818	1810	8	1804
19.22	1836	1810	26	1804
19.24	1830	1810	20	1804
19.26	1790	1810	-20	1804
19.28	1849	1810	39	1803
19.3	1794	1810	-16	1803
19.32	1793	1810	-17	1803
19.34	1793	1810	-17	1803
19.36	1769	1810	-41	1803
19.38	1822	1810	12	1803
19.4	1840	1810	30	1803
19.42	1831	1810	21	1803
19.44	1722	1810	-88	1803
19.46	1898	1810	88	1803
19.48	1842	1810	32	1803
19.5	1854	1810	44	1803
19.52	1775	1810	-35	1803
19.54	1830	1810	20	1803
19.56	1775	1810	-35	1803
19.58	1807	1810	-3	1803
19.6	1818	1810	8	1804
19.62	1789	1810	-21	1804
19.64	1858	1810	48	1804
19.66	1804	1810	-6	1804
19.68	1752	1810	-58	1804
19.7	1779	1810	-31	1804
19.72	1815	1810	5	1804
19.74	1822	1810	12	1804
19.76	1839	1811	28	1804
19.78	1761	1811	-50	1804
19.8	1806	1811	-5	1804
19.82	1788	1811	-23	1804
19.84	1737	1811	-74	1804
19.86	1844	1811	33	1805
19.88	1701	1811	-110	1805
19.9	1768	1811	-43	1805
19.92	1818	1811	7	1805
19.94	1810	1811	-1	1805
19.96	1851	1812	39	1805
19.98	1834	1812	22	1805
20.0	1797	1812	-15	1805
20.02	1783	1812	-29	1805
20.04	1867	1812	55	1805
20.06	1795	1812	-17	1806
20.08	1819	1812	7	1806
20.1	1818	1812	6	1806
20.12	1745	1812	-67	1806
20.14	1875	1812	63	1806
20.16	1729	1812	-83	1806
20.18	1794	1813	-19	1806
20.2	1734	1813	-79	1806
20.22	1812	1813	-1	1806
20.24	1701	1813	-112	1806
20.26	1856	1813	43	1806
20.28	1843	1813	30	1806
20.3	1742	1813	-71	1807
20.32	1748	1813	-65	1807
20.34	1813	1813	0	1807
20.36	1745	1813	-68	1807
20.38	1777	1813	-36	1807
20.4	1856	1813	43	1807
20.42	1737	1813	-76	1807
20.44	1696	1813	-117	1807
20.46	1752	1813	-61	1807
20.48	1787	1813	-26	1807
20.5	1758	1813	-55	1807
20.52	1854	1813	41	1807
20.54	1870	1813	57	1807
20.56	1794	1813	-19	1807
20.58	1852	1813	39	1807
20.6	1748	1813	-65	1807
20.62	1815	1813	2	1807
20.64	1806	1813	-7	1807
20.66	1860	1813	47	1807
20.68	1806	1813	-7	1807
20.7	1734	1813	-79	1807
20.72	1844	1813	31	1806
20.74	1775	1813	-38	1806
20.76	1660	1813	-153	1806
20.78	1893	1813	80	1806
20.8	1759	1813	-54	1806
20.82	1849	1812	37	1806
20.84	1850	1812	38	1806
20.86	1737	1812	-75	1806
20.88	1896	1812	84	1805
20.9	1778	1812	-34	1805
20.92	1787	1812	-25	1805
20.94	1741	1811	-70	1805
20.96	1784	1811	-27	1805
20.98	1734	1811	-77	1804
21.0	1803	1811	-8	1804
21.02	1819	1810	9	1804
21.04	1717	1810	-93	1804
21.06	1777	1810	-33	1803
21.08	1730	1809	-79	1803
21.1	1745	1809	-64	1803
21.12	1850	1809	41	1802
21.14	1772	1808	-36	1802
21.16	1779	1808	-29	1802
21.18	1745	1808	-63	1801
21.2	1842	1807	35	1801
21.22	1749	1807	-58	1800
21.24	1816	1806	10	1800
21.26	1741	1806	-65	1800
21.28	1776	1806	-30	1799
21.3	1781	1805	-24	1799
21.32	1771	1805	-34	1798
21.34	1867	1804	63	1798
21.36	1787	1804	-17	1797
21.38	1844	1803	41	1796
21.4	1805	1802	3	1796
21.42	1769	1802	-33	1795
21.44	1766	1801	-35	1795
21.46	1752	1801	-49	1794
21.48	1779	1800	-21	1793
21.5	1799	1799	0	1793
21.52	1766	1799	-33	1792
21.54	1735	1798	-63	1791
21.56	1683	1797	-114	1791
21.58	1768	1796	-28	1790
21.6	1766	1796	-30	1789
21.62	1745	1795	-50	1788
21.64	1815	1794	21	1787
21.66	1736	1793	-57	1787
21.68	1798	1792	6	1786
21.7	1836	1791	45	1785
21.72	1834	1790	44	1784
21.74	1714	1789	-75	1783
21.76	1801	1789	12	1782
21.78	1758	1788	-30	1781
21.8	1797	1787	10	1780
21.82	1713	1786	-73	1779
21.84	1757	1784	-27	1778
21.86	1815	1783	32	1777
21.88	1724	1782	-58	1776
21.9	1833	1781	52	1775
21.92	1815	1780	35	1774
21.94	1697	1779	-82	1772
21.96	1776	1778	-2	1771
21.98	1761	1776	-15	1770
22.0	1762	1775	-13	1769
22.02	1775	1774	1	1767
22.04	1766	1772	-6	1766
22.06	1786	1771	15	1765
22.08	1792	1770	22	1763
22.1	1789	1768	21	1762
22.12	1807	1767	40	1760
22.14	1786	1765	21	1759
22.16	1737	1764	-27	1758
22.18	1740	1762	-22	1756
22.2	1839	1761	78	1754
22.22	1762	1759	3	1753
22.24	1796	1758	38	1751
22.26	1775	1756	19	1750
22.28	1809	1754	55	1748
22.3	1736	1753	-17	1746
22.32	1890	1751	139	1745
22.34	1783	1749	34	1743
22.36	1770	1748	22	1741
22.38	1838	1746	92	1739
22.4	1757	1744	13	1738
22.42	1803	1742	61	1736
22.44	1765	1740	25	1734
22.46	1737	1738	-1	1732
22.48	1756	1736	20	1730
22.5	1729	1735	-6	1728
22.52	1749	1733	16	1726
22.54	1761	1731	30	1724
22.56	1790	1729	61	1722
22.58	1765	1727	38	1720
22.6	1635	1724	-89	1718
22.62	1657	1722	-65	1716
22.64	1687	1720	-33	1714
22.66	1682	1718	-36	1712
22.68	1760	1716	44	1710
22.7	1673	1714	-41	1707
22.72	1738	1712	26	1705
22.74	1642	1709	-67	1703
22.76	1650	1707	-57	1701
22.78	1736	1705	31	1698
22.8	1796	1703	93	1696
22.82	1710	1700	10	1694
22.84	1721	1698	23	1692
22.86	1692	1696	-4	1689
22.88	1645	1693	-48	1687
22.9	1654	1691	-37	1685
22.92	1734	1689	45	1682
22.94	1705	1686	19	1680
22.96	1655	1684	-29	1677
22.98	1763	1681	82	1675
23.0	1705	1679	26	1672
23.02	1707	1676	31	1670
23.04	1642	1674	-32	1667
23.06	1577	1671	-94	1665
23.08	1708	1669	39	1662
23.1	1653	1666	-13	1660
23.12	1736	1664	72	1657
23.14	1598	1661	-63	1655
23.16	1631	1659	-28	1652
23.18	1648	1656	-8	1650
23.2	1646	1653	-7	1647
23.22	1674	1651	23	1644
23.24	1618	1648	-30	1642
23.26	1571	1645	-74	1639
23.28	1649	1643	6	1636
23.3	1646	1640	6	1634
23.32	1628	1637	-9	1631
23.34	1599	1635	-36	1628
23.36	1678	1632	46	1625
23.38	1595	1629	-34	1623
23.4	1581	1626	-45	1620
23.42	1601	1624	-23	1617
23.44	1674	1621	53	1614
23.46	1661	1618	43	1612
23.48	1613	1615	-2	1609
23.5	1623	1613	10	1606
23.52	1631	1610	21	1603
23.54	1671	1607	64	1600
23.56	1548	1604	-56	1598
23.58	1636	1601	35	1595
23.6	1663	1598	65	1592
23.62	1669	1596	73	1589
23.64	1651	1593	58	1586
23.66	1635	1590	45	1583
23.68	1542	1587	-45	1580
23.7	1480	1584	-104	1578
23.72	1542	1581	-39	1575
23.74	1584	1578	6	1572
23.76	1556	1575	-19	1569
23.78	1543	1572	-29	1566
23.8	1570	1569	1	1563
23.82	1563	1567	-4	1560
23.84	1485	1564	-79	1557
23.86	1536	1561	-25	1554
23.88	1524	1558	-34	1551
23.9	1518	1555	-37	1548
23.92	1545	1552	-7	1545
23.94	1506	1549	-43	1542
23.96	1559	1546	13	1539
23.98	1608	1543	65	1536
24.0	1518	1540	-22	1534
24.02	1574	1537	37	1531
24.04	1594	1534	60	1528
24.06	1511	1531	-20	1525
24.08	1532	1528	4	1522
24.1	1530	1525	5	1519
24.12	1520	1522	-2	1516
24.14	1559	1519	40	1513
24.16	1545	1516	29	1510
24.18	1516	1513	3	1507
24.2	1588	1510	78	1504
24.22	1480	1507	-27	1501
24.24	1527	1504	23	1498
24.26	1534	1501	33	1495
24.28	1533	1498	35	1492
24.3	1436	1495	-59	1489
24.32	1482	1492	-10	1486
24.34	1509	1489	20	1483
24.36	1445	1486	-41	1480
24.38	1458	1483	-25	1477
24.4	1447	1480	-33	1474
24.42	1505	1477	28	1471
24.44	1448	1474	-26	1468
24.46	1458	1472	-14	1465
24.48	1442	1469	-27	1462
24.5	1437	1466	-29	1459
24.52	1404	1463	-59	1456
24.54	1469	1460	9	1453
24.56	1468	1457	11	1450
24.58	1430	1454	-24	1447
24.6	1497	1451	46	1444
24.62	1504	1448	56	1442
24.64	1416	1445	-29	1439
24.66	1430	1442	-12	1436
24.68	1415	1439	-24	1433
24.7	1506	1436	70	1430
24.72	1424	1433	-9	1427
24.74	1399	1431	-32	1424
24.76	1485	1428	57	1421
24.78	1456	1425	31	1418
24.8	1407	1422	-15	1415
24.82	1453	1419	34	1413
24.84	1451	1416	35	1410
24.86	1417	1413	4	1407
24.88	1404	1411	-7	1404
24.9	1400	1408	-8	1401
24.92	1397	1405	-8	1399
24.94	1393	1403	-10	1396
24.96	1417	1400	17	1393
24.98	1404	1397	7	1390
25.0	1390	1394	-4	1387
25.02	1439	1392	47	1385
25.04	1368	1389	-21	1382
25.06	1393	1386	7	1379
25.08	1443	1383	60	1376
25.1	1437	1381	56	1374
25.12	1388	1378	10	1371
25.14	1374	1375	-1	1368
25.16	1368	1373	-5	1366
25.18	1393	1370	23	1363
25.2	1420	1367	53	1360
25.22	1411	1365	46	1358
25.24	1384	1362	22	1355
25.26	1350	1359	-9	1352
25.28	1349	1357	-8	1350
25.3	1366	1354	12	1347
25.32	1323	1352	-29	1345
25.34	1430	1349	81	1342
25.36	1403	1346	57	1339
25.38	1342	1344	-2	1337
25.4	1323	1341	-18	1334
25.42	1399	1339	60	1332
25.44	1284	1336	-52	1329
25.46	1394	1334	60	1327
25.48	1367	1331	36	1324
25.5	1335	1329	6	1322
25.52	1343	1326	17	1319
25.54	1367	1324	43	1317
25.56	1433	1321	112	1314
25.58	1321	1319	2	1312
25.6	1348	1316	32	1309
25.62	1285	1314	-29	1307
25.64	1355	1311	44	1304
25.66	1349	1309	40	1302
25.68	1441	1306	135	1299
25.7	1370	1304	66	1297
25.72	1341	1302	39	1294
25.74	1321	1299	22	1292
25.76	1335	1297	38	1290
25.78	1286	1294	-8	1287
25.8	1303	1292	11	1285
25.82	1305	1290	15	1282
25.84	1340	1287	53	1280
25.86	1368	1285	83	1278
25.88	1384	1283	101	1275
25.9	1335	1280	55	1273
25.92	1304	1278	26	1271
25.94	1363	1276	87	1268
25.96	1345	1273	72	1266
25.98	1301	1271	30	1264
26.0	1273	1269	4	1261
26.02	1287	1266	21	1259
26.04	1286	1264	22	1257
26.06	1314	1262	52	1255
26.08	1293	1260	33	1252
26.1	1231	1257	-26	1250
26.12	1337	1255	82	1248
26.14	1289	1253	36	1246
26.16	1274	1251	23	1243
26.18	1334	1248	86	1241
26.2	1284	1246	38	1239
26.22	1256	1244	12	1237
26.24	1215	1242	-27	1235
26.26	1225	1240	-15	1232
26.28	1311	1237	74	1230
26.3	1312	1235	77	1228
26.32	1266	1233	33	1226
26.34	1214	1231	-17	1224
26.36	1258	1229	29	1221
26.38	1239	1227	12	1219
26.4	1230	1224	6	1217
26.42	1248	1222	26	1215
26.44	1326	1220	106	1213
26.46	1256	1218	38	1211
26.48	1240	1216	24	1209
26.5	1263	1214	49	1207
26.52	1270	1212	58	1204
26.54	1186	1210	-24	1202
26.56	1194	1208	-14	1200
26.58	1222	1206	16	1198
26.6	1244	1203	41	1196
26.62	1219	1201	18	1194
26.64	1221	1199	22	1192
26.66	1268	1197	71	1190
26.68	1295	1195	100	1188
26.7	1306	1193	113	1186
26.72	1236	1191	45	1184
26.74	1193	1189	4	1182
26.76	1217	1187	30	1180
26.78	1168	1185	-17	1178
26.8	1160	1184	-24	1176
26.82	1162	1182	-20	1174
26.84	1204	1180	24	1172
26.86	1193	1178	15	1170
26.88	1246	1176	70	1168
26.9	1188	1174	14	1166
26.92	1175	1172	3	1164
26.94	1164	1170	-6	1162
26.96	1178	1168	10	1160
26.98	1209	1166	43	1158
27.0	1190	1164	26	1156
27.02	1209	1162	47	1154
27.04	1171	1160	11	1152
27.06	1202	1158	44	1150
27.08	1181	1156	25	1148
27.1	1201	1155	46	1147
27.12	1160	1153	7	1145
27.14	1248	1151	97	1143
27.16	1207	1149	58	1141
27.18	1153	1147	6	1139
27.2	1157	1145	12	1137
27.22	1198	1143	55	1135
27.24	1147	1141	6	1133
27.26	1186	1140	46	1131
27.28	1130	1138	-8	1130
27.3	1190	1136	54	1128
27.32	1157	1134	23	1126
27.34	1213	1132	81	1124
27.36	1216	1130	86	1122
27.38	1177	1129	48	1120
27.4	1141	1127	14	1119
27.42	1100	1125	-25	1117
27.44	1171	1123	48	1115
27.46	1141	1121	20	1113
27.48	1155	1120	35	1111
27.5	1084	1118	-34	1109
27.52	1168	1116	52	1108
27.54	1169	1114	55	1106
27.56	1138	1113	25	1104
27.58	1156	1111	45	1102
27.6	1035	1109	-74	1101
27.62	1142	1107	35	1099
27.64	1064	1106	-42	1097
27.66	1156	1104	52	1095
27.68	1127	1102	25	1093
27.7	1131	1100	31	1092
27.72	1094	1099	-5	1090
27.74	1141	1097	44	1088
27.76	1143	1095	48	1086
27.78	1154	1093	61	1085
27.8	1107	1092	15	1083
27.82	1112	1090	22	1081
27.84	1121	1088	33	1080
27.86	1064	1087	-23	1078
27.88	1140	1085	55	1076
27.9	1119	1083	36	1074
27.92	1106	1082	24	1073
27.94	1089	1080	9	1071
27.96	1140	1078	62	1069
27.98	1141	1077	64	1068
28.0	1141	1075	66	1066
28.02	1123	1073	50	1064
28.04	1131	1072	59	1063
28.06	1140	1070	70	1061
28.08	1141	1068	73	1059
28.1	1103	1067	36	1058
28.12	1069	1065	4	1056
28.14	1081	1064	17	1054
28.16	994	1062	-68	1053
28.18	1049	1060	-11	1051
28.2	1055	1059	-4	1049
28.22	1053	1057	-4	1048
28.24	1050	1056	-6	1046
28.26	1072	1054	18	1045
28.28	1038	1052	-14	1043
28.3	1086	1051	35	1041
28.32	1002	1049	-47	1040
28.34	1018	1048	-30	1038
28.36	1040	1046	-6	1036
28.38	1048	1045	3	1035
28.4	1052	1043	9	1033
28.42	1073	1042	31	1032
28.44	1009	1040	-31	1030
28.46	1048	1038	10	1029
28.48	1013	1037	-24	1027
28.5	1062	1035	27	1025
28.52	1006	1034	-28	1024
28.54	996	1032	-36	1022
28.56	1055	1031	24	1021
28.58	1043	1029	14	1019
28.6	1061	1028	33	1018
28.62	1057	1026	31	1016
28.64	989	1025	-36	1015
28.66	1014	1024	-10	1013
28.68	983	1022	-39	1011
28.7	987	1021	-34	1010
28.72	1005	1019	-14	1008
28.74	1037	1018	19	1007
28.76	988	1016	-28	1005
28.78	1070	1015	55	1004
28.8	994	1013	-19	1002
28.82	1033	1012	21	1001
28.84	1046	1011	35	999
28.86	988	1009	-21	998
28.88	1010	1008	2	996
28.9	1031	1006	25	995
28.92	993	1005	-12	993
28.94	982	1004	-22	992
28.96	985	1002	-17	990
28.98	956	1001	-45	989
29.0	995	999	-4	988
29.02	1032	998	34	986
29.04	1024	997	27	985
29.06	984	995	-11	983
29.08	1000	994	6	982
29.1	984	993	-9	980
29.12	1012	991	21	979
29.14	1028	990	38	977
29.16	1004	989	15	976
29.18	970	987	-17	975
29.2	992	986	6	973
29.22	943	985	-42	972
29.24	1044	984	60	970
29.26	1002	982	20	969
29.28	969	981	-12	968
29.3	960	980	-20	966
29.32	994	979	15	965
29.34	1035	977	58	963
29.36	940	976	-36	962
29.38	999	975	24	961
29.4	960	974	-14	959
29.42	1008	973	35	958
29.44	1030	971	59	956
29.46	1024	970	54	955
29.48	940	969	-29	954
29.5	988	968	20	952
29.52	962	967	-5	951
29.54	957	966	-9	950
29.56	987	965	22	948
29.58	882	964	-82	947
29.6	987	962	25	946
29.62	955	961	-6	944
29.64	977	960	17	943
29.66	961	959	2	942
29.68	992	958	34	940
29.7	950	957	-7	939
29.72	887	956	-69	938
29.74	937	955	-18	936
29.76	962	954	8	935
29.78	989	953	36	934
29.8	942	952	-10	932
29.82	981	952	29	931
29.84	1022	951	71	930
29.86	957	950	7	929
29.88	962	949	13	927
29.9	952	948	4	926
29.92	965	947	18	925
29.94	919	947	-28	924
29.96	951	946	5	922
29.98	940	945	-5	921
30.0	946	945	1	920
30.02	945	944	1	918
30.04	930	943	-13	917
30.06	984	943	41	916
30.08	897	942	-45	915
30.1	906	942	-36	913
30.12	950	942	8	912
30.14	1015	941	74	911
30.16	931	941	-10	910
30.18	898	941	-43	909
30.2	915	941	-26	907
30.22	983	940	43	906
30.24	916	940	-24	905
30.26	953	941	12	904
30.28	955	941	14	902
30.3	940	941	-1	901
30.32	933	941	-8	900
30.34	904	942	-38	899
30.36	974	942	32	898
30.38	935	943	-8	896
30.4	957	944	13	895
30.42	973	945	28	894
30.44	950	946	4	893
30.46	990	948	42	892
30.48	971	949	22	891
30.5	959	951	8	889
30.52	961	953	8	888
30.54	1015	956	59	887
30.56	1011	959	52	886
30.58	990	962	28	885
30.6	989	966	23	884
30.62	954	970	-16	883
30.64	1024	975	49	881
30.66	1029	982	47	880
30.68	1086	989	97	879
30.7	1075	999	76	878
30.72	1091	1011	80	877
30.74	1106	1027	79	876
30.76	1080	1048	32	875
30.78	1249	1076	173	873
30.8	1111	1112	-1	872
30.82	1288	1160	128	871
30.84	1274	1223	51	870
30.86	1376	1303	73	869
30.88	1418	1406	12	868
30.9	1641	1534	107	867
30.92	1667	1689	-22	866
30.94	1901	1876	25	865
30.96	2039	2092	-53	864
30.98	2214	2339	-125	862
31.0	2545	2611	-66	861
31.02	2785	2903	-118	860
31.04	3046	3205	-159	859
31.06	3451	3504	-53	858
31.08	3915	3785	130	857
31.1	4134	4031	103	856
31.12	4362	4224	138	855
31.14	4665	4348	317	854
31.16	4715	4394	321	853
31.18	4576	4359	217	852
31.2	4466	4248	218	851
31.22	4207	4069	138	850
31.24	3950	3836	114	849
31.26	3576	3564	12	848
31.28	3032	3270	-238	847
31.3	2643	2968	-325	846
31.32	2331	2673	-342	845
31.34	1982	2394	-412	844
31.36	1881	2140	-259	843
31.38	1560	1914	-354	842
31.4	1512	1718	-206	841
31.42	1385	1552	-167	840
31.44	1339	1415	-76	839
31.46	1283	1303	-20	838
31.48	1143	1214	-71	837
31.5	1130	1144	-14	836
31.52	1091	1090	1	835
31.54	1020	1047	-27	834
31.56	1096	1015	81	833
31.58	1001	990	11	832
31.6	1031	970	61	831
31.62	926	954	-28	830
31.64	941	942	-1	829
31.66	958	931	27	828
31.68	1009	922	87	827
31.7	950	915	35	826
31.72	941	908	33	825
31.74	947	902	45	824
31.76	885	896	-11	823
31.78	921	891	30	822
31.8	841	886	-45	821
31.82	893	882	11	820
31.84	886	878	8	819
31.86	853	874	-21	818
31.88	850	871	-21	817
31.9	891	867	24	816
31.92	914	864	50	815
31.94	838	861	-23	814
31.96	876	858	18	813
31.98	830	855	-25	813
32.0	790	853	-63	812
32.02	836	850	-14	811
32.04	824	848	-24	810
32.06	860	846	14	809
32.08	837	844	-7	808
32.1	887	841	46	807
32.12	813	839	-26	806
32.14	758	837	-79	805
32.16	857	836	21	804
32.18	800	834	-34	804
32.2	852	832	20	803
32.22	819	830	-11	802
32.24	860	829	31	801
32.26	818	827	-9	800
32.28	752	825	-73	799
32.3	826	824	2	798
32.32	871	822	49	797
32.34	841	821	20	796
32.36	834	819	15	796
32.38	809	818	-9	795
32.4	870	817	53	794
32.42	797	815	-18	793
32.44	836	814	22	792
32.46	878	813	65	791
32.48	786	811	-25	790
32.5	813	810	3	790
32.52	814	809	5	789
32.54	817	807	10	788
32.56	813	806	7	787
32.58	789	805	-16	786
32.6	754	804	-50	785
32.62	798	803	-5	785
32.64	823	802	21	784
32.66	815	801	14	783
32.68	856	799	57	782
32.7	790	798	-8	781
32.72	858	797	61	781
32.74	809	796	13	780
32.76	773	795	-22	779
32.78	786	794	-8	778
32.8	800	793	7	777
32.82	772	792	-20	776
32.84	776	791	-15	776
32.86	770	790	-20	775
32.88	830	789	41	774
32.9	777	788	-11	773
32.92	713	787	-74	773
32.94	789	786	3	772
32.96	786	785	1	771
32.98	747	784	-37	770
33.0	758	783	-25	769
33.02	837	782	55	769
33.04	834	781	53	768
33.06	806	780	26	767
33.08	774	780	-6	766
33.1	759	779	-20	766
33.12	807	778	29	765
33.14	785	777	8	764
33.16	780	776	4	763
33.18	776	775	1	763
33.2	783	774	9	762
33.22	836	773	63	761
33.24	753	773	-20	760
33.26	771	772	-1	760
33.28	729	771	-42	759
33.3	771	770	1	758
33.32	769	769	0	757
33.34	766	768	-2	757
33.36	747	767	-20	756
33.38	752	767	-15	755
33.4	734	766	-32	754
33.42	767	765	2	754
33.44	747	764	-17	753
33.46	781	763	18	752
33.48	779	763	16	752
33.5	764	762	2	751
33.52	761	761	0	750
33.54	738	760	-22	749
33.56	760	759	1	749
33.58	760	759	1	748
33.6	703	758	-55	747
33.62	756	757	-1	747
33.64	734	756	-22	746
33.66	802	756	46	745
33.68	708	755	-47	744
33.7	751	754	-3	744
33.72	767	753	14	743
33.74	757	753	4	742
33.76	749	752	-3	742
33.78	694	751	-57	741
33.8	750	750	0	740
33.82	723	750	-27	740
33.84	776	749	27	739
33.86	805	748	57	738
33.88	728	748	-20	738
33.9	753	747	6	737
33.92	730	746	-16	736
33.94	832	745	87	736
33.96	765	745	20	735
33.98	736	744	-8	734
34.0	752	743	9	734
34.02	726	743	-17	733
34.04	760	742	18	732
34.06	750	741	9	732
34.08	748	740	8	731
34.1	755	740	15	730
34.12	758	739	19	730
34.14	729	738	-9	729
34.16	755	738	17	729
34.18	741	737	4	728
34.2	769	736	33	727
34.22	758	736	22	727
34.24	725	735	-10	726
34.26	795	734	61	725
34.28	753	734	19	725
34.3	786	733	53	724
34.32	783	732	51	723
34.34	727	732	-5	723
34.36	773	731	42	722
34.38	722	731	-9	722
34.4	713	730	-17	721
34.42	735	729	6	720
34.44	672	729	-57	720
34.46	747	728	19	719
34.48	724	727	-3	719
34.5	757	727	30	718
34.52	746	726	20	717
34.54	750	725	25	717
34.56	769	725	44	716
34.58	707	724	-17	716
34.6	744	724	20	715
34.62	745	723	22	714
34.64	733	722	11	714
34.66	750	722	28	713
34.68	732	721	11	713
34.7	750	721	29	712
34.72	735	720	15	711
34.74	719	719	0	711
34.76	753	719	34	710
34.78	747	718	29	710
34.8	739	718	21	709
34.82	720	717	3	709
34.84	718	716	2	708
34.86	720	716	4	707
34.88	680	715	-35	707
34.9	736	715	21	706
34.92	733	714	19	706
34.94	716	713	3	705
34.96	739	713	26	705
34.98	715	712	3	704
35.0	701	712	-11	704
35.02	732	711	21	703
35.04	711	711	0	702
35.06	704	710	-6	702
35.08	686	709	-23	701
35.1	696	709	-13	701
35.12	678	708	-30	700
35.14	693	708	-15	700
35.16	695	707	-12	699
35.18	751	707	44	699
35.2	745	706	39	698
35.22	674	706	-32	698
35.24	711	705	6	697
35.26	691	704	-13	697
35.28	747	704	43	696
35.3	714	703	11	695
35.32	700	703	-3	695
35.34	713	702	11	694
35.36	743	702	41	694
35.38	678	701	-23	693
35.4	702	701	1	693
35.42	714	700	14	692
35.44	732	700	32	692
35.46	709	699	10	691
35.48	693	699	-6	691
35.5	659	698	-39	690
35.52	648	698	-50	690
35.54	699	697	2	689
35.56	683	697	-14	689
35.58	703	696	7	688
35.6	729	696	33	688
35.62	682	695	-13	687
35.64	675	694	-19	687
35.66	710	694	16	686
35.68	720	693	27	686
35.7	696	693	3	685
35.72	675	692	-17	685
35.74	675	694	-19	684
35.76	703	693	10	684
35.78	668	693	-25	683
35.8	690	692	-2	683
35.82	724	692	32	682
35.84	636	691	-55	682
35.86	666	692	-26	681
35.88	698	691	7	681
35.9	718	691	27	680
35.92	601	690	-89	680
35.94	672	690	-18	679
35.96	695	689	6	679
35.98	679	689	-10	679
36.0	716	688	28	678
36.02	712	688	24	678
36.04	728	688	40	677
36.06	679	687	-8	677
36.08	656	687	-31	676
36.1	666	686	-20	676
36.12	689	686	3	675
36.14	684	685	-1	675
36.16	688	685	3	674
36.18	674	684	-10	674
36.2	720	684	36	673
36.22	650	683	-33	673
36.24	678	683	-5	673
36.26	676	683	-7	672
36.28	672	682	-10	672
36.3	705	682	23	671
36.32	641	681	-40	671
36.34	674	681	-7	670
36.36	711	680	31	670
36.38	681	680	1	669
36.4	698	680	18	669
36.42	697	679	18	668
36.44	694	679	15	668
36.46	662	678	-16	668
36.48	693	678	15	667
36.5	646	677	-31	667
36.52	646	677	-31	666
36.54	671	677	-6	666
36.56	642	676	-34	665
36.58	685	676	9	665
36.6	711	675	36	665
36.62	678	675	3	664
36.64	685	674	11	664
36.66	629	674	-45	663
36.68	655	674	-19	663
36.7	645	673	-28	662
36.72	688	673	15	662
36.74	686	672	14	662
36.76	651	672	-21	661
36.78	624	672	-48	661
36.8	682	671	11	660
36.82	641	671	-30	660
36.84	610	670	-60	660
36.86	708	670	38	659
36.88	664	670	-6	659
36.9	670	669	1	658
36.92	702	669	33	658
36.94	661	668	-7	657
36.96	677	668	9	657
36.98	690	668	22	657
37.0	683	667	16	656
37.02	716	667	49	656
37.04	682	667	15	655
37.06	663	666	-3	655
37.08	664	666	-2	655
37.1	673	665	8	654
37.12	639	665	-26	654
37.14	643	665	-22	653
37.16	675	664	11	653
37.18	658	664	-6	653
37.2	644	663	-19	652
37.22	691	663	28	652
37.24	619	663	-44	651
37.26	673	662	11	651
37.28	637	662	-25	651
37.3	721	662	59	650
37.32	673	661	12	650
37.34	703	660	43	649
37.36	665	660	5	649
37.38	680	660	20	649
37.4	621	659	-38	648
37.42	640	659	-19	648
37.44	686	659	27	648
37.46	665	658	7	647
37.48	688	658	30	647
37.5	668	658	10	646
37.52	686	657	29	646
37.54	649	657	-8	646
37.56	615	657	-42	645
37.58	718	656	62	645
37.6	621	656	-35	645
37.62	643	656	-13	644
37.64	651	655	-4	644
37.66	721	655	66	643
37.68	649	654	-5	643
37.7	679	654	25	643
37.72	697	654	43	642
37.74	633	653	-20	642
37.76	624	653	-29	642
37.78	612	653	-41	641
37.8	585	652	-67	641
37.82	659	652	7	640
37.84	671	652	19	640
37.86	667	651	16	640
37.88	652	651	1	639
37.9	680	651	29	639
37.92	680	650	30	639
37.94	661	650	11	638
37.96	683	650	33	638
37.98	652	649	3	638
38.0	676	649	27	637
38.02	643	649	-6	637
38.04	635	648	-13	636
38.06	633	648	-15	636
38.08	652	648	4	636
38.1	592	647	-55	635
38.12	655	647	8	635
38.14	686	647	39	635
38.16	632	647	-15	634
38.18	670	646	24	634
38.2	679	646	33	634
38.22	585	646	-61	633
38.24	629	645	-16	633
38.26	660	645	15	633
38.28	660	645	15	632
38.3	622	645	-23	632
38.32	591	644	-53	632
38.34	620	644	-24	631
38.36	659	644	15	631
38.38	671	644	27	630
38.4	670	643	27	630
38.42	674	643	31	630
38.44	648	643	5	629
38.46	663	642	21	629
38.48	711	642	69	629
38.5	681	642	39	628
38.52	673	641	32	628
38.54	652	641	11	628
38.56	696	641	55	627
38.58	646	641	5	627
38.6	679	640	39	627
38.62	666	640	26	626
38.64	667	640	27	626
38.66	686	639	47	626
38.68	626	639	-13	625
38.7	693	639	54	625
38.72	678	638	40	625
38.74	648	638	10	624
38.76	679	638	41	624
38.78	716	638	78	624
38.8	709	637	72	623
38.82	654	637	17	623
38.84	676	637	39	623
38.86	656	636	20	622
38.88	677	636	41	622
38.9	750	636	114	622
38.92	717	636	81	621
38.94	711	635	76	621
38.96	683	635	48	621
38.98	677	635	42	620
39.0	708	635	73	620
39.02	674	634	40	620
39.04	690	634	56	619
39.06	671	634	37	619
39.08	703	633	70	619
39.1	676	633	43	618
39.12	691	633	58	618
39.14	670	633	37	618
39.16	744	632	112	617
39.18	679	632	47	617
39.2	749	632	117	617
39.22	706	632	74	616
39.24	776	631	145	616
39.26	692	631	61	616
39.28	661	631	30	615
39.3	689	630	59	615
39.32	694	630	64	615
39.34	674	630	44	614
39.36	710	630	80	614
39.38	731	629	102	614
39.4	706	629	77	613
