Repository: jhamlin-ufl/synthesizability

# synthesizability

Data, fits and code for

> G. D. Di Gianluca *et al.*, *Experimental Evaluation of High-Throughput Structure Predictions*,
> [arXiv:2611.09671](https://arxiv.org/abs/2611.09671) (2026).

We arc-melted 34 ternary compounds predicted to be stable or nearly stable and identified the
phases that formed by powder X-ray diffraction and Rietveld refinement.

## Contents

| Path | What it holds |
|---|---|
| `Supplement.pdf` | the Supplementary Information |
| `samples/` | one folder per target, named by its formula in Table 1: synthesis records, X-ray scans and GSAS-II fits |
| `tables/` | the targets, buttons, scans and fits as CSV tables; the candidate lists |
| `computed/` | P_disorder and the dynamical-stability (phonon) results |
| `databases/` | OQMD, Materials Project and Alexandria entries for each chemical system, and the search-match structures |
| `instruments/` | GSAS-II instrument profiles of the two diffractometers |
| `results/` | the generated tables and figures |
| `workflow/` | the pipeline (`Snakefile`), its scripts and library code |

## Finding a sample

Open `samples/<formula>/README.md`, for example `samples/ZrPt5Si/README.md`. It gives the Table 1
row and outcome, the buttons and scans, the fit of record and the contrast fits, and where the
database entries for the chemical system are. `samples/README.md` explains the file formats and
how to rerun a fit.

## Not included

ICDD PDF-5+ cards and MDI JADE work files are licensed and not redistributed. No deposited fit
uses an ICDD card. `samples/EXCLUDED.md` lists the files left out.

File: data/raw/0555_HM_GdFeGe2/0555_XRD_fit.txt (part 1 of 3)
HardwareIndicator=65519
Wavelength = 1.54059Å, !5.0°/120.0°/0.02°/1(s), I(p)=18562/336, Cu(45kV,40mA), Thursday, April 09, 2026, 9:35 AM
Angle	I(o)	I(c)	I(d)	I(b)
5.0	3266	3299	-33	3299
5.02	3287	3304	-17	3304
5.04	3358	3308	50	3308
5.06	3351	3313	38	3313
5.08	3235	3317	-82	3317
5.1	3235	3322	-87	3322
5.12	3262	3326	-64	3326
5.14	3269	3331	-62	3331
5.16	3384	3335	49	3335
5.18	3297	3339	-42	3339
5.2	3212	3344	-132	3344
5.22	3320	3348	-28	3348
5.24	3237	3353	-116	3353
5.26	3302	3357	-55	3357
5.28	3274	3361	-87	3361
5.3	3430	3366	64	3366
5.32	3270	3370	-100	3370
5.34	3225	3375	-150	3375
5.36	3352	3379	-27	3379
5.38	3295	3383	-88	3383
5.4	3273	3388	-115	3388
5.42	3235	3392	-157	3392
5.44	3373	3396	-23	3396
5.46	3278	3400	-122	3400
5.48	3308	3405	-97	3405
5.5	3384	3409	-25	3409
5.52	3296	3413	-117	3413
5.54	3367	3417	-50	3417
5.56	3279	3422	-143	3422
5.58	3365	3426	-61	3426
5.6	3219	3430	-211	3430
5.62	3433	3434	-1	3434
5.64	3430	3438	-8	3438
5.66	3301	3442	-141	3442
5.68	3416	3447	-31	3447
5.7	3399	3451	-52	3451
5.72	3302	3455	-153	3455
5.74	3261	3459	-198	3459
5.76	3311	3463	-152	3463
5.78	3259	3467	-208	3467
5.8	3473	3471	2	3471
5.82	3402	3475	-73	3475
5.84	3388	3478	-90	3478
5.86	3431	3482	-51	3482
5.88	3369	3486	-117	3486
5.9	3384	3490	-106	3490
5.92	3256	3494	-238	3494
5.94	3317	3498	-181	3498
5.96	3443	3501	-58	3501
5.98	3405	3505	-100	3505
6.0	3365	3509	-144	3509
6.02	3355	3512	-157	3512
6.04	3439	3516	-77	3516
6.06	3467	3520	-53	3520
6.08	3384	3523	-139	3523
6.1	3458	3527	-69	3527
6.12	3507	3530	-23	3530
6.14	3341	3534	-193	3534
6.16	3449	3537	-88	3537
6.18	3346	3540	-194	3540
6.2	3442	3544	-102	3544
6.22	3402	3547	-145	3547
6.24	3499	3550	-51	3550
6.26	3516	3554	-38	3554
6.28	3528	3557	-29	3557
6.3	3548	3560	-12	3560
6.32	3363	3563	-200	3563
6.34	3567	3566	1	3566
6.36	3498	3569	-71	3569
6.38	3452	3572	-120	3572
6.4	3519	3575	-56	3575
6.42	3507	3578	-71	3578
6.44	3543	3581	-38	3581
6.46	3513	3584	-71	3584
6.48	3578	3586	-8	3586
6.5	3531	3589	-58	3589
6.52	3523	3592	-69	3592
6.54	3436	3594	-158	3594
6.56	3471	3597	-126	3597
6.58	3662	3599	63	3599
6.6	3501	3602	-101	3602
6.62	3552	3604	-52	3604
6.64	3488	3607	-119	3607
6.66	3525	3609	-84	3609
6.68	3483	3611	-128	3611
6.7	3685	3613	72	3613
6.72	3494	3616	-122	3616
6.74	3488	3618	-130	3618
6.76	3719	3620	99	3620
6.78	3630	3622	8	3622
6.8	3566	3624	-58	3624
6.82	3656	3626	30	3626
6.84	3525	3627	-102	3627
6.86	3611	3629	-18	3629
6.88	3620	3631	-11	3631
6.9	3575	3633	-58	3633
6.92	3568	3634	-66	3634
6.94	3612	3636	-24	3636
6.96	3584	3637	-53	3637
6.98	3614	3639	-25	3639
7.0	3604	3640	-36	3640
7.02	3610	3641	-31	3641
7.04	3624	3642	-18	3642
7.06	3653	3644	9	3644
7.08	3608	3645	-37	3645
7.1	3675	3646	29	3646
7.12	3497	3647	-150	3647
7.14	3633	3648	-15	3648
7.16	3610	3648	-38	3648
7.18	3605	3649	-44	3649
7.2	3664	3650	14	3650
7.22	3639	3650	-11	3650
7.24	3519	3651	-132	3651
7.26	3658	3651	7	3651
7.28	3520	3652	-132	3652
7.3	3660	3652	8	3652
7.32	3640	3653	-13	3653
7.34	3636	3653	-17	3653
7.36	3615	3653	-38	3653
7.38	3635	3653	-18	3653
7.4	3706	3653	53	3653
7.42	3586	3653	-67	3653
7.44	3633	3653	-20	3653
7.46	3594	3652	-58	3652
7.48	3582	3652	-70	3652
7.5	3647	3652	-5	3652
7.52	3631	3651	-20	3651
7.54	3692	3651	41	3651
7.56	3764	3650	114	3650
7.58	3688	3650	38	3650
7.6	3709	3649	60	3649
7.62	3711	3649	62	3649
7.64	3598	3648	-50	3648
7.66	3797	3647	150	3647
7.68	3751	3646	105	3646
7.7	3696	3646	50	3646
7.72	3662	3645	17	3645
7.74	3664	3644	20	3644
7.76	3714	3643	71	3643
7.78	3710	3642	68	3642
7.8	3699	3641	58	3641
7.82	3668	3640	28	3640
7.84	3761	3639	122	3639
7.86	3687	3638	49	3638
7.88	3689	3637	52	3637
7.9	3640	3636	4	3636
7.92	3694	3635	59	3635
7.94	3665	3634	31	3634
7.96	3683	3633	50	3633
7.98	3712	3633	79	3633
8.0	3689	3632	57	3632
8.02	3759	3631	128	3631
8.04	3756	3630	126	3630
8.06	3700	3629	71	3629
8.08	3732	3628	104	3628
8.1	3725	3627	98	3627
8.12	3793	3626	167	3626
8.14	3706	3626	80	3626
8.16	3714	3625	89	3625
8.18	3747	3624	123	3624
8.2	3722	3623	99	3623
8.22	3766	3623	143	3623
8.24	3724	3622	102	3622
8.26	3741	3622	119	3622
8.28	3744	3621	123	3621
8.3	3875	3621	254	3621
8.32	3656	3620	36	3620
8.34	3781	3620	161	3620
8.36	3761	3620	141	3620
8.38	3674	3620	54	3620
8.4	3700	3619	81	3619
8.42	3704	3619	85	3619
8.44	3712	3619	93	3619
8.46	3692	3619	73	3619
8.48	3762	3620	142	3620
8.5	3691	3620	71	3620
8.52	3678	3620	58	3620
8.54	3758	3621	137	3621
8.56	3761	3621	140	3621
8.58	3664	3622	42	3622
8.6	3830	3623	207	3623
8.62	3666	3623	43	3623
8.64	3698	3624	74	3624
8.66	3761	3625	136	3625
8.68	3832	3626	206	3626
8.7	3779	3628	151	3628
8.72	3655	3629	26	3629
8.74	3784	3630	154	3630
8.76	3777	3632	145	3632
8.78	3815	3634	181	3634
8.8	3667	3636	31	3636
8.82	3719	3638	81	3638
8.84	3875	3640	235	3640
8.86	3818	3642	176	3642
8.88	3855	3644	211	3644
8.9	3820	3647	173	3647
8.92	3683	3649	34	3649
8.94	3800	3652	148	3652
8.96	3779	3655	124	3655
8.98	3855	3658	197	3658
9.0	3824	3661	163	3661
9.02	3994	3665	329	3665
9.04	3887	3668	219	3668
9.06	3820	3672	148	3672
9.08	3797	3676	121	3676
9.1	3759	3680	79	3680
9.12	3945	3684	261	3684
9.14	3934	3689	245	3689
9.16	3816	3693	123	3693
9.18	3903	3698	205	3698
9.2	3790	3703	87	3703
9.22	3885	3708	177	3708
9.24	3875	3713	162	3713
9.26	3691	3719	-28	3719
9.28	3934	3725	209	3725
9.3	3954	3731	223	3731
9.32	3824	3737	87	3737
9.34	3762	3743	19	3743
9.36	3853	3749	104	3749
9.38	3841	3756	85	3756
9.4	3943	3763	180	3763
9.42	3892	3770	122	3770
9.44	3842	3778	64	3778
9.46	3937	3785	152	3785
9.48	3948	3793	155	3793
9.5	3879	3801	78	3801
9.52	3927	3809	118	3809
9.54	4012	3818	194	3818
9.56	3931	3826	105	3826
9.58	3994	3835	159	3835
9.6	3993	3844	149	3844
9.62	3996	3854	142	3854
9.64	3807	3864	-57	3864
9.66	3946	3874	72	3874
9.68	3922	3884	38	3884
9.7	3922	3895	27	3894
9.72	3965	3905	60	3905
9.74	4024	3916	108	3916
9.76	3900	3927	-27	3927
9.78	3975	3939	36	3938
9.8	4027	3951	76	3950
9.82	4080	3963	117	3962
9.84	3958	3975	-17	3974
9.86	4114	3988	126	3987
9.88	4136	4000	136	4000
9.9	4160	4014	146	4013
9.92	4045	4027	18	4026
9.94	4141	4041	100	4040
9.96	4173	4055	118	4054
9.98	4047	4069	-22	4068
10.0	4120	4084	36	4083
10.02	4141	4098	43	4098
10.04	4030	4114	-84	4113
10.06	4090	4130	-40	4128
10.08	4052	4145	-93	4144
10.1	4190	4162	28	4160
10.12	4226	4178	48	4177
10.14	4362	4195	167	4193
10.16	4172	4212	-40	4211
10.18	4270	4229	41	4228
10.2	4212	4247	-35	4246
10.22	4334	4265	69	4264
10.24	4282	4284	-2	4282
10.26	4255	4303	-48	4301
10.28	4337	4322	15	4320
10.3	4406	4341	65	4339
10.32	4387	4361	26	4359
10.34	4468	4381	87	4379
10.36	4314	4402	-88	4399
10.38	4421	4422	-1	4420
10.4	4477	4444	33	4441
10.42	4358	4465	-107	4462
10.44	4418	4487	-69	4484
10.46	4570	4509	61	4505
10.48	4607	4531	76	4527
10.5	4587	4553	34	4550
10.52	4497	4576	-79	4572
10.54	4486	4599	-113	4594
10.56	4657	4622	35	4617
10.58	4633	4645	-12	4640
10.6	4688	4669	19	4663
10.62	4703	4692	11	4686
10.64	4650	4716	-66	4709
10.66	4857	4740	117	4732
10.68	4781	4764	17	4755
10.7	4723	4789	-66	4778
10.72	4697	4814	-117	4802
10.74	4739	4839	-100	4825
10.76	4857	4865	-8	4848
10.78	4885	4891	-6	4871
10.8	4901	4917	-16	4894
10.82	4979	4945	34	4917
10.84	4989	4972	17	4940
10.86	5040	5001	39	4962
10.88	4981	5029	-48	4985
10.9	5028	5058	-30	5007
10.92	5177	5087	90	5029
10.94	5060	5115	-55	5051
10.96	5092	5143	-51	5073
10.98	5131	5169	-38	5095
11.0	5202	5192	10	5116
11.02	5001	5212	-211	5137
11.04	5062	5228	-166	5158
11.06	5164	5240	-76	5178
11.08	5089	5251	-162	5198
11.1	5095	5261	-166	5218
11.12	5290	5272	18	5237
11.14	5077	5283	-206	5256
11.16	5092	5296	-204	5275
11.18	5365	5310	55	5293
11.2	5263	5324	-61	5311
11.22	5266	5339	-73	5328
11.24	5292	5354	-62	5345
11.26	5216	5368	-152	5361
11.28	5389	5383	6	5377
11.3	5314	5398	-84	5392
11.32	5453	5412	41	5407
11.34	5357	5425	-68	5421
11.36	5479	5439	40	5435
11.38	5479	5451	28	5448
11.4	5444	5463	-19	5460
11.42	5409	5475	-66	5472
11.44	5473	5486	-13	5483
11.46	5397	5496	-99	5494
11.48	5417	5506	-89	5503
11.5	5413	5514	-101	5513
11.52	5561	5523	38	5521
11.54	5371	5531	-160	5529
11.56	5460	5538	-78	5536
11.58	5582	5544	38	5543
11.6	5574	5550	24	5549
11.62	5503	5555	-52	5554
11.64	5459	5560	-101	5559
11.66	5461	5564	-103	5563
11.68	5567	5567	0	5566
11.7	5370	5570	-200	5569
11.72	5620	5572	48	5572
11.74	5555	5574	-19	5574
11.76	5590	5575	15	5575
11.78	5585	5576	9	5575
11.8	5580	5576	4	5576
11.82	5452	5576	-124	5575
11.84	5554	5575	-21	5574
11.86	5485	5573	-88	5573
11.88	5494	5571	-77	5571
11.9	5590	5568	22	5568
11.92	5494	5565	-71	5565
11.94	5429	5562	-133	5561
11.96	5622	5557	65	5557
11.98	5459	5553	-94	5553
12.0	5566	5547	19	5547
12.02	5456	5542	-86	5542
12.04	5488	5536	-48	5536
12.06	5466	5529	-63	5529
12.08	5390	5522	-132	5522
12.1	5481	5515	-34	5515
12.12	5408	5507	-99	5507
12.14	5435	5498	-63	5498
12.16	5387	5490	-103	5490
12.18	5261	5480	-219	5480
12.2	5318	5471	-153	5471
12.22	5298	5460	-162	5460
12.24	5298	5450	-152	5450
12.26	5338	5439	-101	5439
12.28	5287	5428	-141	5428
12.3	5407	5416	-9	5416
12.32	5332	5404	-72	5404
12.34	5320	5391	-71	5391
12.36	5249	5378	-129	5378
12.38	5214	5365	-151	5365
12.4	5297	5351	-54	5351
12.42	5178	5337	-159	5337
12.44	5186	5323	-137	5323
12.46	5232	5308	-76	5308
12.48	5258	5293	-35	5293
12.5	5189	5278	-89	5278
12.52	5286	5262	24	5262
12.54	5179	5246	-67	5246
12.56	5073	5229	-156	5229
12.58	5145	5213	-68	5213
12.6	4916	5196	-280	5196
12.62	5019	5178	-159	5178
12.64	4897	5161	-264	5161
12.66	4981	5143	-162	5143
12.68	5020	5125	-105	5125
12.7	4965	5106	-141	5106
12.72	4826	5088	-262	5088
12.74	4903	5069	-166	5069
12.76	4848	5049	-201	5049
12.78	4814	5030	-216	5030
12.8	4926	5010	-84	5010
12.82	4675	4990	-315	4990
12.84	4799	4970	-171	4970
12.86	4733	4950	-217	4950
12.88	4725	4929	-204	4929
12.9	4873	4908	-35	4908
12.92	4720	4887	-167	4887
12.94	4752	4866	-114	4866
12.96	4726	4844	-118	4844
12.98	4588	4823	-235	4823
13.0	4527	4801	-274	4801
13.02	4592	4779	-187	4779
13.04	4503	4757	-254	4757
13.06	4600	4735	-135	4735
13.08	4525	4712	-187	4712
13.1	4583	4690	-107	4690
13.12	4537	4667	-130	4667
13.14	4500	4644	-144	4644
13.16	4457	4621	-164	4621
13.18	4482	4598	-116	4598
13.2	4383	4575	-192	4575
13.22	4342	4551	-209	4551
13.24	4414	4528	-114	4528
13.26	4441	4504	-63	4504
13.28	4322	4480	-158	4480
13.3	4231	4457	-226	4457
13.32	4164	4433	-269	4433
13.34	4241	4409	-168	4409
13.36	4252	4385	-133	4385
13.38	4145	4361	-216	4361
13.4	4230	4337	-107	4337
13.42	4181	4313	-132	4313
13.44	4185	4289	-104	4289
13.46	4167	4264	-97	4264
13.48	4212	4240	-28	4240
13.5	4017	4216	-199	4216
13.52	4119	4192	-73	4192
13.54	4031	4167	-136	4167
13.56	4070	4143	-73	4143
13.58	4069	4119	-50	4119
13.6	3842	4094	-252	4094
13.62	4074	4070	4	4070
13.64	3953	4046	-93	4046
13.66	3944	4022	-78	4022
13.68	3797	3998	-201	3998
13.7	3845	3973	-128	3973
13.72	3856	3949	-93	3949
13.74	3723	3925	-202	3925
13.76	3942	3901	41	3901
13.78	3893	3877	16	3877
13.8	3863	3853	10	3853
13.82	3800	3830	-30	3830
13.84	3754	3806	-52	3806
13.86	3765	3782	-17	3782
13.88	3788	3759	29	3759
13.9	3794	3736	58	3736
13.92	3674	3712	-38	3712
13.94	3612	3689	-77	3689
13.96	3705	3666	39	3666
13.98	3613	3643	-30	3643
14.0	3673	3620	53	3620
14.02	3751	3598	153	3598
14.04	3623	3575	48	3575
14.06	3702	3553	149	3553
14.08	3635	3531	104	3531
14.1	3455	3509	-54	3509
14.12	3508	3487	21	3487
14.14	3503	3465	38	3465
14.16	3466	3444	22	3444
14.18	3519	3422	97	3422
14.2	3363	3401	-38	3401
14.22	3514	3380	134	3380
14.24	3325	3359	-34	3359
14.26	3444	3339	105	3339
14.28	3290	3319	-29	3319
14.3	3487	3299	188	3299
14.32	3400	3279	121	3279
14.34	3345	3259	86	3259
14.36	3359	3240	119	3240
14.38	3418	3220	198	3220
14.4	3331	3201	130	3201
14.42	3319	3182	137	3182
14.44	3179	3164	15	3164
14.46	3339	3145	194	3145
14.48	3371	3127	244	3127
14.5	3216	3109	107	3109
14.52	3158	3091	67	3091
14.54	3248	3073	175	3073
14.56	3146	3055	91	3055
14.58	3123	3038	85	3038
14.6	3085	3021	64	3021
14.62	3160	3004	156	3004
14.64	3044	2987	57	2987
14.66	3082	2970	112	2970
14.68	3217	2954	263	2954
14.7	3071	2937	134	2937
14.72	3141	2921	220	2921
14.74	3092	2905	187	2905
14.76	2965	2890	75	2890
14.78	3027	2874	153	2874
14.8	2962	2859	103	2859
14.82	3019	2843	176	2843
14.84	3044	2828	216	2828
14.86	2966	2813	153	2813
14.88	3045	2799	246	2799
14.9	2785	2784	1	2784
14.92	2918	2770	148	2770
14.94	2880	2755	125	2755
14.96	2933	2741	192	2741
14.98	2876	2727	149	2727
15.0	2941	2713	228	2713
15.02	2846	2700	146	2700
15.04	2868	2686	182	2686
15.06	2849	2673	176	2673
15.08	2879	2660	219	2660
15.1	2786	2647	139	2647
15.12	2759	2634	125	2634
15.14	2782	2621	161	2621
15.16	2754	2609	145	2609
15.18	2796	2596	200	2596
15.2	2814	2584	230	2584
15.22	2756	2572	184	2572
15.24	2708	2560	148	2560
15.26	2717	2548	169	2548
15.28	2618	2536	82	2536
15.3	2603	2525	78	2525
15.32	2646	2513	133	2513
15.34	2631	2502	129	2502
15.36	2687	2491	196	2491
15.38	2678	2480	198	2480
15.4	2712	2469	243	2469
15.42	2673	2458	215	2458
15.44	2625	2448	177	2447
15.46	2608	2437	171	2437
15.48	2507	2427	80	2427
15.5	2553	2417	136	2416
15.52	2559	2407	152	2406
15.54	2538	2397	141	2396
15.56	2577	2387	190	2386
15.58	2507	2377	130	2377
15.6	2501	2367	134	2367
15.62	2399	2358	41	2357
15.64	2504	2349	155	2348
15.66	2521	2339	182	2339
15.68	2379	2330	49	2330
15.7	2451	2321	130	2321
15.72	2456	2312	144	2312
15.74	2463	2303	160	2303
15.76	2386	2295	91	2294
15.78	2478	2286	192	2285
15.8	2470	2278	192	2277
15.82	2360	2269	91	2269
15.84	2497	2261	236	2260
15.86	2399	2253	146	2252
15.88	2309	2245	64	2244
15.9	2422	2237	185	2236
15.92	2413	2229	184	2228
15.94	2335	2222	113	2220
15.96	2337	2214	123	2213
15.98	2342	2206	136	2205
16.0	2296	2199	97	2198
16.02	2394	2192	202	2190
16.04	2299	2184	115	2183
16.06	2349	2177	172	2176
16.08	2137	2170	-33	2168
16.1	2295	2163	132	2161
16.12	2285	2156	129	2154
16.14	2211	2150	61	2148
16.16	2238	2143	95	2141
16.18	2245	2136	109	2134
16.2	2143	2130	13	2127
16.22	2239	2123	116	2121
16.24	2196	2117	79	2114
16.26	2186	2111	75	2108
16.28	2257	2105	152	2102
16.3	2191	2098	93	2095
16.32	2114	2093	21	2089
16.34	2143	2087	56	2083
16.36	2148	2081	67	2077
16.38	2134	2075	59	2071
16.4	2185	2069	116	2065
16.42	2094	2064	30	2060
16.44	2185	2059	126	2054
16.46	2115	2053	62	2048
16.48	2101	2048	53	2043
16.5	2213	2043	170	2037
16.52	2096	2038	58	2032
16.54	2085	2033	52	2026
16.56	2005	2028	-23	2021
16.58	2080	2024	56	2015
16.6	2128	2020	108	2010
16.62	2135	2016	119	2005
16.64	2077	2012	65	2000
16.66	2180	2008	172	1995
16.68	2106	2005	101	1990
16.7	2121	2003	118	1985
16.72	2094	2002	92	1980
16.74	2091	2001	90	1975
16.76	2148	2002	146	1970
16.78	2051	2004	47	1966
16.8	2132	2007	125	1961
16.82	2124	2011	113	1956
16.84	2192	2018	174	1952
16.86	2176	2025	151	1947
16.88	2122	2033	89	1943
16.9	2106	2040	66	1938
16.92	2279	2046	233	1934
16.94	2150	2050	100	1930
16.96	2194	2048	146	1925
16.98	2188	2039	149	1921
17.0	2227	2024	203	1917
17.02	2058	2005	53	1913
17.04	2050	1984	66	1909
17.06	2070	1964	106	1905
17.08	1944	1947	-3	1901
17.1	1849	1932	-83	1897
17.12	1917	1920	-3	1893
17.14	1939	1910	29	1890
17.16	1975	1902	73	1886
17.18	1922	1895	27	1882
17.2	1905	1889	16	1879
17.22	1897	1884	13	1875
17.24	1976	1879	97	1871
17.26	1920	1875	45	1868
17.28	1939	1871	68	1864
17.3	1838	1866	-28	1861
17.32	1941	1863	78	1858
17.34	1878	1859	19	1854
17.36	1972	1855	117	1851
17.38	1875	1851	24	1848
17.4	1841	1848	-7	1845
17.42	1939	1845	94	1842
17.44	1890	1841	49	1838
17.46	1827	1838	-11	1835
17.48	1812	1835	-23	1832
17.5	1846	1832	14	1829
17.52	1927	1829	98	1826
17.54	1838	1826	12	1824
17.56	1846	1823	23	1821
17.58	1864	1820	44	1818
17.6	1938	1817	121	1815
17.62	1829	1814	15	1812
17.64	1872	1811	61	1810
17.66	1786	1808	-22	1807
17.68	1850	1806	44	1805
17.7	1808	1803	5	1802
17.72	1897	1801	96	1799
17.74	1802	1798	4	1797
17.76	1901	1796	105	1795
17.78	1831	1793	38	1792
17.8	1740	1790	-50	1790
17.82	1799	1788	11	1787
17.84	1847	1786	61	1785
17.86	1857	1783	74	1783
17.88	1883	1781	102	1781
17.9	1789	1779	10	1778
17.92	1753	1777	-24	1776
17.94	1870	1775	95	1774
17.96	1872	1772	100	1772
17.98	1748	1770	-22	1770
18.0	1785	1768	17	1768
18.02	1756	1766	-10	1766
18.04	1799	1764	35	1764
18.06	1761	1762	-1	1762
18.08	1752	1760	-8	1760
18.1	1753	1758	-5	1758
18.12	1775	1756	19	1756
18.14	1797	1755	42	1755
18.16	1762	1753	9	1753
18.18	1701	1751	-50	1751
18.2	1822	1749	73	1749
18.22	1744	1748	-4	1748
18.24	1811	1746	65	1746
18.26	1713	1744	-31	1744
18.28	1768	1743	25	1743
18.3	1787	1741	46	1741
18.32	1794	1740	54	1740
18.34	1737	1738	-1	1738
18.36	1747	1737	10	1737
18.38	1747	1735	12	1735
18.4	1709	1734	-25	1734
18.42	1716	1732	-16	1732
18.44	1710	1731	-21	1731
18.46	1770	1730	40	1730
18.48	1749	1729	20	1728
18.5	1737	1727	10	1727
18.52	1719	1726	-7	1726
18.54	1723	1725	-2	1724
18.56	1714	1724	-10	1723
18.58	1717	1723	-6	1722
18.6	1695	1721	-26	1721
18.62	1813	1720	93	1719
18.64	1714	1719	-5	1718
18.66	1759	1718	41	1717
18.68	1755	1717	38	1716
18.7	1739	1716	23	1715
18.72	1763	1715	48	1714
18.74	1694	1714	-20	1713
18.76	1753	1713	40	1712
18.78	1796	1712	84	1711
18.8	1792	1711	81	1710
18.82	1675	1710	-35	1709
18.84	1670	1709	-39	1708
18.86	1792	1708	84	1707
18.88	1660	1707	-47	1706
18.9	1741	1706	35	1705
18.92	1710	1705	5	1704
18.94	1717	1704	13	1703
18.96	1679	1703	-24	1702
18.98	1724	1702	22	1701
19.0	1721	1701	20	1700
19.02	1745	1701	44	1700
19.04	1701	1700	1	1699
19.06	1706	1699	7	1698
19.08	1664	1698	-34	1697
19.1	1752	1697	55	1696
19.12	1770	1697	73	1696
19.14	1691	1696	-5	1695
19.16	1680	1695	-15	1694
19.18	1723	1694	29	1693
19.2	1736	1694	42	1693
19.22	1692	1693	-1	1692
19.24	1715	1692	23	1691
19.26	1690	1692	-2	1690
19.28	1631	1691	-60	1690
19.3	1790	1690	100	1689
19.32	1664	1690	-26	1688
19.34	1667	1689	-22	1688
19.36	1696	1688	8	1687
19.38	1660	1688	-28	1686
19.4	1644	1687	-43	1686
19.42	1731	1686	45	1685
19.44	1705	1686	19	1684
19.46	1638	1685	-47	1684
19.48	1710	1684	26	1683
19.5	1817	1684	133	1683
19.52	1690	1683	7	1682
19.54	1642	1683	-41	1681
19.56	1666	1682	-16	1681
19.58	1701	1682	19	1680
19.6	1674	1681	-7	1680
19.62	1733	1681	52	1679
19.64	1633	1680	-47	1678
19.66	1579	1680	-101	1678
19.68	1773	1679	94	1677
19.7	1730	1679	51	1677
19.72	1766	1678	88	1676
19.74	1629	1678	-49	1675
19.76	1635	1677	-42	1675
19.78	1727	1677	50	1674
19.8	1703	1677	26	1674
19.82	1668	1677	-9	1673
19.84	1770	1676	94	1672
19.86	1723	1676	47	1672
19.88	1649	1676	-27	1671
19.9	1756	1677	79	1671
19.92	1658	1677	-19	1670
19.94	1703	1677	26	1670
19.96	1761	1677	84	1669
19.98	1688	1677	11	1668
20.0	1741	1676	65	1668
20.02	1732	1675	57	1667
20.04	1623	1674	-51	1667
20.06	1659	1673	-14	1666
20.08	1734	1671	63	1666
20.1	1745	1670	75	1665
20.12	1689	1669	20	1664
20.14	1741	1668	73	1664
20.16	1755	1667	88	1663
20.18	1697	1666	31	1663
20.2	1684	1665	19	1662
20.22	1742	1665	77	1661
20.24	1787	1664	123	1661
20.26	1649	1664	-15	1660
20.28	1714	1663	51	1660
20.3	1651	1663	-12	1659
20.32	1710	1662	48	1658
20.34	1699	1662	37	1658
20.36	1670	1661	9	1657
20.38	1668	1661	7	1657
20.4	1654	1660	-6	1656
20.42	1653	1660	-7	1655
20.44	1644	1659	-15	1655
20.46	1695	1659	36	1654
20.48	1737	1658	79	1653
20.5	1698	1658	40	1653
20.52	1640	1657	-17	1652
20.54	1662	1657	5	1651
20.56	1688	1656	32	1651
20.58	1701	1656	45	1650
20.6	1720	1656	64	1649
20.62	1749	1655	94	1649
20.64	1632	1655	-23	1648
20.66	1722	1654	68	1647
20.68	1718	1654	64	1647
20.7	1678	1653	25	1646
20.72	1683	1653	30	1645
20.74	1625	1652	-27	1645
20.76	1777	1651	126	1644
20.78	1716	1651	65	1643
20.8	1686	1650	36	1642
20.82	1700	1650	50	1642
20.84	1728	1649	79	1641
20.86	1673	1649	24	1640
20.88	1705	1648	57	1639
20.9	1644	1648	-4	1639
20.92	1652	1647	5	1638
20.94	1693	1647	46	1637
20.96	1755	1646	109	1636
20.98	1632	1646	-14	1636
21.0	1741	1646	95	1635
21.02	1676	1645	31	1634
21.04	1708	1645	63	1633
21.06	1664	1645	19	1632
21.08	1694	1644	50	1631
21.1	1636	1644	-8	1631
21.12	1767	1643	124	1630
21.14	1696	1643	53	1629
21.16	1668	1643	25	1628
21.18	1758	1642	116	1627
21.2	1652	1642	10	1626
21.22	1645	1642	3	1625
21.24	1644	1642	2	1624
21.26	1770	1642	128	1623
21.28	1663	1641	22	1623
21.3	1724	1641	83	1622
21.32	1694	1641	53	1621
21.34	1766	1641	125	1620
21.36	1739	1642	97	1619
21.38	1653	1642	11	1618
21.4	1670	1642	28	1617
21.42	1657	1643	14	1616
21.44	1620	1643	-23	1615
21.46	1654	1644	10	1614
21.48	1733	1645	88	1613
21.5	1683	1646	37	1612
21.52	1666	1647	19	1610
21.54	1747	1648	99	1609
21.56	1697	1650	47	1608
21.58	1665	1653	12	1607
21.6	1734	1656	78	1606
21.62	1738	1659	79	1605
21.64	1705	1663	42	1604
21.66	1724	1667	57	1603
21.68	1667	1673	-6	1601
21.7	1706	1681	25	1600
21.72	1701	1690	11	1599
21.74	1654	1702	-48	1598
21.76	1700	1717	-17	1597
21.78	1681	1735	-54	1595
21.8	1757	1758	-1	1594
21.82	1761	1785	-24	1593
21.84	1921	1819	102	1592
21.86	1848	1859	-11	1590
21.88	1946	1906	40	1589
21.9	1928	1961	-33	1588
21.92	1882	2021	-139	1586
21.94	2058	2084	-26	1585
21.96	2073	2148	-75	1584
21.98	2075	2207	-132	1582
22.0	2116	2255	-139	1581
22.02	2146	2283	-137	1579
22.04	2272	2281	-9	1578
22.06	2226	2255	-29	1576
22.08	2124	2211	-87	1575
22.1	2056	2154	-98	1573
22.12	2018	2091	-73	1572
22.14	1992	2023	-31	1570
22.16	1919	1956	-37	1569
22.18	1971	1892	79	1567
22.2	1813	1834	-21	1566
22.22	1750	1782	-32	1564
22.24	1778	1739	39	1562
22.26	1781	1703	78	1561
22.28	1685	1675	10	1559
22.3	1725	1654	71	1558
22.32	1718	1637	81	1556
22.34	1718	1624	94	1554
22.36	1761	1613	148	1552
22.38	1660	1604	56	1551
22.4	1657	1597	60	1549
22.42	1622	1591	31	1547
22.44	1624	1586	38	1545
22.46	1687	1581	106	1543
22.48	1595	1576	19	1542
22.5	1641	1572	69	1540
22.52	1648	1569	79	1538
22.54	1661	1565	96	1536
22.56	1699	1562	137	1534
22.58	1590	1559	31	1532
22.6	1624	1556	68	1530
22.62	1624	1553	71	1528
22.64	1646	1550	96	1526
22.66	1611	1547	64	1524
22.68	1664	1545	119	1522
22.7	1530	1542	-12	1520
22.72	1579	1540	39	1518
22.74	1587	1537	50	1516
22.76	1635	1535	100	1514
22.78	1542	1532	10	1512
22.8	1554	1530	24	1509
22.82	1657	1528	129	1507
22.84	1568	1526	42	1505
22.86	1568	1524	44	1503
22.88	1639	1521	118	1500
22.9	1538	1519	19	1498
22.92	1622	1517	105	1496
22.94	1595	1515	80	1493
22.96	1564	1513	51	1491
22.98	1554	1511	43	1489
23.0	1546	1509	37	1486
23.02	1602	1506	96	1484
23.04	1632	1504	128	1481
23.06	1565	1502	63	1479
23.08	1638	1500	138	1476
23.1	1619	1498	121	1474
23.12	1623	1496	127	1471
23.14	1588	1495	93	1469
23.16	1536	1493	43	1466
23.18	1557	1491	66	1464
23.2	1592	1489	103	1461
23.22	1520	1487	33	1458
23.24	1482	1486	-4	1456
23.26	1549	1484	65	1453
23.28	1604	1482	122	1450
23.3	1632	1481	151	1447
23.32	1591	1480	111	1445
23.34	1530	1478	52	1442
23.36	1568	1477	91	1439
23.38	1520	1477	43	1436
23.4	1475	1476	-1	1433
23.42	1553	1476	77	1430
23.44	1611	1476	135	1428
23.46	1522	1476	46	1425
23.48	1563	1476	87	1422
23.5	1522	1478	44	1419
23.52	1512	1480	32	1416
23.54	1535	1482	53	1413
23.56	1647	1486	161	1410
23.58	1567	1492	75	1407
23.6	1614	1499	115	1404
23.62	1595	1509	86	1401
23.64	1613	1522	91	1398
23.66	1597	1540	57	1395
23.68	1655	1561	94	1392
23.7	1655	1588	67	1388
23.72	1619	1621	-2	1385
23.74	1694	1659	35	1382
23.76	1649	1704	-55	1379
23.78	1753	1752	1	1376
23.8	1779	1803	-24	1373
23.82	1828	1851	-23	1370
23.84	1853	1891	-38	1367
23.86	1869	1919	-50	1363
23.88	1868	1922	-54	1360
23.9	1808	1896	-88	1357
23.92	1762	1849	-87	1354
23.94	1693	1790	-97	1351
23.96	1690	1725	-35	1347
23.98	1720	1661	59	1344
24.0	1621	1604	17	1341
24.02	1565	1559	6	1338
24.04	1563	1524	39	1335
24.06	1640	1499	141	1331
24.08	1499	1481	18	1328
24.1	1527	1469	58	1325
24.12	1604	1462	142	1322
24.14	1573	1459	114	1318
24.16	1681	1458	223	1315
24.18	1568	1460	108	1312
24.2	1569	1465	104	1309
24.22	1577	1472	105	1305
24.24	1597	1483	114	1302
24.26	1666	1498	168	1299
24.28	1730	1519	211	1296
24.3	1673	1545	128	1292
24.32	1844	1580	264	1289
24.34	1746	1625	121	1286
24.36	1882	1681	201	1283
24.38	1967	1752	215	1279
24.4	2127	1838	289	1276
24.42	2249	1941	308	1273
24.44	2422	2061	361	1270
24.46	2605	2196	409	1266
24.48	2843	2343	500	1263
24.5	3103	2494	609	1260
24.52	3329	2637	692	1257
24.54	3439	2757	682	1254
24.56	3538	2837	701	1250
24.58	3505	2849	656	1247
24.6	3402	2772	630	1244
24.62	3199	2635	564	1241
24.64	2971	2463	508	1238
24.66	2476	2266	210	1235
24.68	2355	2071	284	1231
24.7	2099	1895	204	1228
24.72	1943	1748	195	1225
24.74	1825	1632	193	1222
24.76	1672	1542	130	1219
24.78	1633	1474	159	1216
24.8	1620	1423	197	1213
24.82	1591	1384	207	1210
24.84	1548	1355	193	1207
24.86	1442	1332	110	1204
24.88	1568	1313	255	1200
24.9	1529	1297	232	1197
24.92	1427	1284	143	1194
24.94	1399	1272	127	1191
24.96	1487	1262	225	1188
24.98	1459	1253	206	1186
25.0	1504	1244	260	1183
25.02	1478	1237	241	1180
25.04	1369	1230	139	1177
25.06	1480	1223	257	1174
25.08	1450	1217	233	1171
25.1	1427	1211	216	1168
25.12	1434	1206	228	1165
25.14	1381	1201	180	1162
25.16	1397	1196	201	1160
25.18	1394	1191	203	1157
25.2	1385	1187	198	1154
25.22	1409	1183	226	1151
25.24	1437	1179	258	1149
25.26	1362	1175	187	1146
25.28	1277	1171	106	1143
25.3	1348	1168	180	1141
25.32	1285	1164	121	1138
25.34	1320	1161	159	1135
25.36	1280	1157	123	1133
25.38	1303	1154	149	1130
25.4	1366	1151	215	1128
25.42	1322	1148	174	1125
25.44	1362	1145	217	1123
25.46	1384	1142	242	1120
25.48	1300	1139	161	1118
25.5	1367	1137	230	1115
25.52	1363	1134	229	1113
25.54	1305	1131	174	1111
25.56	1366	1129	237	1108
25.58	1269	1126	143	1106
25.6	1395	1123	272	1104
25.62	1302	1121	181	1102
25.64	1233	1119	114	1099
25.66	1341	1116	225	1097
25.68	1307	1114	193	1095
25.7	1358	1113	245	1093
25.72	1308	1111	197	1091
25.74	1330	1109	221	1089
25.76	1270	1107	163	1087
25.78	1267	1105	162	1085
25.8	1326	1103	223	1083
25.82	1306	1101	205	1081
25.84	1295	1100	195	1079
25.86	1329	1098	231	1077
25.88	1311	1097	214	1075
25.9	1350	1095	255	1074
25.92	1251	1094	157	1072
25.94	1272	1093	179	1070
25.96	1266	1091	175	1068
25.98	1215	1090	125	1067
26.0	1289	1089	200	1065
26.02	1232	1088	144	1063
26.04	1272	1087	185	1062
26.06	1262	1086	176	1060
26.08	1226	1085	141	1059
26.1	1270	1084	186	1057
26.12	1222	1083	139	1056
26.14	1263	1083	180	1054
26.16	1271	1082	189	1053
26.18	1263	1082	181	1052
26.2	1262	1081	181	1050
26.22	1256	1081	175	1049
26.24	1230	1080	150	1048
26.26	1210	1080	130	1046
26.28	1278	1080	198	1045
26.3	1209	1080	129	1044
26.32	1260	1081	179	1043
26.34	1219	1081	138	1041
26.36	1188	1082	106	1040
26.38	1196	1083	113	1039
26.4	1224	1084	140	1038
26.42	1242	1085	157	1037
26.44	1254	1086	168	1036
26.46	1258	1088	170	1035
26.48	1142	1090	52	1034
26.5	1271	1092	179	1033
26.52	1228	1095	133	1032
26.54	1323	1098	225	1031
26.56	1187	1101	86	1030
26.58	1226	1105	121	1029
26.6	1244	1110	134	1028
26.62	1320	1115	205	1028
26.64	1249	1121	128	1027
26.66	1286	1130	156	1026
26.68	1288	1138	150	1025
26.7	1273	1147	126	1024
26.72	1245	1158	87	1024
26.74	1305	1171	134	1023
26.76	1310	1189	121	1022
26.78	1311	1208	103	1022
26.8	1291	1233	58	1021
26.82	1298	1264	34	1020
26.84	1397	1303	94	1020
26.86	1324	1352	-28	1019
26.88	1404	1412	-8	1019
26.9	1412	1487	-75	1018
26.92	1431	1577	-146	1018
26.94	1589	1685	-96	1017
26.96	1655	1811	-156	1017
26.98	1795	1953	-158	1016
27.0	1868	2109	-241	1016
27.02	1958	2271	-313	1015
27.04	1976	2426	-450	1015
27.06	2188	2559	-371	1015
27.08	2216	2652	-436	1014
27.1	2243	2677	-434	1014
27.12	2149	2609	-460	1013
27.14	2052	2479	-427	1013
27.16	1938	2316	-378	1013
27.18	1823	2126	-303	1013
27.2	1686	1928	-242	1012
27.22	1598	1746	-148	1012
27.24	1484	1590	-106	1012
27.26	1446	1466	-20	1012
27.28	1388	1370	18	1011
27.3	1300	1297	3	1011
27.32	1253	1243	10	1011
27.34	1274	1203	71	1011
27.36	1253	1174	79	1011
27.38	1220	1151	69	1011
27.4	1151	1133	18	1010
27.42	1217	1119	98	1010
27.44	1168	1108	60	1010
27.46	1167	1099	68	1010
27.48	1229	1090	139	1010
27.5	1156	1084	72	1010
27.52	1186	1078	108	1010
27.54	1212	1073	139	1010
27.56	1183	1069	114	1010
27.58	1133	1065	68	1010
27.6	1133	1061	72	1010
27.62	1192	1058	134	1010
27.64	1193	1055	138	1010
27.66	1130	1053	77	1010
27.68	1207	1051	156	1010
27.7	1139	1049	90	1010
27.72	1162	1048	114	1010
27.74	1126	1046	80	1010
27.76	1116	1045	71	1010
27.78	1152	1044	108	1011
27.8	1086	1043	43	1011
27.82	1131	1042	89	1011
27.84	1146	1041	105	1011
27.86	1186	1040	146	1011
27.88	1162	1039	123	1011
27.9	1176	1039	137	1011
27.92	1171	1038	133	1012
27.94	1215	1038	177	1012
27.96	1224	1037	187	1012
27.98	1206	1037	169	1012
28.0	1268	1037	231	1012
28.02	1269	1036	233	1013
28.04	1235	1036	199	1013
28.06	1190	1036	154	1013
28.08	1186	1036	150	1013
28.1	1160	1036	124	1013
28.12	1157	1036	121	1014
28.14	1086	1036	50	1014
28.16	1084	1036	48	1014
28.18	1152	1036	116	1014
28.2	1084	1036	48	1015
28.22	1069	1036	33	1015
28.24	1084	1036	48	1015
28.26	1068	1036	32	1016
28.28	1131	1037	94	1016
28.3	1143	1037	106	1016
28.32	1106	1037	69	1016
28.34	1154	1037	117	1017
28.36	1089	1037	52	1017
28.38	1154	1037	117	1017
28.4	1108	1038	70	1018
28.42	1079	1038	41	1018
28.44	1162	1038	124	1018
28.46	1185	1038	147	1019
28.48	1181	1039	142	1019
28.5	1201	1039	162	1019
28.52	1241	1039	202	1019
28.54	1177	1040	137	1020
28.56	1268	1040	228	1020
28.58	1289	1040	249	1020
28.6	1239	1041	198	1021
28.62	1244	1041	203	1021
28.64	1203	1041	162	1021
28.66	1171	1042	129	1022
28.68	1210	1042	168	1022
28.7	1187	1042	145	1022
28.72	1115	1043	72	1023
28.74	1047	1043	4	1023
28.76	1098	1043	55	1023
28.78	1106	1043	63	1024
28.8	1097	1044	53	1024
28.82	1078	1044	34	1024
28.84	1021	1045	-24	1025
28.86	1034	1045	-11	1025
28.88	1056	1045	11	1025
28.9	1033	1046	-13	1026
28.92	1123	1046	77	1026
28.94	999	1047	-48	1026
28.96	1048	1047	1	1027
28.98	999	1048	-49	1027
29.0	997	1048	-51	1027
29.02	1020	1049	-29	1027
29.04	1027	1049	-22	1028
29.06	1066	1050	16	1028
29.08	977	1050	-73	1028
29.1	999	1051	-52	1029
29.12	1026	1052	-26	1029
29.14	1050	1053	-3	1029
29.16	1061	1053	8	1029
29.18	980	1054	-74	1030
29.2	1037	1054	-17	1030
29.22	1030	1055	-25	1030
29.24	1055	1055	0	1030
29.26	1029	1056	-27	1031
29.28	1021	1057	-36	1031
29.3	999	1057	-58	1031
29.32	1031	1058	-27	1031
29.34	999	1058	-59	1031
29.36	1053	1059	-6	1032
29.38	1016	1059	-43	1032
29.4	1003	1060	-57	1032
29.42	1021	1061	-40	1032
29.44	1034	1062	-28	1032
29.46	985	1063	-78	1033
29.48	1031	1064	-33	1033
29.5	976	1065	-89	1033
29.52	1029	1066	-37	1033
29.54	1001	1067	-66	1033
29.56	1030	1069	-39	1033
29.58	1056	1072	-16	1033
29.6	999	1075	-76	1033
29.62	1015	1078	-63	1034
29.64	928	1082	-154	1034
29.66	946	1086	-140	1034
29.68	1049	1091	-42	1034
29.7	1029	1096	-67	1034
29.72	1074	1100	-26	1034
29.74	982	1102	-120	1034
29.76	1078	1102	-24	1034
29.78	1017	1100	-83	1034
29.8	929	1097	-168	1034
29.82	1051	1093	-42	1034
29.84	1061	1089	-28	1034
29.86	1018	1085	-67	1034
29.88	1009	1082	-73	1034
29.9	996	1079	-83	1034
29.92	1036	1078	-42	1034
29.94	986	1077	-91	1034
29.96	1013	1076	-63	1034
29.98	1031	1076	-45	1034
30.0	963	1076	-113	1034
30.02	1020	1077	-57	1034
30.04	1003	1077	-74	1034
30.06	957	1077	-120	1034
30.08	961	1078	-117	1034
30.1	965	1079	-114	1034
30.12	999	1079	-80	1034
30.14	997	1080	-83	1034
30.16	1034	1081	-47	1034
30.18	1035	1082	-47	1034
30.2	937	1083	-146	1034
30.22	998	1083	-85	1034
30.24	1029	1084	-55	1034
30.26	1058	1085	-27	1034
30.28	988	1086	-98	1034
30.3	982	1087	-105	1033
30.32	970	1088	-118	1033
30.34	1034	1090	-56	1033
30.36	935	1091	-156	1033
30.38	982	1092	-110	1033
30.4	974	1094	-120	1033
30.42	976	1096	-120	1033
30.44	978	1098	-120	1032
30.46	1007	1099	-92	1032
30.48	954	1102	-148	1032
30.5	1006	1104	-98	1032
30.52	1029	1106	-77	1032
30.54	943	1109	-166	1032
30.56	1056	1111	-55	1031
30.58	963	1114	-151	1031
30.6	890	1117	-227	1031
30.62	994	1120	-126	1031
30.64	965	1124	-159	1031
30.66	980	1128	-148	1030
30.68	992	1132	-140	1030
30.7	1002	1137	-135	1030
30.72	1022	1142	-120	1030
30.74	1036	1148	-112	1030
30.76	931	1154	-223	1029
30.78	1001	1161	-160	1029
30.8	1015	1169	-154	1029
30.82	1039	1177	-138	1029
30.84	1039	1187	-148	1028
30.86	1024	1198	-174	1028
30.88	1040	1210	-170	1028
30.9	1144	1225	-81	1028
30.92	1068	1243	-175	1027
30.94	1108	1263	-155	1027
30.96	1169	1289	-120	1027
30.98	1146	1319	-173	1026
31.0	1236	1357	-121	1026
31.02	1256	1404	-148	1026
31.04	1377	1462	-85	1025
31.06	1343	1532	-189	1025
31.08	1439	1618	-179	1025
31.1	1608	1720	-112	1025
31.12	1680	1840	-160	1024
31.14	1822	1977	-155	1024
31.16	2050	2128	-78	1024
31.18	2225	2289	-64	1023
31.2	2400	2448	-48	1023
31.22	2505	2593	-88	1022
31.24	2539	2708	-169	1022
31.26	2560	2767	-207	1022
31.28	2522	2756	-234	1021
31.3	2383	2699	-316	1021
31.32	2266	2612	-346	1021
31.34	2101	2490	-389	1020
31.36	1971	2337	-366	1020
31.38	1821	2181	-360	1019
31.4	1612	2040	-428	1019
31.42	1579	1920	-341	1019
31.44	1457	1825	-368	1018
31.46	1446	1759	-313	1018
31.48	1410	1724	-314	1017
31.5	1417	1719	-302	1017
31.52	1446	1745	-299	1017
31.54	1493	1799	-306	1016
31.56	1567	1881	-314	1016
31.58	1673	1989	-316	1015
31.6	1708	2121	-413	1015
31.62	1891	2273	-382	1014
31.64	1976	2437	-461	1014
31.66	2159	2600	-441	1013
31.68	2237	2747	-510	1013
31.7	2400	2856	-456	1012
31.72	2340	2904	-564	1012
31.74	2297	2854	-557	1012
31.76	2150	2731	-581	1011
31.78	2080	2570	-490	1011
31.8	1922	2393	-471	1010
31.82	1740	2195	-455	1010
31.84	1520	1994	-474	1009
31.86	1441	1811	-370	1009
31.88	1383	1657	-274	1008
31.9	1269	1535	-266	1008
31.92	1250	1439	-189	1007
31.94	1112	1367	-255	1007
31.96	1111	1313	-202	1006
31.98	1109	1273	-164	1006
32.0	1073	1242	-169	1005
32.02	1041	1219	-178	1004
32.04	1069	1201	-132	1004
32.06	1014	1186	-172	1003
32.08	1011	1174	-163	1003
32.1	1008	1163	-155	1002
32.12	986	1155	-169	1002
32.14	918	1147	-229	1001
32.16	1043	1141	-98	1001
32.18	1015	1136	-121	1000
32.2	977	1131	-154	999
32.22	965	1127	-162	999
32.24	997	1124	-127	998
32.26	953	1121	-168	998
32.28	959	1118	-159	997
32.3	981	1116	-135	997
32.32	936	1114	-178	996
32.34	956	1113	-157	995
32.36	974	1111	-137	995
32.38	986	1110	-124	994
32.4	932	1110	-178	994
32.42	920	1109	-189	993
32.44	944	1109	-165	992
32.46	958	1109	-151	992
32.48	951	1109	-158	991
32.5	982	1109	-127	991
32.52	999	1109	-110	990
32.54	997	1110	-113	989
32.56	986	1111	-125	989
32.58	1017	1112	-95	988
32.6	991	1113	-122	987
32.62	1016	1114	-98	987
32.64	935	1115	-180	986
32.66	1032	1117	-85	985
32.68	1035	1119	-84	985
32.7	963	1121	-158	984
32.72	975	1123	-148	983
32.74	989	1126	-137	983
32.76	1012	1129	-117	982
32.78	1036	1132	-96	981
32.8	977	1135	-158	981
32.82	1061	1139	-78	980
32.84	976	1143	-167	979
32.86	1039	1148	-109	979
32.88	1035	1153	-118	978
32.9	997	1158	-161	977
32.92	1085	1164	-79	977
32.94	1076	1171	-95	976
32.96	1118	1178	-60	975
32.98	1130	1186	-56	975
33.0	1127	1195	-68	974
33.02	1151	1205	-54	973
33.04	1231	1216	15	973
33.06	1204	1229	-25	972
33.08	1290	1244	46	971
33.1	1205	1261	-56	970
33.12	1317	1281	36	970
33.14	1397	1305	92	969
33.16	1421	1335	86	968
33.18	1477	1370	107	967
33.2	1532	1414	118	967
33.22	1663	1468	195	966
33.24	1800	1534	266	965
33.26	1896	1615	281	965
33.28	2036	1712	324	964
33.3	2372	1828	544	963
33.32	2780	1963	817	962
33.34	2907	2115	792	962
33.36	3485	2283	1202	961
33.38	3754	2457	1297	960
33.4	4041	2626	1415	959
33.42	4347	2771	1576	959
33.44	4522	2876	1646	958
33.46	4418	2910	1508	957
33.48	4283	2853	1430	956
33.5	4219	2740	1479	956
33.52	3740	2601	1139	955
33.54	3388	2450	938	954
33.56	2983	2280	703	953
33.58	2609	2111	498	952
33.6	2378	1960	418	952
33.62	2093	1837	256	951
33.64	1966	1744	222	950
33.66	1889	1679	210	949
33.68	1816	1636	180	949
33.7	1688	1613	75	948
33.72	1676	1606	70	947
33.74	1663	1611	52	946
33.76	1628	1626	2	945
33.78	1670	1652	18	945
33.8	1756	1688	68	944
33.82	1714	1736	-22	943
33.84	1794	1796	-2	942
33.86	1861	1873	-12	941
33.88	1997	1970	27	941
33.9	2091	2092	-1	940
33.92	2374	2245	129	939
33.94	2513	2436	77	938
33.96	2893	2671	222	937
33.98	3283	2960	323	937
34.0	3583	3307	276	936
34.02	4225	3716	509	935
34.04	4873	4188	685	934
34.06	5836	4714	1122	933
34.08	6579	5278	1301	932
34.1	7380	5843	1537	932
34.12	8366	6360	2006	931
34.14	8810	6770	2040	930
34.16	9007	7011	1996	929
34.18	8885	6953	1932	928
34.2	8819	6657	2162	928
34.22	8032	6238	1794	927
34.24	7078	5772	1306	926
34.26	6470	5251	1219	925
34.28	5877	4681	1196	924
34.3	5087	4129	958	923
34.32	4635	3637	998	923
34.34	3996	3221	775	922
34.36	3694	2886	808	921
34.38	3267	2626	641	920
34.4	2972	2426	546	919
34.42	2602	2273	329	918
34.44	2462	2157	305	917
34.46	2273	2072	201	917
34.48	2088	2014	74	916
34.5	1915	1977	-62	915
34.52	1911	1957	-46	914
34.54	1873	1951	-78	913
34.56	1837	1958	-121	912
34.58	1670	1976	-306	911
34.6	1788	2005	-217	911
34.62	1883	2044	-161	910
34.64	1898	2093	-195	909
34.66	1943	2154	-211	908
34.68	1984	2228	-244	907
34.7	2113	2315	-202	906
34.72	2129	2420	-291	905
34.74	2260	2546	-286	905
34.76	2460	2699	-239	904
34.78	2604	2885	-281	903
34.8	2879	3114	-235	902
34.82	3195	3398	-203	901
34.84	3451	3751	-300	900
34.86	3870	4193	-323	899
34.88	4519	4741	-222	899
34.9	5228	5416	-188	898
34.92	5911	6239	-328	897
34.94	6947	7224	-277	896
34.96	8145	8378	-233	895
34.98	9564	9699	-135	894
35.0	11193	11162	31	893
35.02	13116	12717	399	892
35.04	14865	14300	565	892
35.06	16426	15794	632	891
35.08	17886	17043	843	890
35.1	18389	17892	497	889
35.12	18562	17987	575	888
35.14	18172	17408	764	887
35.16	16749	16485	264	886
35.18	15625	15428	197	885
35.2	14161	14260	-99	885
35.22	12733	12889	-156	884
35.24	11314	11455	-141	883
35.26	9794	10050	-256	882
35.28	8508	8715	-207	881
35.3	7352	7525	-173	880
35.32	6530	6509	21	879
35.34	5527	5653	-126	878
35.36	4720	4901	-181	878
35.38	4225	4244	-19	877
35.4	3620	3691	-71	876
35.42	3291	3240	51	875
35.44	2831	2880	-49	874
35.46	2678	2597	81	873
35.48	2459	2375	84	872
35.5	2245	2202	43	871
35.52	2160	2066	94	871
35.54	1962	1958	4	870
35.56	1869	1872	-3	869
35.58	1821	1802	19	868
35.6	1778	1746	32	867
35.62	1700	1700	0	866
35.64	1641	1664	-23	865
35.66	1559	1635	-76	864
35.68	1642	1613	29	864
35.7	1569	1598	-29	863
35.72	1514	1589	-75	862
35.74	1493	1586	-93	861
35.76	1559	1589	-30	860
35.78	1558	1599	-41	859
35.8	1557	1616	-59	858
35.82	1607	1642	-35	857
35.84	1659	1678	-19	857
35.86	1662	1727	-65	856
35.88	1725	1791	-66	855
35.9	1728	1874	-146	854
35.92	1802	1982	-180	853
35.94	1949	2121	-172	852
35.96	2041	2296	-255	851
35.98	2237	2515	-278	850
36.0	2494	2784	-290	850
36.02	2686	3110	-424	849
36.04	3095	3497	-402	848
36.06	3450	3943	-493	847
36.08	4021	4442	-421	846
36.1	4491	4975	-484	845
36.12	5088	5508	-420	844
36.14	5437	5991	-554	843
36.16	5819	6367	-548	843
36.18	5961	6578	-617	842
36.2	5930	6495	-565	841
36.22	5476	6174	-698	840
36.24	5014	5732	-718	839
36.26	4603	5244	-641	838
36.28	4047	4723	-676	837
36.3	3531	4143	-612	837
36.32	3039	3566	-527	836
36.34	2600	3047	-447	835
36.36	2312	2611	-299	834
36.38	1999	2262	-263	833
36.4	1806	1990	-184	832
36.42	1671	1781	-110	831
36.44	1596	1623	-27	831
36.46	1519	1504	15	830
36.48	1413	1412	1	829
36.5	1304	1340	-36	828
36.52	1259	1283	-24	827
36.54	1168	1237	-69	826
36.56	1170	1198	-28	825
36.58	1130	1165	-35	825
36.6	1163	1136	27	824
36.62	1066	1111	-45	823
36.64	1068	1090	-22	822
36.66	980	1070	-90	821
36.68	1014	1053	-39	820
36.7	1015	1038	-23	820
36.72	993	1024	-31	819
36.74	951	1011	-60	818
36.76	976	1000	-24	817
36.78	933	990	-57	816
36.8	945	980	-35	815
36.82	950	971	-21	815
36.84	873	963	-90	814
36.86	870	956	-86	813
36.88	899	949	-50	812
36.9	893	942	-49	811
36.92	878	936	-58	810
36.94	852	930	-78	810
36.96	941	925	16	809
36.98	845	920	-75	808
37.0	877	915	-38	807
37.02	868	910	-42	806
37.04	883	906	-23	806
37.06	877	902	-25	805
37.08	898	898	0	804
37.1	810	894	-84	803
37.12	850	891	-41	802
37.14	803	887	-84	802
37.16	864	884	-20	801
37.18	922	881	41	800
37.2	878	878	0	799
37.22	787	876	-89	798
37.24	791	873	-82	798
37.26	786	870	-84	797
37.28	778	868	-90	796
37.3	834	865	-31	795
37.32	835	863	-28	794
37.34	855	860	-5	794
37.36	858	858	0	793
37.38	870	856	14	792
37.4	829	854	-25	791
37.42	818	852	-34	791
37.44	838	850	-12	790
37.46	794	848	-54	789
37.48	787	846	-59	788
37.5	754	844	-90	787
37.52	741	842	-101	787
37.54	859	841	18	786
37.56	854	839	15	785
37.58	853	837	16	784
37.6	813	836	-23	784
37.62	810	834	-24	783
37.64	770	833	-63	782
37.66	778	831	-53	781
37.68	847	830	17	781
37.7	853	828	25	780
37.72	777	827	-50	779
37.74	782	825	-43	778
37.76	797	824	-27	778
37.78	801	823	-22	777
37.8	812	821	-9	776
37.82	749	820	-71	776
