Repository: jhamlin-ufl/synthesizability

# synthesizability

Data, fits and code for

> G. D. Di Gianluca *et al.*, *Experimental Evaluation of High-Throughput Structure Predictions*,
> [arXiv:2611.09671](https://arxiv.org/abs/2611.09671) (2026).

We arc-melted 34 ternary compounds predicted to be stable or nearly stable and identified the
phases that formed by powder X-ray diffraction and Rietveld refinement.

## Contents

| Path | What it holds |
|---|---|
| `Supplement.pdf` | the Supplementary Information |
| `samples/` | one folder per target, named by its formula in Table 1: synthesis records, X-ray scans and GSAS-II fits |
| `tables/` | the targets, buttons, scans and fits as CSV tables; the candidate lists |
| `computed/` | P_disorder and the dynamical-stability (phonon) results |
| `databases/` | OQMD, Materials Project and Alexandria entries for each chemical system, and the search-match structures |
| `instruments/` | GSAS-II instrument profiles of the two diffractometers |
| `results/` | the generated tables and figures |
| `workflow/` | the pipeline (`Snakefile`), its scripts and library code |

## Finding a sample

Open `samples/<formula>/README.md`, for example `samples/ZrPt5Si/README.md`. It gives the Table 1
row and outcome, the buttons and scans, the fit of record and the contrast fits, and where the
database entries for the chemical system are. `samples/README.md` explains the file formats and
how to rerun a fit.

## Not included

ICDD PDF-5+ cards and MDI JADE work files are licensed and not redistributed. No deposited fit
uses an ICDD card. `samples/EXCLUDED.md` lists the files left out.

File: data/raw/0556_HM_Gd3CoSn6/0556_XRD_fit.txt (part 1 of 3)
HardwareIndicator=65519
Wavelength = 1.54059Å, !5.0°/120.0°/0.02°/1(s), I(p)=30012/318, Cu(45kV,40mA), Thursday, April 09, 2026, 9:35 AM
Angle	I(o)	I(c)	I(d)	I(b)
5.0	3266	3266	0	3266
5.02	3169	3169	0	3169
5.04	3151	3151	0	3151
5.06	3217	3217	0	3217
5.08	3167	3194	-27	3194
5.1	3149	3183	-34	3183
5.12	3210	3184	26	3184
5.14	3185	3189	-4	3189
5.16	3233	3188	45	3188
5.18	3170	3193	-23	3193
5.2	3178	3200	-22	3200
5.22	3194	3204	-10	3204
5.24	3204	3199	5	3199
5.26	3213	3193	20	3193
5.28	3210	3199	11	3199
5.3	3253	3199	54	3199
5.32	3132	3198	-66	3198
5.34	3187	3202	-15	3202
5.36	3217	3199	18	3199
5.38	3183	3190	-7	3190
5.4	3186	3189	-3	3189
5.42	3235	3188	47	3188
5.44	3191	3190	1	3190
5.46	3128	3189	-61	3189
5.48	3245	3196	49	3196
5.5	3116	3209	-93	3209
5.52	3211	3210	1	3210
5.54	3205	3227	-22	3227
5.56	3247	3246	1	3246
5.58	3300	3258	42	3258
5.6	3250	3278	-28	3278
5.62	3341	3300	41	3300
5.64	3302	3302	0	3302
5.66	3349	3309	40	3309
5.68	3301	3304	-3	3304
5.7	3407	3310	97	3310
5.72	3224	3312	-88	3312
5.74	3303	3306	-3	3306
5.76	3262	3297	-35	3297
5.78	3299	3294	5	3294
5.8	3359	3271	88	3271
5.82	3254	3272	-18	3272
5.84	3265	3271	-6	3271
5.86	3273	3271	2	3271
5.88	3202	3274	-72	3274
5.9	3227	3264	-37	3264
5.92	3299	3266	33	3266
5.94	3263	3265	-2	3265
5.96	3321	3272	49	3272
5.98	3274	3301	-27	3301
6.0	3266	3318	-52	3318
6.02	3261	3332	-71	3332
6.04	3337	3342	-5	3342
6.06	3457	3350	107	3350
6.08	3388	3356	32	3356
6.1	3418	3364	54	3364
6.12	3354	3374	-20	3374
6.14	3391	3381	10	3381
6.16	3329	3371	-42	3371
6.18	3340	3374	-34	3374
6.2	3349	3364	-15	3364
6.22	3406	3378	28	3378
6.24	3366	3389	-23	3389
6.26	3411	3394	17	3394
6.28	3326	3394	-68	3394
6.3	3481	3408	73	3408
6.32	3490	3411	79	3411
6.34	3377	3415	-38	3415
6.36	3341	3434	-93	3434
6.38	3471	3442	29	3442
6.4	3437	3430	7	3430
6.42	3399	3415	-16	3415
6.44	3580	3426	154	3426
6.46	3398	3440	-42	3440
6.48	3375	3451	-76	3451
6.5	3359	3446	-87	3446
6.52	3474	3458	16	3458
6.54	3470	3451	19	3451
6.56	3565	3460	105	3460
6.58	3390	3469	-79	3469
6.6	3509	3478	31	3478
6.62	3515	3490	25	3490
6.64	3479	3508	-29	3508
6.66	3456	3502	-46	3502
6.68	3443	3510	-67	3510
6.7	3581	3521	60	3521
6.72	3635	3524	111	3524
6.74	3510	3530	-20	3530
6.76	3462	3537	-75	3537
6.78	3609	3538	71	3538
6.8	3541	3523	18	3523
6.82	3537	3520	17	3520
6.84	3515	3515	0	3515
6.86	3448	3526	-78	3526
6.88	3452	3519	-67	3519
6.9	3602	3520	82	3520
6.92	3467	3515	-48	3515
6.94	3563	3525	38	3525
6.96	3548	3546	2	3546
6.98	3545	3548	-3	3548
7.0	3497	3618	-121	3618
7.02	3602	3615	-13	3615
7.04	3639	3612	27	3612
7.06	3470	3609	-139	3609
7.08	3565	3606	-41	3606
7.1	3401	3604	-203	3604
7.12	3509	3601	-92	3601
7.14	3528	3598	-70	3598
7.16	3416	3595	-179	3595
7.18	3509	3592	-83	3592
7.2	3436	3589	-153	3589
7.22	3437	3587	-150	3587
7.24	3452	3584	-132	3584
7.26	3406	3581	-175	3581
7.28	3392	3578	-186	3578
7.3	3560	3576	-16	3576
7.32	3525	3573	-48	3573
7.34	3572	3570	2	3570
7.36	3399	3567	-168	3567
7.38	3515	3565	-50	3565
7.4	3512	3562	-50	3562
7.42	3513	3559	-46	3559
7.44	3566	3557	9	3557
7.46	3427	3554	-127	3554
7.48	3566	3552	14	3552
7.5	3466	3549	-83	3549
7.52	3462	3546	-84	3546
7.54	3400	3544	-144	3544
7.56	3379	3541	-162	3541
7.58	3528	3539	-11	3539
7.6	3492	3537	-45	3537
7.62	3490	3534	-44	3534
7.64	3609	3532	77	3532
7.66	3601	3529	72	3529
7.68	3501	3527	-26	3527
7.7	3400	3525	-125	3525
7.72	3428	3523	-95	3523
7.74	3505	3521	-16	3521
7.76	3578	3518	60	3518
7.78	3454	3516	-62	3516
7.8	3493	3514	-21	3514
7.82	3522	3512	10	3512
7.84	3596	3510	86	3510
7.86	3570	3508	62	3508
7.88	3448	3506	-58	3506
7.9	3539	3504	35	3504
7.92	3452	3503	-51	3503
7.94	3549	3501	48	3501
7.96	3515	3499	16	3499
7.98	3415	3497	-82	3497
8.0	3490	3496	-6	3496
8.02	3541	3494	47	3494
8.04	3557	3492	65	3492
8.06	3523	3491	32	3491
8.08	3461	3490	-29	3490
8.1	3494	3488	6	3488
8.12	3555	3487	68	3487
8.14	3565	3486	79	3486
8.16	3468	3484	-16	3484
8.18	3498	3483	15	3483
8.2	3452	3482	-30	3482
8.22	3483	3481	2	3481
8.24	3498	3480	18	3480
8.26	3630	3479	151	3479
8.28	3463	3478	-15	3478
8.3	3496	3477	19	3477
8.32	3590	3477	113	3477
8.34	3628	3476	152	3476
8.36	3543	3475	68	3475
8.38	3494	3475	19	3475
8.4	3627	3474	153	3474
8.42	3465	3474	-9	3474
8.44	3468	3474	-6	3474
8.46	3589	3473	116	3473
8.48	3512	3473	39	3473
8.5	3625	3473	152	3473
8.52	3480	3473	7	3473
8.54	3584	3473	111	3473
8.56	3570	3473	97	3473
8.58	3531	3473	58	3473
8.6	3613	3473	140	3473
8.62	3541	3474	67	3474
8.64	3446	3474	-28	3474
8.66	3498	3475	23	3475
8.68	3499	3475	24	3475
8.7	3601	3476	125	3476
8.72	3544	3477	67	3477
8.74	3613	3477	136	3477
8.76	3504	3478	26	3478
8.78	3490	3479	11	3479
8.8	3581	3480	101	3480
8.82	3616	3481	135	3481
8.84	3544	3483	61	3483
8.86	3476	3484	-8	3484
8.88	3494	3485	9	3485
8.9	3473	3487	-14	3487
8.92	3569	3489	80	3489
8.94	3472	3490	-18	3490
8.96	3455	3492	-37	3492
8.98	3547	3494	53	3494
9.0	3519	3496	23	3496
9.02	3517	3498	19	3498
9.04	3480	3500	-20	3500
9.06	3497	3503	-6	3503
9.08	3513	3505	8	3505
9.1	3501	3507	-6	3507
9.12	3616	3510	106	3510
9.14	3540	3513	27	3513
9.16	3531	3515	16	3515
9.18	3448	3518	-70	3518
9.2	3580	3521	59	3521
9.22	3558	3525	33	3525
9.24	3456	3528	-72	3528
9.26	3512	3531	-19	3531
9.28	3490	3535	-45	3535
9.3	3509	3538	-29	3538
9.32	3447	3542	-95	3542
9.34	3629	3546	83	3546
9.36	3556	3549	7	3549
9.38	3574	3553	21	3553
9.4	3518	3558	-40	3558
9.42	3501	3562	-61	3562
9.44	3498	3566	-68	3566
9.46	3401	3571	-170	3571
9.48	3436	3575	-139	3575
9.5	3630	3580	50	3580
9.52	3653	3585	68	3585
9.54	3514	3590	-76	3590
9.56	3553	3595	-42	3595
9.58	3472	3600	-128	3600
9.6	3518	3605	-87	3605
9.62	3611	3611	0	3611
9.64	3531	3616	-85	3616
9.66	3449	3622	-173	3622
9.68	3500	3628	-128	3628
9.7	3524	3634	-110	3634
9.72	3425	3640	-215	3640
9.74	3557	3646	-89	3646
9.76	3678	3653	25	3653
9.78	3732	3659	73	3659
9.8	3541	3666	-125	3666
9.82	3644	3672	-28	3672
9.84	3637	3679	-42	3679
9.86	3575	3686	-111	3686
9.88	3482	3694	-212	3694
9.9	3645	3701	-56	3701
9.92	3660	3708	-48	3708
9.94	3681	3716	-35	3716
9.96	3632	3724	-92	3724
9.98	3691	3732	-41	3732
10.0	3717	3740	-23	3740
10.02	3670	3748	-78	3748
10.04	3656	3756	-100	3756
10.06	3736	3765	-29	3765
10.08	3762	3773	-11	3773
10.1	3680	3782	-102	3782
10.12	3788	3791	-3	3791
10.14	3650	3800	-150	3800
10.16	3653	3810	-157	3809
10.18	3702	3819	-117	3819
10.2	3743	3829	-86	3828
10.22	3739	3839	-100	3838
10.24	3874	3848	26	3848
10.26	3853	3858	-5	3858
10.28	3841	3869	-28	3868
10.3	3775	3879	-104	3878
10.32	3850	3889	-39	3888
10.34	3661	3900	-239	3899
10.36	3872	3911	-39	3909
10.38	3916	3922	-6	3920
10.4	3838	3933	-95	3930
10.42	3949	3944	5	3941
10.44	3983	3955	28	3952
10.46	3931	3967	-36	3963
10.48	3926	3979	-53	3974
10.5	4019	3991	28	3985
10.52	3905	4005	-100	3996
10.54	3964	4019	-55	4007
10.56	3938	4036	-98	4018
10.58	3987	4053	-66	4029
10.6	4000	4072	-72	4040
10.62	4056	4092	-36	4051
10.64	4008	4112	-104	4062
10.66	4078	4130	-52	4073
10.68	4056	4143	-87	4084
10.7	4139	4152	-13	4095
10.72	4189	4157	32	4106
10.74	4111	4160	-49	4117
10.76	4153	4162	-9	4128
10.78	4168	4165	3	4139
10.8	4177	4169	8	4150
10.82	4138	4175	-37	4161
10.84	4289	4181	108	4172
10.86	4163	4190	-27	4183
10.88	4269	4198	71	4193
10.9	4337	4208	129	4204
10.92	4196	4217	-21	4214
10.94	4252	4227	25	4225
10.96	4228	4237	-9	4235
10.98	4250	4247	3	4245
11.0	4304	4257	47	4255
11.02	4392	4266	126	4265
11.04	4199	4276	-77	4275
11.06	4224	4286	-62	4284
11.08	4529	4295	234	4294
11.1	4448	4304	144	4303
11.12	4448	4313	135	4312
11.14	4464	4322	142	4321
11.16	4405	4331	74	4330
11.18	4343	4339	4	4339
11.2	4407	4347	60	4347
11.22	4430	4356	74	4356
11.24	4534	4364	170	4364
11.26	4497	4372	125	4372
11.28	4495	4379	116	4379
11.3	4490	4387	103	4387
11.32	4485	4394	91	4394
11.34	4513	4401	112	4401
11.36	4531	4408	123	4408
11.38	4420	4415	5	4415
11.4	4605	4421	184	4421
11.42	4520	4427	93	4427
11.44	4453	4433	20	4433
11.46	4541	4438	103	4438
11.48	4566	4443	123	4443
11.5	4468	4448	20	4448
11.52	4659	4453	206	4453
11.54	4542	4457	85	4457
11.56	4574	4462	112	4462
11.58	4616	4465	151	4465
11.6	4566	4469	97	4469
11.62	4547	4472	75	4472
11.64	4631	4475	156	4475
11.66	4575	4477	98	4477
11.68	4649	4479	170	4479
11.7	4621	4481	140	4481
11.72	4579	4483	96	4483
11.74	4596	4484	112	4484
11.76	4552	4484	68	4484
11.78	4731	4485	246	4485
11.8	4728	4485	243	4485
11.82	4665	4484	181	4484
11.84	4674	4483	191	4483
11.86	4601	4482	119	4482
11.88	4624	4480	144	4480
11.9	4617	4478	139	4478
11.92	4593	4476	117	4476
11.94	4588	4473	115	4473
11.96	4551	4470	81	4470
11.98	4603	4466	137	4466
12.0	4503	4462	41	4462
12.02	4654	4457	197	4457
12.04	4587	4452	135	4452
12.06	4511	4447	64	4447
12.08	4515	4441	74	4441
12.1	4556	4435	121	4435
12.12	4687	4429	258	4429
12.14	4655	4422	233	4422
12.16	4516	4415	101	4415
12.18	4504	4407	97	4407
12.2	4482	4399	83	4399
12.22	4397	4391	6	4391
12.24	4430	4383	47	4383
12.26	4434	4374	60	4374
12.28	4446	4364	82	4364
12.3	4243	4355	-112	4355
12.32	4375	4345	30	4345
12.34	4331	4335	-4	4335
12.36	4385	4324	61	4324
12.38	4290	4313	-23	4313
12.4	4213	4302	-89	4302
12.42	4273	4291	-18	4291
12.44	4207	4279	-72	4279
12.46	4097	4267	-170	4267
12.48	4115	4255	-140	4255
12.5	4100	4242	-142	4242
12.52	4270	4229	41	4229
12.54	4112	4216	-104	4216
12.56	4192	4203	-11	4203
12.58	4089	4189	-100	4189
12.6	4055	4175	-120	4175
12.62	4179	4161	18	4161
12.64	4274	4147	127	4147
12.66	4139	4132	7	4132
12.68	4125	4117	8	4117
12.7	4008	4102	-94	4102
12.72	4147	4087	60	4087
12.74	3966	4071	-105	4071
12.76	3982	4055	-73	4055
12.78	3975	4040	-65	4040
12.8	3921	4023	-102	4023
12.82	4002	4007	-5	4007
12.84	3805	3991	-186	3991
12.86	3827	3974	-147	3974
12.88	3883	3957	-74	3957
12.9	3896	3940	-44	3940
12.92	3870	3923	-53	3923
12.94	3842	3905	-63	3905
12.96	3763	3888	-125	3888
12.98	3797	3870	-73	3870
13.0	3763	3852	-89	3852
13.02	3704	3834	-130	3834
13.04	3753	3816	-63	3816
13.06	3800	3798	2	3798
13.08	3756	3780	-24	3780
13.1	3678	3761	-83	3761
13.12	3552	3742	-190	3742
13.14	3558	3724	-166	3724
13.16	3481	3705	-224	3705
13.18	3582	3686	-104	3686
13.2	3590	3667	-77	3667
13.22	3611	3648	-37	3648
13.24	3615	3628	-13	3628
13.26	3450	3609	-159	3609
13.28	3577	3590	-13	3590
13.3	3515	3570	-55	3570
13.32	3464	3551	-87	3551
13.34	3353	3531	-178	3531
13.36	3450	3512	-62	3512
13.38	3435	3492	-57	3492
13.4	3455	3472	-17	3472
13.42	3462	3452	10	3452
13.44	3311	3433	-122	3433
13.46	3392	3413	-21	3413
13.48	3271	3393	-122	3393
13.5	3382	3373	9	3373
13.52	3272	3353	-81	3353
13.54	3291	3333	-42	3333
13.56	3231	3313	-82	3313
13.58	3179	3293	-114	3293
13.6	3244	3273	-29	3273
13.62	3200	3253	-53	3253
13.64	3164	3234	-70	3234
13.66	3131	3214	-83	3214
13.68	3104	3194	-90	3194
13.7	3145	3174	-29	3174
13.72	3175	3154	21	3154
13.74	3131	3135	-4	3135
13.76	3109	3115	-6	3115
13.78	3120	3095	25	3095
13.8	3107	3076	31	3076
13.82	3188	3056	132	3056
13.84	3039	3037	2	3037
13.86	3172	3017	155	3017
13.88	2957	2998	-41	2998
13.9	3037	2979	58	2979
13.92	3041	2960	81	2960
13.94	2971	2941	30	2941
13.96	2999	2922	77	2922
13.98	2828	2903	-75	2903
14.0	2910	2884	26	2884
14.02	2898	2866	32	2866
14.04	2896	2847	49	2847
14.06	2802	2829	-27	2829
14.08	2857	2811	46	2811
14.1	2838	2792	46	2792
14.12	2819	2774	45	2774
14.14	2710	2757	-47	2757
14.16	2757	2739	18	2739
14.18	2740	2721	19	2721
14.2	2738	2704	34	2704
14.22	2714	2687	27	2687
14.24	2635	2670	-35	2670
14.26	2761	2653	108	2653
14.28	2647	2636	11	2636
14.3	2753	2619	134	2619
14.32	2655	2603	52	2603
14.34	2667	2586	81	2586
14.36	2611	2570	41	2570
14.38	2785	2554	231	2554
14.4	2654	2538	116	2538
14.42	2549	2522	27	2522
14.44	2669	2507	162	2507
14.46	2575	2491	84	2491
14.48	2612	2476	136	2476
14.5	2554	2460	94	2460
14.52	2552	2445	107	2445
14.54	2519	2430	89	2430
14.56	2678	2415	263	2415
14.58	2572	2401	171	2401
14.6	2489	2386	103	2386
14.62	2513	2372	141	2372
14.64	2575	2357	218	2357
14.66	2450	2343	107	2343
14.68	2380	2329	51	2329
14.7	2440	2315	125	2315
14.72	2313	2301	12	2301
14.74	2397	2288	109	2288
14.76	2473	2274	199	2274
14.78	2424	2261	163	2261
14.8	2258	2247	11	2247
14.82	2377	2234	143	2234
14.84	2466	2221	245	2221
14.86	2356	2208	148	2208
14.88	2412	2195	217	2195
14.9	2304	2183	121	2183
14.92	2205	2170	35	2170
14.94	2323	2158	165	2158
14.96	2277	2145	132	2145
14.98	2262	2133	129	2133
15.0	2182	2121	61	2121
15.02	2305	2109	196	2109
15.04	2183	2097	86	2097
15.06	2235	2085	150	2085
15.08	2198	2074	124	2074
15.1	2256	2062	194	2062
15.12	2178	2051	127	2051
15.14	2167	2039	128	2039
15.16	2168	2028	140	2028
15.18	2258	2017	241	2017
15.2	2106	2006	100	2006
15.22	2195	1995	200	1995
15.24	2114	1985	129	1985
15.26	2167	1974	193	1974
15.28	2110	1964	146	1964
15.3	2110	1953	157	1953
15.32	2174	1943	231	1943
15.34	2196	1933	263	1933
15.36	2039	1923	116	1923
15.38	2092	1913	179	1913
15.4	2099	1903	196	1903
15.42	1993	1893	100	1893
15.44	2021	1883	138	1883
15.46	1939	1874	65	1874
15.48	1954	1864	90	1864
15.5	2037	1855	182	1855
15.52	1978	1846	132	1846
15.54	1973	1837	136	1837
15.56	2000	1828	172	1828
15.58	2036	1819	217	1819
15.6	1901	1810	91	1810
15.62	1963	1801	162	1801
15.64	1909	1793	116	1793
15.66	1896	1784	112	1784
15.68	1910	1775	135	1775
15.7	1925	1767	158	1767
15.72	1924	1759	165	1759
15.74	1902	1751	151	1751
15.76	1994	1743	251	1743
15.78	1866	1735	131	1735
15.8	1798	1727	71	1727
15.82	1838	1719	119	1719
15.84	1865	1711	154	1711
15.86	1872	1704	168	1704
15.88	1938	1696	242	1696
15.9	1856	1689	167	1689
15.92	1756	1681	75	1681
15.94	1789	1674	115	1674
15.96	1817	1667	150	1667
15.98	1827	1660	167	1660
16.0	1794	1653	141	1653
16.02	1804	1646	158	1646
16.04	1776	1639	137	1639
16.06	1735	1632	103	1632
16.08	1834	1625	209	1625
16.1	1770	1619	151	1619
16.12	1722	1612	110	1612
16.14	1716	1606	110	1606
16.16	1650	1599	51	1599
16.18	1676	1593	83	1593
16.2	1641	1587	54	1587
16.22	1727	1581	146	1581
16.24	1711	1575	136	1575
16.26	1664	1569	95	1569
16.28	1610	1563	47	1563
16.3	1690	1557	133	1557
16.32	1678	1551	127	1551
16.34	1649	1545	104	1545
16.36	1716	1540	176	1540
16.38	1667	1534	133	1534
16.4	1686	1529	157	1529
16.42	1683	1523	160	1523
16.44	1650	1518	132	1518
16.46	1616	1513	103	1513
16.48	1663	1508	155	1508
16.5	1680	1502	178	1502
16.52	1655	1497	158	1497
16.54	1630	1492	138	1492
16.56	1621	1487	134	1487
16.58	1680	1483	197	1483
16.6	1636	1478	158	1478
16.62	1644	1473	171	1473
16.64	1603	1468	135	1468
16.66	1637	1464	173	1464
16.68	1638	1459	179	1459
16.7	1646	1455	191	1455
16.72	1574	1450	124	1450
16.74	1606	1446	160	1446
16.76	1514	1442	72	1442
16.78	1583	1437	146	1437
16.8	1628	1433	195	1433
16.82	1580	1429	151	1429
16.84	1537	1425	112	1425
16.86	1586	1421	165	1421
16.88	1512	1417	95	1417
16.9	1509	1413	96	1413
16.92	1504	1409	95	1409
16.94	1490	1405	85	1405
16.96	1566	1402	164	1402
16.98	1500	1398	102	1398
17.0	1477	1394	83	1394
17.02	1505	1391	114	1391
17.04	1464	1387	77	1387
17.06	1499	1383	116	1383
17.08	1515	1380	135	1380
17.1	1534	1377	157	1377
17.12	1458	1373	85	1373
17.14	1470	1370	100	1370
17.16	1472	1367	105	1367
17.18	1434	1363	71	1363
17.2	1399	1360	39	1360
17.22	1427	1357	70	1357
17.24	1476	1354	122	1354
17.26	1435	1351	84	1351
17.28	1416	1348	68	1348
17.3	1346	1345	1	1345
17.32	1494	1342	152	1342
17.34	1419	1339	80	1339
17.36	1354	1336	18	1336
17.38	1398	1333	65	1333
17.4	1407	1330	77	1330
17.42	1442	1328	114	1328
17.44	1410	1325	85	1325
17.46	1362	1322	40	1322
17.48	1332	1320	12	1320
17.5	1371	1317	54	1317
17.52	1379	1314	65	1314
17.54	1364	1312	52	1312
17.56	1383	1309	74	1309
17.58	1328	1307	21	1307
17.6	1372	1304	68	1304
17.62	1341	1302	39	1302
17.64	1329	1300	29	1300
17.66	1362	1297	65	1297
17.68	1371	1295	76	1295
17.7	1356	1292	64	1292
17.72	1349	1290	59	1290
17.74	1324	1288	36	1288
17.76	1340	1286	54	1286
17.78	1384	1283	101	1283
17.8	1326	1281	45	1281
17.82	1361	1279	82	1279
17.84	1371	1277	94	1277
17.86	1280	1275	5	1275
17.88	1357	1273	84	1273
17.9	1270	1271	-1	1271
17.92	1267	1268	-1	1268
17.94	1232	1266	-34	1266
17.96	1301	1264	37	1264
17.98	1262	1262	0	1262
18.0	1341	1260	81	1260
18.02	1326	1258	68	1258
18.04	1254	1256	-2	1256
18.06	1274	1254	20	1254
18.08	1292	1252	40	1252
18.1	1340	1251	89	1251
18.12	1332	1249	83	1249
18.14	1211	1247	-36	1247
18.16	1288	1245	43	1245
18.18	1287	1243	44	1243
18.2	1370	1241	129	1241
18.22	1289	1239	50	1239
18.24	1353	1238	115	1238
18.26	1247	1236	11	1236
18.28	1273	1234	39	1234
18.3	1290	1232	58	1232
18.32	1230	1231	-1	1231
18.34	1242	1229	13	1229
18.36	1263	1227	36	1227
18.38	1316	1225	91	1225
18.4	1313	1224	89	1224
18.42	1315	1222	93	1222
18.44	1264	1220	44	1220
18.46	1357	1219	138	1219
18.48	1232	1217	15	1217
18.5	1283	1216	67	1216
18.52	1323	1214	109	1214
18.54	1270	1212	58	1212
18.56	1262	1211	51	1211
18.58	1321	1209	112	1209
18.6	1305	1208	97	1208
18.62	1310	1206	104	1206
18.64	1327	1205	122	1205
18.66	1219	1203	16	1203
18.68	1255	1202	53	1202
18.7	1309	1200	109	1200
18.72	1271	1199	72	1199
18.74	1263	1198	65	1198
18.76	1310	1196	114	1196
18.78	1262	1195	67	1195
18.8	1314	1193	121	1193
18.82	1229	1192	37	1192
18.84	1221	1191	30	1191
18.86	1222	1192	30	1189
18.88	1246	1191	55	1188
18.9	1268	1190	78	1187
18.92	1291	1189	102	1186
18.94	1274	1188	86	1184
18.96	1226	1187	39	1183
18.98	1252	1186	66	1182
19.0	1214	1185	29	1181
19.02	1246	1184	62	1179
19.04	1264	1183	81	1178
19.06	1230	1182	48	1177
19.08	1192	1181	11	1176
19.1	1246	1180	66	1175
19.12	1224	1180	44	1173
19.14	1191	1182	9	1172
19.16	1225	1181	44	1171
19.18	1248	1181	67	1170
19.2	1220	1180	40	1169
19.22	1253	1180	73	1168
19.24	1239	1180	59	1167
19.26	1233	1179	54	1166
19.28	1233	1179	54	1165
19.3	1279	1179	100	1163
19.32	1149	1179	-30	1162
19.34	1240	1179	61	1161
19.36	1239	1179	60	1160
19.38	1217	1179	38	1159
19.4	1204	1179	25	1158
19.42	1209	1180	29	1157
19.44	1194	1180	14	1156
19.46	1255	1180	75	1156
19.48	1256	1180	76	1155
19.5	1188	1180	8	1154
19.52	1244	1181	63	1153
19.54	1211	1181	30	1152
19.56	1224	1181	43	1151
19.58	1205	1182	23	1150
19.6	1197	1182	15	1149
19.62	1229	1182	47	1148
19.64	1189	1182	7	1147
19.66	1167	1183	-16	1147
19.68	1193	1183	10	1146
19.7	1226	1183	43	1145
19.72	1229	1183	46	1144
19.74	1198	1183	15	1143
19.76	1208	1183	25	1143
19.78	1198	1183	15	1142
19.8	1287	1182	105	1141
19.82	1283	1182	101	1140
19.84	1275	1182	93	1139
19.86	1212	1181	31	1139
19.88	1251	1181	70	1138
19.9	1292	1180	112	1137
19.92	1244	1179	65	1137
19.94	1234	1178	56	1136
19.96	1210	1177	33	1135
19.98	1247	1176	71	1134
20.0	1255	1175	80	1134
20.02	1245	1173	72	1133
20.04	1323	1172	151	1132
20.06	1222	1170	52	1132
20.08	1249	1169	80	1131
20.1	1294	1167	127	1130
20.12	1241	1166	75	1130
20.14	1295	1164	131	1129
20.16	1242	1163	79	1129
20.18	1241	1161	80	1128
20.2	1256	1160	96	1127
20.22	1225	1158	67	1127
20.24	1286	1157	129	1126
20.26	1255	1156	99	1126
20.28	1187	1155	32	1125
20.3	1246	1154	92	1125
20.32	1236	1153	83	1124
20.34	1269	1152	117	1124
20.36	1245	1151	94	1123
20.38	1248	1151	97	1122
20.4	1250	1152	98	1122
20.42	1268	1152	116	1121
20.44	1228	1154	74	1121
20.46	1220	1157	63	1120
20.48	1294	1162	132	1120
20.5	1219	1169	50	1119
20.52	1253	1179	74	1119
20.54	1237	1191	46	1119
20.56	1247	1207	40	1118
20.58	1262	1226	36	1118
20.6	1300	1247	53	1117
20.62	1230	1269	-39	1117
20.64	1250	1290	-40	1116
20.66	1264	1304	-40	1116
20.68	1284	1315	-31	1115
20.7	1350	1318	32	1115
20.72	1315	1312	3	1115
20.74	1268	1298	-30	1114
20.76	1274	1279	-5	1114
20.78	1297	1257	40	1113
20.8	1242	1233	9	1113
20.82	1189	1212	-23	1113
20.84	1209	1189	20	1112
20.86	1249	1173	76	1112
20.88	1237	1159	78	1112
20.9	1203	1149	54	1111
20.92	1190	1141	49	1111
20.94	1183	1135	48	1111
20.96	1221	1131	90	1110
20.98	1241	1127	114	1110
21.0	1199	1125	74	1109
21.02	1196	1123	73	1109
21.04	1175	1122	53	1109
21.06	1192	1121	71	1109
21.08	1201	1120	81	1108
21.1	1224	1119	105	1108
21.12	1189	1119	70	1108
21.14	1240	1118	122	1107
21.16	1201	1118	83	1107
21.18	1248	1118	130	1107
21.2	1242	1118	124	1106
21.22	1155	1119	36	1106
21.24	1220	1120	100	1106
21.26	1240	1122	118	1106
21.28	1208	1125	83	1105
21.3	1226	1129	97	1105
21.32	1243	1134	109	1105
21.34	1202	1141	61	1104
21.36	1294	1149	145	1104
21.38	1231	1158	73	1104
21.4	1267	1169	98	1104
21.42	1297	1179	118	1103
21.44	1293	1190	103	1103
21.46	1281	1198	83	1103
21.48	1234	1203	31	1103
21.5	1328	1204	124	1102
21.52	1301	1201	100	1102
21.54	1280	1195	85	1102
21.56	1268	1185	83	1102
21.58	1249	1175	74	1102
21.6	1258	1163	95	1101
21.62	1189	1153	36	1101
21.64	1153	1142	11	1101
21.66	1217	1134	83	1101
21.68	1180	1127	53	1100
21.7	1214	1122	92	1100
21.72	1186	1118	68	1100
21.74	1162	1115	47	1100
21.76	1216	1112	104	1100
21.78	1212	1111	101	1099
21.8	1166	1109	57	1099
21.82	1117	1108	9	1099
21.84	1163	1107	56	1099
21.86	1187	1107	80	1099
21.88	1199	1106	93	1098
21.9	1257	1106	151	1098
21.92	1165	1105	60	1098
21.94	1144	1105	39	1098
21.96	1221	1104	117	1098
21.98	1196	1104	92	1097
22.0	1178	1104	74	1097
22.02	1194	1104	90	1097
22.04	1192	1104	88	1097
22.06	1140	1103	37	1097
22.08	1184	1103	81	1096
22.1	1154	1103	51	1096
22.12	1174	1103	71	1096
22.14	1150	1103	47	1096
22.16	1156	1103	53	1096
22.18	1150	1103	47	1095
22.2	1182	1103	79	1095
22.22	1221	1103	118	1095
22.24	1190	1103	87	1095
22.26	1212	1104	108	1095
22.28	1140	1104	36	1094
22.3	1153	1104	49	1094
22.32	1161	1105	56	1094
22.34	1205	1105	100	1094
22.36	1189	1106	83	1094
22.38	1209	1106	103	1093
22.4	1157	1107	50	1093
22.42	1264	1108	156	1093
22.44	1160	1109	51	1093
22.46	1142	1110	32	1093
22.48	1231	1111	120	1092
22.5	1166	1112	54	1092
22.52	1207	1114	93	1092
22.54	1147	1116	31	1092
22.56	1182	1118	64	1091
22.58	1166	1121	45	1091
22.6	1194	1125	69	1091
22.62	1131	1130	1	1091
22.64	1172	1136	36	1091
22.66	1291	1145	146	1090
22.68	1195	1157	38	1090
22.7	1159	1173	-14	1090
22.72	1200	1195	5	1090
22.74	1262	1223	39	1089
22.76	1279	1259	20	1089
22.78	1180	1303	-123	1089
22.8	1262	1355	-93	1089
22.82	1250	1415	-165	1088
22.84	1325	1479	-154	1088
22.86	1277	1544	-267	1088
22.88	1401	1604	-203	1088
22.9	1392	1653	-261	1087
22.92	1379	1682	-303	1087
22.94	1403	1687	-284	1087
22.96	1420	1669	-249	1087
22.98	1395	1630	-235	1086
23.0	1386	1576	-190	1086
23.02	1428	1513	-85	1086
23.04	1350	1448	-98	1086
23.06	1326	1385	-59	1085
23.08	1389	1328	61	1085
23.1	1324	1279	45	1085
23.12	1286	1238	48	1084
23.14	1222	1205	17	1084
23.16	1188	1179	9	1084
23.18	1156	1160	-4	1083
23.2	1173	1145	28	1083
23.22	1155	1134	21	1083
23.24	1119	1125	-6	1082
23.26	1198	1119	79	1082
23.28	1171	1114	57	1082
23.3	1168	1110	58	1081
23.32	1136	1107	29	1081
23.34	1174	1104	70	1081
23.36	1189	1102	87	1080
23.38	1131	1100	31	1080
23.4	1116	1098	18	1080
23.42	1061	1096	-35	1079
23.44	1108	1095	13	1079
23.46	1127	1094	33	1079
23.48	1121	1092	29	1078
23.5	1181	1091	90	1078
23.52	1103	1090	13	1077
23.54	1074	1089	-15	1077
23.56	1214	1088	126	1077
23.58	1169	1087	82	1076
23.6	1122	1086	36	1076
23.62	1163	1085	78	1075
23.64	1087	1084	3	1075
23.66	1109	1084	25	1074
23.68	1131	1083	48	1074
23.7	1170	1082	88	1073
23.72	1114	1081	33	1073
23.74	1109	1080	29	1073
23.76	1060	1080	-20	1072
23.78	1089	1079	10	1072
23.8	1119	1078	41	1071
23.82	1059	1078	-19	1071
23.84	1137	1077	60	1070
23.86	1101	1076	25	1070
23.88	1045	1076	-31	1069
23.9	1076	1075	1	1069
23.92	1157	1074	83	1068
23.94	1097	1074	23	1067
23.96	1076	1073	3	1067
23.98	1066	1072	-6	1066
24.0	1106	1072	34	1066
24.02	1078	1071	7	1065
24.04	1008	1071	-63	1065
24.06	1083	1070	13	1064
24.08	1082	1072	10	1063
24.1	1092	1072	20	1063
24.12	1111	1071	40	1062
24.14	1083	1070	13	1062
24.16	1102	1071	31	1061
24.18	1038	1070	-32	1060
24.2	1037	1070	-33	1060
24.22	1079	1069	10	1059
24.24	1124	1068	56	1058
24.26	1109	1068	41	1058
24.28	1124	1067	57	1057
24.3	1069	1067	2	1056
24.32	1053	1066	-13	1056
24.34	1122	1065	57	1055
24.36	1085	1065	20	1054
24.38	1036	1064	-28	1053
24.4	1104	1063	41	1053
24.42	1055	1063	-8	1052
24.44	1038	1062	-24	1051
24.46	1088	1061	27	1050
24.48	1089	1061	28	1050
24.5	1010	1060	-50	1049
24.52	1087	1059	28	1048
24.54	1113	1059	54	1047
24.56	1127	1058	69	1046
24.58	1091	1057	34	1046
24.6	1073	1057	16	1045
24.62	1019	1056	-37	1044
24.64	1086	1055	31	1043
24.66	1094	1054	40	1042
24.68	1018	1054	-36	1041
24.7	1049	1053	-4	1040
24.72	1065	1053	12	1039
24.74	1060	1052	8	1039
24.76	1063	1051	12	1038
24.78	1049	1051	-2	1037
24.8	1030	1050	-20	1036
24.82	1066	1050	16	1035
24.84	1014	1049	-35	1034
24.86	1033	1048	-15	1033
24.88	1060	1048	12	1032
24.9	995	1047	-52	1031
24.92	1032	1047	-15	1030
24.94	1058	1046	12	1029
24.96	1057	1046	11	1028
24.98	1025	1046	-21	1027
25.0	1038	1045	-7	1026
25.02	1030	1045	-15	1025
25.04	1059	1045	14	1023
25.06	1062	1044	18	1022
25.08	1102	1044	58	1021
25.1	1035	1044	-9	1020
25.12	1085	1044	41	1019
25.14	1095	1044	51	1018
25.16	1058	1045	13	1017
25.18	1052	1045	7	1016
25.2	1043	1045	-2	1014
25.22	1077	1046	31	1013
25.24	1074	1046	28	1012
25.26	1066	1047	19	1011
25.28	1159	1049	110	1010
25.3	1123	1050	73	1008
25.32	1166	1053	113	1007
25.34	1054	1055	-1	1006
25.36	1096	1058	38	1005
25.38	1111	1062	49	1004
25.4	1089	1068	21	1002
25.42	1082	1075	7	1001
25.44	1122	1084	38	1000
25.46	1188	1097	91	999
25.48	1129	1114	15	997
25.5	1141	1137	4	996
25.52	1146	1167	-21	995
25.54	1263	1207	56	994
25.56	1270	1258	12	992
25.58	1251	1322	-71	991
25.6	1391	1398	-7	990
25.62	1428	1488	-60	988
25.64	1410	1589	-179	987
25.66	1574	1698	-124	986
25.68	1644	1808	-164	985
25.7	1768	1912	-144	983
25.72	1769	1997	-228	982
25.74	1768	2055	-287	981
25.76	1863	2076	-213	979
25.78	1894	2059	-165	978
25.8	1752	2006	-254	977
25.82	1710	1926	-216	975
25.84	1558	1826	-268	974
25.86	1422	1715	-293	973
25.88	1382	1604	-222	971
25.9	1237	1498	-261	970
25.92	1329	1402	-73	969
25.94	1153	1319	-166	967
25.96	1188	1250	-62	966
25.98	1134	1193	-59	965
26.0	1103	1147	-44	964
26.02	1091	1111	-20	962
26.04	1059	1084	-25	961
26.06	1050	1063	-13	960
26.08	1061	1046	15	958
26.1	977	1034	-57	957
26.12	1013	1024	-11	956
26.14	1005	1015	-10	954
26.16	1036	1009	27	953
26.18	1083	1003	80	952
26.2	988	998	-10	950
26.22	1042	993	49	949
26.24	977	989	-12	948
26.26	944	985	-41	946
26.28	1004	981	23	945
26.3	1006	978	28	944
26.32	1054	975	79	943
26.34	1026	972	54	941
26.36	1004	969	35	940
26.38	1027	967	60	939
26.4	948	964	-16	938
26.42	938	962	-24	936
26.44	937	960	-23	935
26.46	952	958	-6	934
26.48	962	956	6	933
26.5	996	954	42	931
26.52	1009	952	57	930
26.54	950	950	0	929
26.56	1011	948	63	928
26.58	1030	946	84	926
26.6	980	945	35	925
26.62	927	943	-16	924
26.64	988	942	46	923
26.66	959	940	19	922
26.68	925	939	-14	920
26.7	946	937	9	919
26.72	989	936	53	918
26.74	926	934	-8	917
26.76	969	933	36	916
26.78	893	931	-38	915
26.8	903	930	-27	914
26.82	928	929	-1	913
26.84	886	927	-41	911
26.86	904	926	-22	910
26.88	896	925	-29	909
26.9	891	924	-33	908
26.92	919	923	-4	907
26.94	920	921	-1	906
26.96	908	920	-12	905
26.98	874	919	-45	904
27.0	965	918	47	903
27.02	934	917	17	902
27.04	908	916	-8	901
27.06	910	915	-5	900
27.08	924	914	10	899
27.1	944	913	31	898
27.12	928	912	16	897
27.14	953	911	42	896
27.16	924	910	14	895
27.18	911	909	2	894
27.2	968	908	60	894
27.22	913	907	6	893
27.24	876	906	-30	892
27.26	901	905	-4	891
27.28	864	904	-40	890
27.3	898	903	-5	889
27.32	900	903	-3	889
27.34	948	902	46	888
27.36	822	901	-79	887
27.38	873	900	-27	886
27.4	892	900	-8	886
27.42	837	899	-62	885
27.44	925	898	27	884
27.46	943	898	45	883
27.48	870	897	-27	883
27.5	917	896	21	882
27.52	860	896	-36	881
27.54	924	901	23	881
27.56	908	901	7	880
27.58	935	901	34	880
27.6	925	900	25	879
27.62	983	900	83	878
27.64	913	900	13	878
27.66	935	900	35	877
27.68	974	900	74	877
27.7	978	900	78	876
27.72	950	900	50	876
27.74	966	901	65	875
27.76	937	901	36	875
27.78	968	901	67	874
27.8	937	902	35	874
27.82	903	902	1	874
27.84	966	902	64	873
27.86	1023	909	114	873
27.88	921	909	12	872
27.9	991	910	81	872
27.92	934	911	23	872
27.94	1003	912	91	871
27.96	958	912	46	871
27.98	1045	913	132	871
28.0	1013	914	99	870
28.02	1035	915	120	870
28.04	1078	915	163	870
28.06	1121	916	205	869
28.08	1105	917	188	869
28.1	1195	917	278	869
28.12	1217	918	299	869
28.14	1192	918	274	868
28.16	1174	918	256	868
28.18	1174	919	255	868
28.2	1120	919	201	868
28.22	1122	920	202	868
28.24	1099	920	179	867
28.26	1019	920	99	867
28.28	1029	920	109	867
28.3	1093	920	173	867
28.32	1020	920	100	867
28.34	1066	919	147	867
28.36	1001	919	82	866
28.38	1080	919	161	866
28.4	1094	918	176	866
28.42	1155	918	237	866
28.44	1238	917	321	866
28.46	1235	917	318	866
28.48	1270	916	354	866
28.5	1340	916	424	866
28.52	1435	916	519	866
28.54	1435	915	520	866
28.56	1450	915	535	866
28.58	1486	914	572	866
28.6	1502	914	588	866
28.62	1380	913	467	866
28.64	1240	913	327	866
28.66	1203	913	290	866
28.68	1131	913	218	866
28.7	992	913	79	866
28.72	990	913	77	866
28.74	973	914	59	866
28.76	943	915	28	866
28.78	927	910	17	866
28.8	875	912	-37	866
28.82	954	915	39	866
28.84	961	919	42	866
28.86	970	923	47	866
28.88	1036	929	107	866
28.9	1006	937	69	867
28.92	975	946	29	867
28.94	1036	951	85	867
28.96	1007	963	44	867
28.98	1013	977	36	867
29.0	991	992	-1	867
29.02	994	1007	-13	867
29.04	1036	1021	15	867
29.06	998	1033	-35	868
29.08	1028	1042	-14	868
29.1	1020	1048	-28	868
29.12	1027	1048	-21	868
29.14	1067	1045	22	868
29.16	1074	1038	36	868
29.18	984	1027	-43	869
29.2	960	1015	-55	869
29.22	982	1003	-21	869
29.24	949	990	-41	869
29.26	929	978	-49	869
29.28	903	968	-65	870
29.3	860	959	-99	870
29.32	901	952	-51	870
29.34	953	947	6	870
29.36	915	945	-30	870
29.38	885	944	-59	871
29.4	882	945	-63	871
29.42	873	949	-76	871
29.44	851	955	-104	871
29.46	903	963	-60	872
29.48	887	974	-87	872
29.5	871	988	-117	872
29.52	944	1005	-61	872
29.54	873	1025	-152	873
29.56	924	1047	-123	873
29.58	938	1070	-132	873
29.6	872	1095	-223	873
29.62	932	1119	-187	874
29.64	923	1140	-217	874
29.66	962	1156	-194	874
29.68	955	1166	-211	874
29.7	985	1169	-184	875
29.72	999	1164	-165	875
29.74	1015	1153	-138	875
29.76	1012	1136	-124	875
29.78	1003	1115	-112	876
29.8	1009	1092	-83	876
29.82	1106	1069	37	876
29.84	1104	1046	58	876
29.86	1033	1026	7	877
29.88	1138	1007	131	877
29.9	1119	992	127	877
29.92	1088	979	109	878
29.94	989	968	21	878
29.96	1002	960	42	878
29.98	975	953	22	878
30.0	960	949	11	879
30.02	963	945	18	879
30.04	925	942	-17	879
30.06	861	941	-80	879
30.08	865	939	-74	880
30.1	898	939	-41	880
30.12	897	938	-41	880
30.14	899	937	-38	881
30.16	931	937	-6	881
30.18	895	938	-43	881
30.2	911	938	-27	881
30.22	914	938	-24	882
30.24	955	939	16	882
30.26	991	939	52	882
30.28	1024	940	84	882
30.3	1027	940	87	883
30.32	1127	941	186	883
30.34	1122	942	180	883
30.36	1123	942	181	883
30.38	1211	943	268	884
30.4	1295	944	351	884
30.42	1254	944	310	884
30.44	1284	945	339	884
30.46	1369	946	423	885
30.48	1341	947	394	885
30.5	1255	948	307	885
30.52	1262	949	313	885
30.54	1251	951	300	886
30.56	1243	952	291	886
30.58	1279	953	326	886
30.6	1258	954	304	886
30.62	1303	955	348	886
30.64	1263	957	306	887
30.66	1348	958	390	887
30.68	1255	960	295	887
30.7	1266	961	305	887
30.72	1200	963	237	887
30.74	1114	964	150	888
30.76	1076	966	110	888
30.78	1030	967	63	888
30.8	1007	969	38	888
30.82	936	970	-34	888
30.84	914	972	-58	888
30.86	850	974	-124	889
30.88	896	976	-80	889
30.9	890	977	-87	889
30.92	874	979	-105	889
30.94	848	981	-133	889
30.96	917	983	-66	889
30.98	883	985	-102	889
31.0	831	987	-156	889
31.02	910	989	-79	890
31.04	906	991	-85	890
31.06	891	994	-103	890
31.08	842	996	-154	890
31.1	855	998	-143	890
31.12	843	1001	-158	890
31.14	884	1004	-120	890
31.16	848	1006	-158	890
31.18	840	1009	-169	890
31.2	909	1012	-103	890
31.22	865	1015	-150	890
31.24	880	1018	-138	890
31.26	855	1021	-166	890
31.28	920	1025	-105	890
31.3	842	1028	-186	890
31.32	912	1032	-120	890
31.34	849	1035	-186	890
31.36	882	1039	-157	890
31.38	843	1043	-200	890
31.4	939	1048	-109	890
31.42	889	1052	-163	890
31.44	930	1056	-126	890
31.46	896	1061	-165	890
31.48	961	1066	-105	890
31.5	944	1071	-127	890
31.52	974	1077	-103	890
31.54	968	1082	-114	890
31.56	962	1088	-126	890
31.58	931	1095	-164	890
31.6	1001	1101	-100	890
31.62	937	1108	-171	890
31.64	930	1116	-186	890
31.66	989	1124	-135	890
31.68	985	1132	-147	889
31.7	971	1140	-169	889
31.72	1005	1150	-145	889
31.74	1093	1163	-70	889
31.76	986	1174	-188	889
31.78	1049	1185	-136	889
31.8	1104	1196	-92	889
31.82	1117	1209	-92	889
31.84	1080	1222	-142	888
31.86	1125	1236	-111	888
31.88	1206	1252	-46	888
31.9	1252	1268	-16	888
31.92	1285	1285	0	888
31.94	1386	1304	82	888
31.96	1537	1325	212	888
31.98	1635	1347	288	887
32.0	1822	1372	450	887
32.02	1833	1399	434	887
32.04	1955	1428	527	887
32.06	1891	1462	429	887
32.08	1895	1500	395	886
32.1	1847	1544	303	886
32.12	1794	1596	198	886
32.14	1880	1658	222	886
32.16	1874	1732	142	886
32.18	1957	1823	134	885
32.2	2044	1935	109	885
32.22	2190	2072	118	885
32.24	2399	2242	157	885
32.26	2507	2448	59	884
32.28	2872	2697	175	884
32.3	3210	2992	218	884
32.32	3510	3336	174	884
32.34	3744	3729	15	883
32.36	4120	4167	-47	883
32.38	4454	4642	-188	883
32.4	4822	5140	-318	882
32.42	5154	5641	-487	882
32.44	5496	6115	-619	882
32.46	5739	6533	-794	882
32.48	6200	6862	-662	881
32.5	6298	7080	-782	881
32.52	6417	7178	-761	881
32.54	6662	7166	-504	880
32.56	6651	7064	-413	880
32.58	6727	6904	-177	880
32.6	6707	6717	-10	879
32.62	6784	6545	239	879
32.64	6728	6432	296	879
32.66	6681	6421	260	878
32.68	6875	6553	322	878
32.7	7172	6865	307	878
32.72	7833	7392	441	877
32.74	8430	8165	265	877
32.76	9292	9198	94	877
32.78	10402	10509	-107	876
32.8	12215	12098	117	876
32.82	13802	13950	-148	875
32.84	16329	16030	299	875
32.86	18716	18276	440	875
32.88	20990	20595	395	874
32.9	24266	22858	1408	874
32.92	26255	24904	1351	874
32.94	28024	26556	1468	873
32.96	29533	27658	1875	873
32.98	30012	28098	1914	872
33.0	29765	27842	1923	872
33.02	29227	26947	2280	872
33.04	27439	25508	1931	871
33.06	25131	23640	1491	871
33.08	22259	21469	790	870
33.1	19329	19141	188	870
33.12	16134	16793	-659	869
33.14	13887	14536	-649	869
33.16	11517	12450	-933	868
33.18	9681	10583	-902	868
33.2	8198	8958	-760	868
33.22	7077	7576	-499	867
33.24	6018	6425	-407	867
33.26	5171	5483	-312	866
33.28	4568	4725	-157	866
33.3	3974	4123	-149	865
33.32	3603	3648	-45	865
33.34	3274	3275	-1	864
33.36	3050	2983	67	864
33.38	2776	2754	22	863
33.4	2554	2573	-19	863
33.42	2294	2428	-134	862
33.44	2311	2313	-2	862
33.46	2073	2222	-149	861
33.48	2127	2151	-24	861
33.5	2032	2097	-65	860
33.52	1959	2060	-101	860
33.54	1829	2040	-211	859
33.56	1875	2036	-161	859
33.58	1756	2048	-292	858
33.6	1889	2077	-188	858
33.62	1832	2123	-291	857
33.64	1868	2185	-317	857
33.66	1986	2261	-275	856
33.68	1971	2348	-377	856
33.7	2023	2441	-418	855
33.72	2126	2536	-410	855
33.74	2124	2623	-499	854
33.76	2257	2694	-437	854
33.78	2330	2741	-411	853
33.8	2293	2757	-464	852
33.82	2354	2740	-386	852
33.84	2255	2690	-435	851
33.86	2344	2611	-267	851
33.88	2306	2511	-205	850
33.9	2206	2393	-187	850
33.92	2060	2266	-206	849
33.94	2019	2136	-117	849
33.96	1927	2009	-82	848
33.98	1798	1891	-93	847
34.0	1735	1784	-49	847
34.02	1678	1689	-11	846
34.04	1478	1608	-130	846
34.06	1551	1540	11	845
34.08	1432	1485	-53	844
34.1	1324	1440	-116	844
34.12	1323	1405	-82	843
34.14	1289	1378	-89	843
34.16	1203	1357	-154	842
34.18	1169	1343	-174	841
34.2	1151	1332	-181	841
34.22	1207	1326	-119	840
34.24	1149	1322	-173	840
34.26	1123	1320	-197	839
34.28	1198	1321	-123	838
34.3	1187	1323	-136	838
34.32	1170	1326	-156	837
34.34	1128	1331	-203	837
34.36	1203	1337	-134	836
34.38	1211	1343	-132	835
34.4	1158	1350	-192	835
34.42	1218	1358	-140	834
34.44	1268	1366	-98	833
34.46	1314	1375	-61	833
34.48	1406	1384	22	832
34.5	1410	1394	16	831
34.52	1646	1403	243	831
34.54	1621	1412	209	830
34.56	1877	1421	456	830
34.58	1936	1430	506	829
34.6	1879	1439	440	828
34.62	1946	1447	499	828
34.64	1929	1454	475	827
34.66	1854	1460	394	826
34.68	1772	1465	307	826
34.7	1651	1470	181	825
34.72	1593	1473	120	824
34.74	1465	1475	-10	824
34.76	1401	1476	-75	823
34.78	1345	1475	-130	822
34.8	1354	1472	-118	822
34.82	1263	1468	-205	821
34.84	1295	1462	-167	820
34.86	1341	1455	-114	820
34.88	1417	1446	-29	819
34.9	1343	1436	-93	818
34.92	1361	1425	-64	818
34.94	1471	1413	58	817
34.96	1473	1399	74	816
34.98	1472	1384	88	816
35.0	1490	1369	121	815
35.02	1487	1353	134	814
35.04	1408	1337	71	814
35.06	1410	1320	90	813
35.08	1354	1302	52	812
35.1	1335	1285	50	811
35.12	1358	1267	91	811
35.14	1379	1249	130	810
35.16	1390	1231	159	809
35.18	1287	1214	73	809
35.2	1360	1197	163	808
35.22	1314	1180	134	807
35.24	1355	1163	192	807
35.26	1305	1147	158	806
35.28	1207	1131	76	805
35.3	1197	1116	81	804
35.32	1146	1101	45	804
35.34	1101	1087	14	803
35.36	1074	1073	1	802
35.38	1050	1059	-9	802
35.4	1064	1046	18	801
35.42	973	1034	-61	800
35.44	970	1022	-52	799
35.46	894	1011	-117	799
35.48	876	1000	-124	798
35.5	904	990	-86	797
35.52	925	981	-56	797
35.54	828	972	-144	796
35.56	863	963	-100	795
35.58	837	955	-118	794
35.6	906	947	-41	794
35.62	870	940	-70	793
35.64	801	933	-132	792
35.66	890	926	-36	792
35.68	860	920	-60	791
35.7	785	915	-130	790
35.72	796	909	-113	789
35.74	771	904	-133	789
35.76	763	899	-136	788
35.78	780	895	-115	787
35.8	833	890	-57	787
35.82	836	886	-50	786
35.84	786	883	-97	785
35.86	830	879	-49	784
35.88	804	876	-72	784
35.9	809	872	-63	783
35.92	856	869	-13	782
35.94	790	866	-76	781
35.96	775	864	-89	781
35.98	854	861	-7	780
36.0	862	858	4	779
36.02	799	856	-57	779
36.04	851	854	-3	778
36.06	821	851	-30	777
36.08	883	849	34	776
36.1	853	847	6	776
36.12	828	845	-17	775
36.14	845	843	2	774
36.16	744	841	-97	773
36.18	779	839	-60	773
36.2	807	838	-31	772
36.22	790	836	-46	771
36.24	830	834	-4	771
36.26	794	833	-39	770
36.28	815	831	-16	769
36.3	817	829	-12	768
36.32	834	828	6	768
36.34	791	826	-35	767
36.36	781	825	-44	766
36.38	774	823	-49	765
36.4	822	822	0	765
36.42	771	821	-50	764
36.44	733	819	-86	763
36.46	707	818	-111	762
36.48	805	817	-12	762
36.5	740	815	-75	761
36.52	774	814	-40	760
36.54	739	813	-74	760
36.56	814	812	2	759
36.58	750	810	-60	758
36.6	698	809	-111	757
36.62	766	808	-42	757
36.64	759	807	-48	756
36.66	753	806	-53	755
36.68	765	805	-40	755
36.7	757	804	-47	754
36.72	751	802	-51	753
36.74	775	801	-26	752
36.76	769	800	-31	752
36.78	800	799	1	751
36.8	784	798	-14	750
36.82	785	797	-12	749
36.84	759	796	-37	749
36.86	721	795	-74	748
36.88	800	794	6	747
36.9	793	794	-1	747
36.92	775	793	-18	746
36.94	755	788	-33	745
36.96	790	787	3	744
36.98	768	786	-18	744
37.0	774	785	-11	743
37.02	763	784	-21	742
37.04	787	783	4	742
37.06	783	783	0	741
37.08	786	782	4	740
37.1	750	781	-31	739
37.12	718	781	-63	739
37.14	783	780	3	738
37.16	755	779	-24	737
37.18	730	779	-49	737
37.2	737	778	-41	736
37.22	751	777	-26	735
37.24	744	777	-33	734
37.26	821	776	45	734
37.28	817	776	41	733
37.3	782	775	7	732
37.32	806	775	31	732
37.34	715	774	-59	731
37.36	782	774	8	730
37.38	774	773	1	730
37.4	826	773	53	729
37.42	828	773	55	728
37.44	812	772	40	727
37.46	836	772	64	727
37.48	811	772	39	726
37.5	806	772	34	725
37.52	882	771	111	725
37.54	918	771	147	724
37.56	873	771	102	723
37.58	857	771	86	723
37.6	782	771	11	722
37.62	802	771	31	721
37.64	884	771	113	720
37.66	851	771	80	720
37.68	877	771	106	719
37.7	866	772	94	718
37.72	948	772	176	718
37.74	860	769	91	717
37.76	896	769	127	716
37.78	916	770	146	716
37.8	951	770	181	715
37.82	955	771	184	714
37.84	908	772	136	714
37.86	896	773	123	713
37.88	961	775	186	712
37.9	858	776	82	711
37.92	885	778	107	711
37.94	864	779	85	710
37.96	857	784	73	709
37.98	847	787	60	709
38.0	881	789	92	708
38.02	839	792	47	707
38.04	862	795	67	707
38.06	896	799	97	706
38.08	809	804	5	705
38.1	826	809	17	705
38.12	786	815	-29	704
38.14	871	822	49	703
38.16	898	831	67	703
38.18	871	842	29	702
38.2	897	856	41	701
38.22	954	873	81	701
38.24	979	893	86	700
38.26	1002	920	82	699
38.28	941	952	-11	699
38.3	991	992	-1	698
38.32	1084	1040	44	697
38.34	1095	1098	-3	697
38.36	1089	1166	-77	696
38.38	1111	1245	-134	695
38.4	1261	1335	-74	695
38.42	1315	1436	-121	694
38.44	1357	1546	-189	693
38.46	1430	1662	-232	693
38.48	1477	1782	-305	692
38.5	1498	1901	-403	691
38.52	1612	2012	-400	691
38.54	1635	2109	-474	690
38.56	1655	2184	-529	689
38.58	1735	2233	-498	689
38.6	1745	2250	-505	688
38.62	1850	2235	-385	687
38.64	1783	2192	-409	687
38.66	1784	2124	-340	686
38.68	1823	2036	-213	685
38.7	1862	1932	-70	685
38.72	1857	1817	40	684
38.74	1770	1698	72	683
38.76	1628	1580	48	683
38.78	1578	1467	111	682
38.8	1450	1365	85	681
38.82	1397	1270	127	681
