Repository: jhamlin-ufl/synthesizability

# synthesizability

Data, fits and code for

> G. D. Di Gianluca *et al.*, *Experimental Evaluation of High-Throughput Structure Predictions*,
> [arXiv:2611.09671](https://arxiv.org/abs/2611.09671) (2026).

We arc-melted 34 ternary compounds predicted to be stable or nearly stable and identified the
phases that formed by powder X-ray diffraction and Rietveld refinement.

## Contents

| Path | What it holds |
|---|---|
| `Supplement.pdf` | the Supplementary Information |
| `samples/` | one folder per target, named by its formula in Table 1: synthesis records, X-ray scans and GSAS-II fits |
| `tables/` | the targets, buttons, scans and fits as CSV tables; the candidate lists |
| `computed/` | P_disorder and the dynamical-stability (phonon) results |
| `databases/` | OQMD, Materials Project and Alexandria entries for each chemical system, and the search-match structures |
| `instruments/` | GSAS-II instrument profiles of the two diffractometers |
| `results/` | the generated tables and figures |
| `workflow/` | the pipeline (`Snakefile`), its scripts and library code |

## Finding a sample

Open `samples/<formula>/README.md`, for example `samples/ZrPt5Si/README.md`. It gives the Table 1
row and outcome, the buttons and scans, the fit of record and the contrast fits, and where the
database entries for the chemical system are. `samples/README.md` explains the file formats and
how to rerun a fit.

## Not included

ICDD PDF-5+ cards and MDI JADE work files are licensed and not redistributed. No deposited fit
uses an ICDD card. `samples/EXCLUDED.md` lists the files left out.

File: data/raw/0561_HM_ZrSiPt5/0561_XRD_fit.txt (part 1 of 5)
HardwareIndicator=65519
Wavelength = 1.54059Å, !5.0°/120.0°/0.02°/1(s), I(p)=7957.0/403.0, Cu(45kV,40mA), Thursday, April 16, 2026, 10:48 AM
Angle	I(o)	I(c)	I(d)	I(b)
5.0	2862.0	2816.4	45.6	2816.4
5.02	2800.0	2814.7	-14.7	2814.7
5.04	2817.0	2812.9	4.1	2812.9
5.06	2771.0	2811.2	-40.2	2811.2
5.08	2832.0	2809.4	22.6	2809.4
5.1	2756.0	2807.7	-51.7	2807.7
5.12	2678.0	2805.9	-127.9	2805.9
5.14	2848.0	2804.2	43.8	2804.2
5.16	2752.0	2802.4	-50.4	2802.4
5.18	2743.0	2800.7	-57.7	2800.7
5.2	2768.0	2799.0	-31.0	2799.0
5.22	2724.0	2797.2	-73.2	2797.2
5.24	2777.0	2795.5	-18.5	2795.5
5.26	2765.0	2793.8	-28.8	2793.8
5.28	2799.0	2792.0	7.0	2792.0
5.3	2743.0	2790.3	-47.3	2790.3
5.32	2776.0	2788.6	-12.6	2788.6
5.34	2728.0	2786.9	-58.9	2786.9
5.36	2858.0	2785.2	72.8	2785.2
5.38	2760.0	2783.5	-23.5	2783.5
5.4	2799.0	2781.8	17.2	2781.8
5.42	2758.0	2780.1	-22.1	2780.1
5.44	2743.0	2778.4	-35.4	2778.4
5.46	2786.0	2776.7	9.3	2776.7
5.48	2806.0	2775.0	31.0	2775.0
5.5	2841.0	2773.4	67.6	2773.4
5.52	2791.0	2771.7	19.3	2771.7
5.54	2698.0	2770.0	-72.0	2770.0
5.56	2740.0	2768.4	-28.4	2768.4
5.58	2691.0	2766.7	-75.7	2766.7
5.6	2724.0	2765.1	-41.1	2765.1
5.62	2767.0	2763.5	3.5	2763.5
5.64	2702.0	2761.9	-59.9	2761.9
5.66	2827.0	2760.3	66.7	2760.3
5.68	2831.0	2758.7	72.3	2758.7
5.7	2731.0	2757.1	-26.1	2757.1
5.72	2657.0	2755.5	-98.5	2755.5
5.74	2775.0	2753.9	21.1	2753.9
5.76	2786.0	2752.3	33.7	2752.3
5.78	2784.0	2750.8	33.2	2750.8
5.8	2715.0	2749.2	-34.2	2749.2
5.82	2929.0	2747.7	181.3	2747.7
5.84	2777.0	2746.2	30.8	2746.2
5.86	2662.0	2744.7	-82.7	2744.7
5.88	2757.0	2743.2	13.8	2743.2
5.9	2739.0	2741.7	-2.7	2741.7
5.92	2825.0	2740.2	84.8	2740.2
5.94	2786.0	2738.7	47.3	2738.7
5.96	2751.0	2737.3	13.7	2737.3
5.98	2700.0	2735.8	-35.8	2735.8
6.0	2719.0	2734.4	-15.4	2734.4
6.02	2858.0	2733.0	125.0	2733.0
6.04	2762.0	2731.6	30.4	2731.6
6.06	2720.0	2730.2	-10.2	2730.2
6.08	2785.0	2728.8	56.2	2728.8
6.1	2747.0	2727.5	19.5	2727.5
6.12	2847.0	2726.1	120.9	2726.1
6.14	2814.0	2724.8	89.2	2724.8
6.16	2723.0	2723.5	-0.5	2723.5
6.18	2700.0	2722.2	-22.2	2722.2
6.2	2705.0	2720.9	-15.9	2720.9
6.22	2800.0	2719.6	80.4	2719.6
6.24	2776.0	2718.4	57.6	2718.4
6.26	2699.0	2717.1	-18.1	2717.1
6.28	2672.0	2715.9	-43.9	2715.9
6.3	2744.0	2714.7	29.3	2714.7
6.32	2658.0	2713.5	-55.5	2713.5
6.34	2851.0	2712.3	138.7	2712.3
6.36	2760.0	2711.2	48.8	2711.2
6.38	2743.0	2710.1	32.9	2710.1
6.4	2725.0	2708.9	16.1	2708.9
6.42	2786.0	2707.8	78.2	2707.8
6.44	2745.0	2706.8	38.2	2706.8
6.46	2704.0	2705.7	-1.7	2705.7
6.48	2736.0	2704.7	31.3	2704.7
6.5	2751.0	2703.6	47.4	2703.6
6.52	2839.0	2702.6	136.4	2702.6
6.54	2769.0	2701.6	67.4	2701.6
6.56	2768.0	2700.7	67.3	2700.7
6.58	2750.0	2699.7	50.3	2699.7
6.6	2677.0	2698.8	-21.8	2698.8
6.62	2754.0	2697.9	56.1	2697.9
6.64	2740.0	2697.0	43.0	2697.0
6.66	2704.0	2696.2	7.8	2696.2
6.68	2670.0	2695.3	-25.3	2695.3
6.7	2757.0	2694.5	62.5	2694.5
6.72	2624.0	2693.7	-69.7	2693.7
6.74	2787.0	2693.0	94.0	2693.0
6.76	2739.0	2692.2	46.8	2692.2
6.78	2650.0	2691.5	-41.5	2691.5
6.8	2712.0	2690.8	21.2	2690.8
6.82	2642.0	2690.1	-48.1	2690.1
6.84	2688.0	2689.5	-1.5	2689.5
6.86	2648.0	2688.8	-40.8	2688.8
6.88	2744.0	2688.2	55.8	2688.2
6.9	2746.0	2687.7	58.3	2687.7
6.92	2732.0	2687.1	44.9	2687.1
6.94	2751.0	2686.6	64.4	2686.6
6.96	2754.0	2686.1	67.9	2686.1
6.98	2788.0	2685.7	102.3	2685.7
7.0	2640.0	2685.2	-45.2	2685.2
7.02	2724.0	2684.9	39.1	2684.9
7.04	2717.0	2684.5	32.5	2684.5
7.06	2666.0	2684.2	-18.2	2684.2
7.08	2712.0	2683.9	28.1	2683.9
7.1	2683.0	2683.6	-0.6	2683.6
7.12	2753.0	2683.4	69.6	2683.4
7.14	2743.0	2683.2	59.8	2683.2
7.16	2631.0	2683.0	-52.0	2683.0
7.18	2726.0	2682.9	43.1	2682.9
7.2	2685.0	2682.8	2.2	2682.8
7.22	2713.0	2682.8	30.2	2682.8
7.24	2722.0	2682.7	39.3	2682.7
7.26	2646.0	2682.8	-36.8	2682.8
7.28	2682.0	2682.8	-0.8	2682.8
7.3	2717.0	2683.0	34.0	2683.0
7.32	2632.0	2683.1	-51.1	2683.1
7.34	2720.0	2683.3	36.7	2683.3
7.36	2712.0	2683.5	28.5	2683.5
7.38	2704.0	2683.8	20.2	2683.8
7.4	2708.0	2684.1	23.9	2684.1
7.42	2627.0	2684.5	-57.5	2684.5
7.44	2676.0	2684.9	-8.9	2684.9
7.46	2771.0	2685.3	85.7	2685.3
7.48	2680.0	2685.8	-5.8	2685.8
7.5	2632.0	2686.4	-54.4	2686.4
7.52	2674.0	2687.0	-13.0	2687.0
7.54	2757.0	2687.6	69.4	2687.6
7.56	2721.0	2688.3	32.7	2688.3
7.58	2617.0	2689.0	-72.0	2689.0
7.6	2632.0	2689.8	-57.8	2689.8
7.62	2722.0	2690.7	31.3	2690.7
7.64	2635.0	2691.6	-56.6	2691.6
7.66	2685.0	2692.5	-7.5	2692.5
7.68	2655.0	2693.5	-38.5	2693.5
7.7	2756.0	2694.5	61.5	2694.5
7.72	2785.0	2695.6	89.4	2695.6
7.74	2646.0	2696.8	-50.8	2696.8
7.76	2723.0	2698.0	25.0	2698.0
7.78	2709.0	2699.3	9.7	2699.3
7.8	2751.0	2700.6	50.4	2700.6
7.82	2773.0	2702.0	71.0	2702.0
7.84	2722.0	2703.4	18.6	2703.4
7.86	2596.0	2704.9	-108.9	2704.9
7.88	2729.0	2706.5	22.5	2706.5
7.9	2674.0	2708.1	-34.1	2708.1
7.92	2669.0	2709.7	-40.7	2709.7
7.94	2686.0	2711.5	-25.5	2711.5
7.96	2629.0	2713.3	-84.3	2713.3
7.98	2779.0	2715.1	63.9	2715.1
8.0	2793.0	2717.1	75.9	2717.1
8.02	2797.0	2719.0	78.0	2719.0
8.04	2754.0	2721.1	32.9	2721.1
8.06	2748.0	2723.2	24.8	2723.2
8.08	2775.0	2725.4	49.6	2725.4
8.1	2761.0	2727.7	33.3	2727.7
8.12	2770.0	2730.0	40.0	2730.0
8.14	2745.0	2732.5	12.5	2732.5
8.16	2756.0	2735.1	20.9	2735.1
8.18	2777.0	2737.7	39.3	2737.7
8.2	2736.0	2740.5	-4.5	2740.5
8.22	2713.0	2743.4	-30.4	2743.4
8.24	2847.0	2746.4	100.6	2746.4
8.26	2782.0	2749.6	32.4	2749.6
8.28	2809.0	2752.8	56.2	2752.8
8.3	2844.0	2756.3	87.8	2756.3
8.32	2838.0	2759.8	78.2	2759.8
8.34	2771.0	2763.5	7.5	2763.5
8.36	2839.0	2767.4	71.6	2767.4
8.38	2751.0	2771.4	-20.4	2771.4
8.4	2741.0	2775.6	-34.6	2775.6
8.42	2863.0	2780.0	83.0	2780.0
8.44	2837.0	2784.6	52.4	2784.6
8.46	2849.0	2789.3	59.7	2789.3
8.48	2751.0	2794.3	-43.3	2794.3
8.5	2787.0	2799.4	-12.4	2799.4
8.52	2876.0	2804.7	71.3	2804.7
8.54	2783.0	2810.3	-27.3	2810.3
8.56	2860.0	2816.1	43.9	2816.1
8.58	2909.0	2822.1	86.9	2822.1
8.6	2766.0	2828.3	-62.3	2828.3
8.62	2742.0	2834.7	-92.7	2834.7
8.64	2834.0	2841.4	-7.4	2841.4
8.66	2968.0	2848.3	119.7	2848.3
8.68	2865.0	2855.5	9.5	2855.5
8.7	2808.0	2862.9	-54.9	2862.9
8.72	2945.0	2870.6	74.4	2870.6
8.74	2859.0	2878.6	-19.6	2878.6
8.76	2857.0	2886.9	-29.9	2886.9
8.78	2885.0	2895.4	-10.4	2895.4
8.8	2872.0	2904.1	-32.1	2904.1
8.82	2992.0	2913.2	78.8	2913.2
8.84	2919.0	2922.5	-3.5	2922.5
8.86	2871.0	2932.1	-61.1	2932.1
8.88	2829.0	2941.9	-112.9	2941.9
8.9	2901.0	2952.1	-51.1	2952.1
8.92	3026.0	2962.5	63.5	2962.5
8.94	2932.0	2973.1	-41.1	2973.1
8.96	2928.0	2984.1	-56.1	2984.1
8.98	2932.0	2995.2	-63.2	2995.2
9.0	3019.0	3006.7	12.3	3006.7
9.02	2952.0	3018.4	-66.4	3018.4
9.04	2999.0	3030.4	-31.4	3030.4
9.06	2970.0	3042.7	-72.7	3042.7
9.08	2981.0	3055.2	-74.2	3055.2
9.1	3037.0	3068.0	-31.0	3068.0
9.12	3070.0	3081.0	-11.0	3081.0
9.14	3064.0	3094.4	-30.4	3094.4
9.16	3063.0	3107.9	-44.9	3107.9
9.18	3098.0	3121.8	-23.8	3121.8
9.2	3027.0	3135.9	-108.9	3135.9
9.22	3092.0	3150.2	-58.2	3150.2
9.24	3118.0	3164.9	-46.9	3164.9
9.26	3119.0	3179.8	-60.8	3179.8
9.28	3143.0	3194.9	-51.9	3194.9
9.3	3191.0	3210.3	-19.3	3210.3
9.32	3164.0	3226.0	-62.0	3226.0
9.34	3215.0	3241.9	-26.9	3241.9
9.36	3166.0	3258.1	-92.1	3258.1
9.38	3173.0	3274.5	-101.5	3274.5
9.4	3165.0	3291.2	-126.2	3291.2
9.42	3199.0	3308.2	-109.2	3308.2
9.44	3184.0	3325.4	-141.4	3325.4
9.46	3288.0	3342.9	-54.9	3342.9
9.48	3288.0	3360.6	-72.6	3360.6
9.5	3279.0	3378.6	-99.6	3378.6
9.52	3285.0	3396.8	-111.8	3396.8
9.54	3306.0	3415.3	-109.3	3415.3
9.56	3255.0	3434.1	-179.1	3434.1
9.58	3215.0	3453.1	-238.1	3453.1
9.6	3317.0	3472.4	-155.4	3472.4
9.62	3365.0	3491.9	-126.9	3491.9
9.64	3364.0	3511.6	-147.6	3511.6
9.66	3347.0	3531.7	-184.7	3531.7
9.68	3438.0	3551.9	-113.9	3551.9
9.7	3472.0	3572.5	-100.5	3572.5
9.72	3486.0	3593.2	-107.2	3593.2
9.74	3438.0	3614.3	-176.3	3614.3
9.76	3479.0	3635.5	-156.5	3635.5
9.78	3459.0	3657.1	-198.1	3657.1
9.8	3644.0	3678.8	-34.8	3678.8
9.82	3593.0	3700.9	-107.9	3700.9
9.84	3649.0	3723.2	-74.2	3723.2
9.86	3570.0	3745.7	-175.7	3745.7
9.88	3651.0	3768.5	-117.5	3768.5
9.9	3673.0	3791.5	-118.5	3791.5
9.92	3585.0	3814.7	-229.7	3814.7
9.94	3676.0	3838.3	-162.3	3838.3
9.96	3653.0	3862.0	-209.0	3862.0
9.98	3622.0	3886.0	-264.0	3886.0
10.0	3779.0	3910.3	-131.3	3910.3
10.02	3850.0	3934.8	-84.8	3934.8
10.04	3851.0	3959.5	-108.5	3959.5
10.06	3851.0	3984.5	-133.5	3984.5
10.08	3939.0	4009.8	-70.8	4009.8
10.1	3941.0	4035.3	-94.3	4035.3
10.12	3991.0	4061.0	-70.0	4061.0
10.14	3876.0	4086.9	-210.9	4086.9
10.16	3962.0	4113.2	-151.2	4113.2
10.18	3838.0	4139.6	-301.6	4139.6
10.2	3941.0	4166.3	-225.3	4166.3
10.22	4072.0	4193.2	-121.2	4193.2
10.24	4102.0	4220.4	-118.4	4220.4
10.26	4154.0	4247.8	-93.8	4247.8
10.28	4124.0	4275.5	-151.5	4275.5
10.3	4130.0	4303.4	-173.4	4303.4
10.32	4217.0	4331.5	-114.5	4331.5
10.34	4211.0	4359.9	-148.9	4359.9
10.36	4387.0	4388.5	-1.5	4388.5
10.38	4182.0	4417.4	-235.4	4417.4
10.4	4454.0	4446.4	7.6	4446.4
10.42	4256.0	4475.8	-219.8	4475.8
10.44	4407.0	4505.3	-98.3	4505.3
10.46	4525.0	4535.1	-10.1	4535.1
10.48	4519.0	4565.2	-46.2	4565.2
10.5	4554.0	4595.4	-41.4	4595.4
10.52	4530.0	4625.9	-95.9	4625.9
10.54	4639.0	4656.7	-17.7	4656.7
10.56	4600.0	4687.7	-87.7	4687.7
10.58	4600.0	4718.9	-118.9	4718.9
10.6	4706.0	4750.3	-44.3	4750.3
10.62	4728.0	4782.0	-54.0	4782.0
10.64	4734.0	4813.9	-79.9	4813.9
10.66	4833.0	4846.0	-13.0	4846.0
10.68	4863.0	4878.4	-15.4	4878.4
10.7	5078.0	4911.0	167.0	4911.0
10.72	5205.0	4943.9	261.1	4943.9
10.74	5036.0	4976.9	59.1	4976.9
10.76	4935.0	5010.2	-75.2	5010.2
10.78	5073.0	5043.6	29.4	5043.6
10.8	4998.0	5077.2	-79.2	5077.2
10.82	5254.0	5111.0	143.0	5111.0
10.84	5258.0	5144.8	113.2	5144.8
10.86	5244.0	5178.7	65.3	5178.7
10.88	5321.0	5212.6	108.4	5212.6
10.9	5446.0	5246.6	199.4	5246.6
10.92	5307.0	5280.6	26.4	5280.6
10.94	5412.0	5314.6	97.4	5314.6
10.96	5394.0	5348.5	45.5	5348.5
10.98	5481.0	5382.3	98.7	5382.3
11.0	5415.0	5416.0	-1.0	5416.0
11.02	5559.0	5449.7	109.3	5449.7
11.04	5542.0	5483.1	58.9	5483.1
11.06	5591.0	5516.4	74.6	5516.4
11.08	5646.0	5549.5	96.5	5549.5
11.1	5794.0	5582.3	211.7	5582.3
11.12	5802.0	5614.9	187.1	5614.9
11.14	5850.0	5647.3	202.7	5647.3
11.16	5870.0	5679.3	190.7	5679.3
11.18	5875.0	5711.0	164.0	5711.0
11.2	5951.0	5742.3	208.7	5742.3
11.22	5797.0	5773.3	23.7	5773.3
11.24	6044.0	5803.9	240.1	5803.9
11.26	5878.0	5834.0	44.0	5834.0
11.28	6010.0	5863.7	146.3	5863.7
11.3	5979.0	5892.9	86.1	5892.9
11.32	6189.0	5921.6	267.4	5921.6
11.34	6155.0	5949.8	205.2	5949.8
11.36	6068.0	5977.4	90.6	5977.4
11.38	6178.0	6004.4	173.6	6004.4
11.4	6286.0	6030.9	255.1	6030.9
11.42	6350.0	6056.8	293.2	6056.7
11.44	6394.0	6082.0	312.0	6081.8
11.46	6216.0	6106.4	109.6	6106.3
11.48	6326.0	6130.2	195.8	6130.0
11.5	6380.0	6153.2	226.8	6153.1
11.52	6242.0	6175.5	66.5	6175.3
11.54	6428.0	6197.0	231.0	6196.8
11.56	6387.0	6217.7	169.3	6217.5
11.58	6315.0	6237.5	77.5	6237.4
11.6	6407.0	6256.5	150.5	6256.3
11.62	6594.0	6274.6	319.4	6274.4
11.64	6366.0	6291.8	74.2	6291.6
11.66	6293.0	6308.1	-15.1	6307.9
11.68	6484.0	6323.4	160.6	6323.2
11.7	6434.0	6337.7	96.3	6337.5
11.72	6281.0	6351.0	-70.0	6350.9
11.74	6383.0	6363.3	19.7	6363.1
11.76	6458.0	6374.5	83.5	6374.4
11.78	6605.0	6384.6	220.4	6384.5
11.8	6622.0	6393.7	228.3	6393.5
11.82	6426.0	6401.6	24.4	6401.4
11.84	6538.0	6408.3	129.7	6408.1
11.86	6513.0	6413.8	99.2	6413.7
11.88	6469.0	6418.3	50.7	6418.1
11.9	6383.0	6421.6	-38.6	6421.4
11.92	6489.0	6423.7	65.3	6423.6
11.94	6372.0	6424.8	-52.8	6424.7
11.96	6568.0	6424.8	143.2	6424.7
11.98	6367.0	6423.8	-56.8	6423.6
12.0	6338.0	6421.7	-83.7	6421.6
12.02	6492.0	6418.7	73.3	6418.5
12.04	6586.0	6414.6	171.4	6414.4
12.06	6324.0	6409.5	-85.5	6409.4
12.08	6451.0	6403.5	47.5	6403.3
12.1	6453.0	6396.5	56.5	6396.4
12.12	6356.0	6388.7	-32.7	6388.5
12.14	6437.0	6379.9	57.1	6379.7
12.16	6413.0	6370.2	42.8	6370.0
12.18	6197.0	6359.7	-162.7	6359.5
12.2	6366.0	6348.3	17.7	6348.1
12.22	6240.0	6336.1	-96.1	6335.9
12.24	6248.0	6323.0	-75.0	6322.9
12.26	6162.0	6309.2	-147.2	6309.0
12.28	6182.0	6294.6	-112.6	6294.4
12.3	6279.0	6279.3	-0.3	6279.1
12.32	6169.0	6263.2	-94.2	6263.0
12.34	6144.0	6246.4	-102.4	6246.2
12.36	6213.0	6228.9	-15.9	6228.7
12.38	6300.0	6210.7	89.3	6210.5
12.4	5892.0	6191.8	-299.8	6191.7
12.42	5985.0	6172.3	-187.3	6172.2
12.44	6066.0	6152.2	-86.2	6152.1
12.46	5936.0	6131.5	-195.5	6131.3
12.48	6061.0	6110.2	-49.2	6110.0
12.5	5872.0	6088.3	-216.3	6088.1
12.52	5902.0	6065.9	-163.9	6065.7
12.54	5807.0	6043.1	-236.1	6042.8
12.56	5980.0	6019.6	-39.6	6019.3
12.58	5921.0	5995.6	-74.6	5995.3
12.6	5815.0	5971.2	-156.2	5970.9
12.62	5768.0	5946.3	-178.3	5946.0
12.64	5589.0	5921.0	-332.0	5920.6
12.66	5682.0	5895.2	-213.2	5894.9
12.68	5755.0	5869.0	-114.0	5868.7
12.7	5584.0	5842.5	-258.5	5842.1
12.72	5784.0	5815.6	-31.6	5815.2
12.74	5538.0	5788.3	-250.3	5788.0
12.76	5459.0	5760.7	-301.7	5760.4
12.78	5467.0	5732.9	-265.9	5732.5
12.8	5514.0	5704.7	-190.7	5704.3
12.82	5416.0	5676.2	-260.2	5675.9
12.84	5421.0	5647.5	-226.5	5647.2
12.86	5456.0	5618.6	-162.6	5618.2
12.88	5357.0	5589.4	-232.4	5589.1
12.9	5358.0	5560.1	-202.1	5559.7
12.92	5227.0	5530.5	-303.5	5530.2
12.94	5286.0	5500.9	-214.9	5500.5
12.96	5221.0	5471.0	-250.0	5470.7
12.98	5135.0	5441.1	-306.1	5440.7
13.0	5256.0	5411.0	-155.0	5410.6
13.02	5163.0	5380.9	-217.9	5380.5
13.04	5008.0	5350.7	-342.7	5350.3
13.06	4996.0	5320.4	-324.4	5320.0
13.08	5068.0	5290.1	-222.1	5289.7
13.1	5057.0	5259.8	-202.8	5259.4
13.12	4801.0	5229.5	-428.5	5229.2
13.14	4948.0	5199.3	-251.3	5198.9
13.16	4876.0	5169.0	-293.0	5168.7
13.18	4837.0	5138.9	-301.9	5138.5
13.2	4846.0	5108.8	-262.8	5108.4
13.22	4841.0	5078.8	-237.8	5078.5
13.24	4774.0	5049.0	-275.0	5048.6
13.26	4664.0	5019.3	-355.3	5018.9
13.28	4586.0	4989.7	-403.7	4989.3
13.3	4746.0	4960.3	-214.3	4959.9
13.32	4661.0	4931.1	-270.1	4930.7
13.34	4599.0	4902.0	-303.0	4901.6
13.36	4654.0	4873.0	-219.0	4872.7
13.38	4540.0	4844.3	-304.3	4843.9
13.4	4564.0	4815.7	-251.7	4815.3
13.42	4460.0	4787.2	-327.2	4786.8
13.44	4372.0	4758.9	-386.9	4758.5
13.46	4600.0	4730.8	-130.8	4730.4
13.48	4391.0	4702.8	-311.8	4702.4
13.5	4395.0	4675.0	-280.0	4674.6
13.52	4328.0	4647.3	-319.3	4646.9
13.54	4316.0	4619.8	-303.8	4619.4
13.56	4264.0	4592.5	-328.5	4592.1
13.58	4266.0	4565.4	-299.4	4564.9
13.6	4283.0	4538.4	-255.4	4537.9
13.62	4249.0	4511.5	-262.5	4511.1
13.64	4261.0	4484.8	-223.8	4484.4
13.66	4135.0	4458.7	-323.7	4457.9
13.68	4224.0	4432.3	-208.3	4431.6
13.7	4162.0	4406.3	-244.3	4405.4
13.72	4184.0	4380.3	-196.3	4379.4
13.74	4051.0	4354.5	-303.5	4353.5
13.76	4100.0	4328.8	-228.8	4327.9
13.78	4033.0	4303.3	-270.3	4302.3
13.8	4049.0	4277.9	-228.9	4277.0
13.82	4106.0	4252.8	-146.8	4251.8
13.84	4028.0	4227.8	-199.8	4226.8
13.86	3958.0	4202.9	-244.9	4202.0
13.88	3890.0	4178.3	-288.3	4177.3
13.9	3905.0	4153.8	-248.8	4152.8
13.92	3972.0	4129.5	-157.5	4128.5
13.94	3935.0	4105.3	-170.3	4104.3
13.96	3842.0	4081.3	-239.3	4080.3
13.98	3886.0	4057.5	-171.5	4056.5
14.0	3796.0	4033.9	-237.9	4032.9
14.02	3910.0	4010.4	-100.4	4009.4
14.04	3816.0	3987.1	-171.1	3986.1
14.06	3837.0	3964.0	-127.0	3963.0
14.08	3744.0	3941.1	-197.1	3940.0
14.1	3772.0	3918.3	-146.3	3917.3
14.12	3777.0	3895.7	-118.7	3894.7
14.14	3772.0	3873.3	-101.3	3872.2
14.16	3750.0	3851.0	-101.0	3850.0
14.18	3629.0	3829.0	-200.0	3827.9
14.2	3584.0	3807.1	-223.1	3806.0
14.22	3620.0	3785.4	-165.4	3784.3
14.24	3597.0	3763.8	-166.8	3762.7
14.26	3569.0	3742.5	-173.5	3741.4
14.28	3624.0	3721.3	-97.3	3720.2
14.3	3528.0	3700.3	-172.3	3699.2
14.32	3602.0	3679.5	-77.5	3678.3
14.34	3519.0	3658.8	-139.8	3657.7
14.36	3453.0	3638.4	-185.4	3637.2
14.38	3411.0	3618.1	-207.1	3616.9
14.4	3493.0	3598.0	-105.0	3596.8
14.42	3473.0	3578.1	-105.1	3576.9
14.44	3396.0	3558.3	-162.3	3557.1
14.46	3436.0	3538.8	-102.8	3537.6
14.48	3355.0	3519.4	-164.4	3518.2
14.5	3439.0	3500.2	-61.2	3499.0
14.52	3272.0	3481.2	-209.2	3480.0
14.54	3403.0	3462.4	-59.4	3461.1
14.56	3288.0	3443.8	-155.8	3442.5
14.58	3256.0	3425.3	-169.3	3424.0
14.6	3422.0	3407.1	14.9	3405.8
14.62	3289.0	3389.0	-100.0	3387.7
14.64	3265.0	3371.1	-106.1	3369.8
14.66	3323.0	3353.5	-30.5	3352.0
14.68	3256.0	3336.2	-80.2	3334.5
14.7	3228.0	3318.9	-90.9	3317.2
14.72	3281.0	3301.7	-20.7	3300.0
14.74	3176.0	3284.8	-108.8	3283.0
14.76	3250.0	3268.0	-18.0	3266.2
14.78	3184.0	3251.6	-67.6	3249.7
14.8	3170.0	3235.2	-65.2	3233.2
14.82	3207.0	3219.0	-12.0	3217.0
14.84	3093.0	3203.0	-110.0	3201.0
14.86	3079.0	3187.2	-108.2	3185.2
14.88	3104.0	3171.6	-67.6	3169.5
14.9	3137.0	3156.4	-19.4	3154.1
14.92	3128.0	3141.1	-13.1	3138.8
14.94	3140.0	3126.1	13.9	3123.8
14.96	2988.0	3111.3	-123.3	3108.9
14.98	3076.0	3096.6	-20.6	3094.2
15.0	3099.0	3082.2	16.8	3079.7
15.02	3076.0	3067.9	8.1	3065.5
15.04	2942.0	3054.0	-112.0	3051.4
15.06	3173.0	3040.2	132.8	3037.5
15.08	3054.0	3026.5	27.5	3023.8
15.1	3031.0	3013.0	18.0	3010.3
15.12	2947.0	2999.8	-52.8	2996.9
15.14	3051.0	2986.7	64.3	2983.8
15.16	2983.0	2973.8	9.2	2970.9
15.18	2910.0	2961.1	-51.1	2958.2
15.2	2933.0	2948.6	-15.6	2945.6
15.22	2992.0	2936.3	55.7	2933.3
15.24	2920.0	2924.2	-4.2	2921.1
15.26	2974.0	2912.2	61.8	2909.1
15.28	2851.0	2900.5	-49.5	2897.3
15.3	2894.0	2888.9	5.1	2885.7
15.32	2923.0	2877.5	45.5	2874.3
15.34	2987.0	2866.3	120.7	2863.0
15.36	2921.0	2855.3	65.7	2851.9
15.38	2882.0	2845.0	37.0	2841.0
15.4	2856.0	2834.3	21.7	2830.3
15.42	2855.0	2823.8	31.2	2819.8
15.44	2791.0	2813.5	-22.5	2809.4
15.46	2784.0	2803.4	-19.4	2799.2
15.48	2853.0	2793.7	59.3	2789.1
15.5	2798.0	2783.9	14.1	2779.3
15.52	2872.0	2774.3	97.7	2769.6
15.54	2838.0	2764.8	73.2	2760.0
15.56	2757.0	2755.5	1.5	2750.7
15.58	2827.0	2746.4	80.6	2741.5
15.6	2769.0	2737.5	31.5	2732.4
15.62	2848.0	2728.7	119.3	2723.5
15.64	2739.0	2720.0	19.0	2714.8
15.66	2750.0	2711.6	38.4	2706.2
15.68	2773.0	2703.3	69.7	2697.8
15.7	2631.0	2695.1	-64.1	2689.6
15.72	2725.0	2687.1	37.9	2681.5
15.74	2743.0	2679.3	63.7	2673.5
15.76	2667.0	2671.6	-4.6	2665.7
15.78	2715.0	2664.1	50.9	2658.1
15.8	2746.0	2656.9	89.1	2650.6
15.82	2624.0	2649.8	-25.8	2643.2
15.84	2711.0	2642.7	68.3	2636.0
15.86	2640.0	2635.9	4.1	2628.9
15.88	2727.0	2629.2	97.8	2622.0
15.9	2747.0	2622.6	124.4	2615.2
15.92	2678.0	2616.3	61.7	2608.6
15.94	2654.0	2610.1	43.9	2602.1
15.96	2709.0	2604.0	105.0	2595.7
15.98	2725.0	2598.2	126.8	2589.4
16.0	2590.0	2592.5	-2.5	2583.3
16.02	2642.0	2587.0	55.0	2577.4
16.04	2623.0	2581.8	41.2	2571.5
16.06	2641.0	2576.7	64.3	2565.8
16.08	2590.0	2571.8	18.2	2560.2
16.1	2574.0	2567.2	6.8	2554.8
16.12	2629.0	2562.8	66.2	2549.4
16.14	2597.0	2558.7	38.3	2544.2
16.16	2650.0	2554.8	95.2	2539.1
16.18	2611.0	2551.2	59.8	2534.2
16.2	2609.0	2547.9	61.1	2529.3
16.22	2661.0	2544.9	116.1	2524.6
16.24	2604.0	2542.3	61.7	2520.0
16.26	2645.0	2540.0	105.0	2515.5
16.28	2556.0	2538.5	17.5	2511.1
16.3	2526.0	2536.9	-10.9	2506.8
16.32	2574.0	2535.7	38.3	2502.7
16.34	2506.0	2535.0	-29.0	2498.6
16.36	2578.0	2534.6	43.4	2494.7
16.38	2619.0	2534.9	84.1	2490.9
16.4	2457.0	2535.5	-78.5	2487.1
16.42	2662.0	2536.5	125.5	2483.5
16.44	2553.0	2538.0	15.0	2480.0
16.46	2451.0	2539.9	-88.9	2476.6
16.48	2523.0	2542.2	-19.2	2473.3
16.5	2480.0	2545.0	-65.0	2470.0
16.52	2533.0	2548.3	-15.3	2466.9
16.54	2597.0	2551.9	45.1	2463.9
16.56	2538.0	2555.9	-17.9	2461.0
16.58	2535.0	2560.2	-25.2	2458.1
16.6	2500.0	2564.8	-64.8	2455.4
16.62	2493.0	2569.7	-76.7	2452.7
16.64	2501.0	2574.7	-73.7	2450.2
16.66	2551.0	2579.9	-28.9	2447.7
16.68	2580.0	2585.2	-5.2	2445.3
16.7	2496.0	2590.4	-94.4	2443.0
16.72	2524.0	2595.6	-71.6	2440.7
16.74	2517.0	2600.6	-83.6	2438.6
16.76	2541.0	2605.4	-64.4	2436.5
16.78	2479.0	2609.8	-130.8	2434.6
16.8	2492.0	2613.8	-121.8	2432.6
16.82	2514.0	2617.4	-103.4	2430.8
16.84	2519.0	2620.3	-101.3	2429.1
16.86	2466.0	2622.6	-156.6	2427.4
16.88	2514.0	2624.1	-110.1	2425.8
16.9	2552.0	2624.8	-72.8	2424.2
16.92	2519.0	2624.8	-105.8	2422.7
16.94	2515.0	2623.8	-108.8	2421.3
16.96	2404.0	2621.9	-217.9	2420.0
16.98	2430.0	2619.2	-189.2	2418.7
17.0	2374.0	2615.6	-241.6	2417.5
17.02	2451.0	2611.2	-160.2	2416.4
17.04	2561.0	2606.0	-45.0	2415.3
17.06	2472.0	2600.1	-128.1	2414.3
17.08	2489.0	2593.7	-104.7	2413.3
17.1	2462.0	2586.7	-124.7	2412.4
17.12	2452.0	2579.3	-127.3	2411.5
17.14	2444.0	2571.7	-127.7	2410.7
17.16	2472.0	2563.8	-91.8	2410.0
17.18	2474.0	2555.8	-81.8	2409.3
17.2	2384.0	2547.7	-163.7	2408.6
17.22	2496.0	2539.7	-43.7	2408.0
17.24	2453.0	2531.8	-78.8	2407.5
17.26	2453.0	2524.0	-71.0	2407.0
17.28	2386.0	2516.5	-130.5	2406.5
17.3	2458.0	2509.4	-51.4	2406.1
17.32	2480.0	2502.5	-22.5	2405.7
17.34	2424.0	2496.1	-72.1	2405.4
17.36	2538.0	2490.1	47.9	2405.0
17.38	2428.0	2484.5	-56.5	2404.8
17.4	2437.0	2479.5	-42.5	2404.6
17.42	2496.0	2474.9	21.1	2404.4
17.44	2340.0	2470.9	-130.9	2404.2
17.46	2405.0	2467.3	-62.3	2404.1
17.48	2454.0	2464.3	-10.3	2404.0
17.5	2368.0	2462.0	-93.9	2403.9
17.52	2375.0	2459.9	-84.9	2403.8
17.54	2417.0	2458.4	-41.4	2403.8
17.56	2436.0	2457.5	-21.5	2403.8
17.58	2425.0	2456.9	-31.9	2403.8
17.6	2437.0	2456.8	-19.8	2403.9
17.62	2483.0	2457.0	26.0	2404.0
17.64	2398.0	2457.6	-59.6	2404.0
17.66	2484.0	2458.6	25.4	2404.1
17.68	2376.0	2459.9	-83.9	2404.3
17.7	2450.0	2461.5	-11.5	2404.4
17.72	2391.0	2463.3	-72.3	2404.6
17.74	2432.0	2465.3	-33.3	2404.7
17.76	2480.0	2467.6	12.4	2404.9
17.78	2440.0	2469.9	-29.9	2405.1
17.8	2405.0	2472.4	-67.4	2405.2
17.82	2484.0	2474.9	9.1	2405.4
17.84	2428.0	2477.5	-49.5	2405.6
17.86	2430.0	2480.0	-50.0	2405.8
17.88	2463.0	2482.5	-19.5	2406.1
17.9	2446.0	2484.9	-38.9	2406.3
17.92	2483.0	2487.2	-4.2	2406.5
17.94	2443.0	2489.3	-46.3	2406.7
17.96	2480.0	2491.2	-11.2	2407.0
17.98	2496.0	2492.9	3.1	2407.2
18.0	2401.0	2494.3	-93.3	2407.5
18.02	2496.0	2495.4	0.6	2407.7
18.04	2448.0	2496.2	-48.2	2408.0
18.06	2422.0	2496.6	-74.6	2408.2
18.08	2439.0	2496.7	-57.7	2408.5
18.1	2450.0	2496.5	-46.5	2408.8
18.12	2544.0	2495.9	48.1	2409.1
18.14	2524.0	2494.9	29.1	2409.3
18.16	2482.0	2493.7	-11.7	2409.6
18.18	2492.0	2492.1	-0.1	2409.9
18.2	2412.0	2490.3	-78.3	2410.2
18.22	2446.0	2488.3	-42.3	2410.5
18.24	2475.0	2486.1	-11.1	2410.8
18.26	2423.0	2483.7	-60.7	2411.1
18.28	2433.0	2481.2	-48.2	2411.4
18.3	2457.0	2478.5	-21.5	2411.7
18.32	2389.0	2475.9	-86.9	2412.0
18.34	2452.0	2473.2	-21.2	2412.3
18.36	2497.0	2470.5	26.5	2412.7
18.38	2409.0	2467.8	-58.8	2413.0
18.4	2334.0	2465.2	-131.2	2413.3
18.42	2413.0	2462.6	-49.6	2413.6
18.44	2465.0	2460.4	4.6	2413.9
18.46	2356.0	2458.0	-102.0	2414.3
18.48	2313.0	2455.7	-142.7	2414.6
18.5	2389.0	2453.6	-64.6	2414.9
18.52	2407.0	2451.5	-44.5	2415.2
18.54	2475.0	2449.6	25.4	2415.6
18.56	2386.0	2447.9	-61.9	2415.9
18.58	2455.0	2446.6	8.4	2416.2
18.6	2335.0	2445.1	-110.1	2416.5
18.62	2448.0	2443.8	4.2	2416.9
18.64	2363.0	2442.6	-79.6	2417.2
18.66	2353.0	2441.5	-88.5	2417.5
18.68	2404.0	2440.9	-36.9	2417.8
18.7	2358.0	2440.1	-82.1	2418.2
18.72	2439.0	2439.4	-0.4	2418.5
18.74	2435.0	2438.8	-3.8	2418.8
18.76	2386.0	2438.3	-52.3	2419.1
18.78	2406.0	2438.0	-32.0	2419.4
18.8	2465.0	2437.7	27.3	2419.8
18.82	2494.0	2437.5	56.5	2420.1
18.84	2434.0	2437.3	-3.3	2420.4
18.86	2459.0	2437.2	21.8	2420.7
18.88	2430.0	2438.4	-8.4	2421.0
18.9	2416.0	2438.5	-22.5	2421.3
18.92	2522.0	2438.6	83.5	2421.6
18.94	2417.0	2438.7	-21.7	2421.9
18.96	2394.0	2438.9	-44.9	2422.2
18.98	2368.0	2439.7	-71.7	2422.5
19.0	2393.0	2439.9	-46.9	2422.8
19.02	2386.0	2440.2	-54.2	2423.1
19.04	2404.0	2440.5	-36.5	2423.4
19.06	2456.0	2441.0	15.0	2423.6
19.08	2361.0	2441.3	-80.3	2423.9
19.1	2495.0	2441.7	53.3	2424.2
19.12	2290.0	2442.4	-152.4	2424.5
19.14	2483.0	2442.8	40.2	2424.7
19.16	2390.0	2443.2	-53.2	2425.0
19.18	2461.0	2443.6	17.4	2425.2
19.2	2386.0	2444.1	-58.1	2425.5
19.22	2410.0	2444.2	-34.2	2425.7
19.24	2434.0	2444.7	-10.7	2425.9
19.26	2399.0	2445.2	-46.2	2426.2
19.28	2462.0	2445.7	16.3	2426.4
19.3	2447.0	2446.3	0.7	2426.6
19.32	2395.0	2446.8	-51.8	2426.8
19.34	2412.0	2447.4	-35.4	2427.0
19.36	2437.0	2448.0	-11.0	2427.2
19.38	2436.0	2448.7	-12.7	2427.4
19.4	2363.0	2449.4	-86.4	2427.6
19.42	2440.0	2450.1	-10.1	2427.8
19.44	2364.0	2450.8	-86.8	2427.9
19.46	2447.0	2451.7	-4.7	2428.1
19.48	2541.0	2452.5	88.5	2428.2
19.5	2483.0	2453.5	29.5	2428.4
19.52	2431.0	2454.5	-23.5	2428.5
19.54	2388.0	2455.7	-67.7	2428.6
19.56	2321.0	2456.9	-135.9	2428.8
19.58	2455.0	2458.8	-3.8	2428.9
19.6	2492.0	2460.3	31.7	2429.0
19.62	2423.0	2462.0	-39.0	2429.1
19.64	2357.0	2463.8	-106.8	2429.1
19.66	2494.0	2465.8	28.2	2429.2
19.68	2458.0	2468.1	-10.1	2429.3
19.7	2340.0	2470.6	-130.6	2429.3
19.72	2389.0	2473.7	-84.7	2429.4
19.74	2417.0	2476.8	-59.8	2429.4
19.76	2428.0	2480.2	-52.2	2429.4
19.78	2427.0	2483.9	-56.9	2429.5
19.8	2401.0	2488.1	-87.1	2429.5
19.82	2476.0	2492.9	-16.9	2429.4
19.84	2421.0	2497.9	-76.9	2429.4
19.86	2417.0	2503.3	-86.3	2429.4
19.88	2449.0	2509.2	-60.2	2429.4
19.9	2440.0	2515.6	-75.6	2429.3
19.92	2466.0	2522.5	-56.5	2429.2
19.94	2453.0	2530.0	-77.0	2429.2
19.96	2476.0	2538.0	-62.0	2429.1
19.98	2452.0	2546.5	-94.5	2429.0
20.0	2453.0	2555.6	-102.6	2428.9
20.02	2414.0	2565.2	-151.2	2428.7
20.04	2528.0	2575.3	-47.3	2428.6
20.06	2440.0	2585.8	-145.8	2428.4
20.08	2516.0	2596.9	-80.9	2428.3
20.1	2462.0	2608.4	-146.4	2428.1
20.12	2398.0	2620.0	-222.0	2427.9
20.14	2493.0	2632.3	-139.3	2427.7
20.16	2575.0	2644.7	-69.7	2427.5
20.18	2493.0	2657.2	-164.2	2427.2
20.2	2521.0	2669.8	-148.8	2427.0
20.22	2449.0	2682.3	-233.3	2426.7
20.24	2487.0	2694.7	-207.7	2426.5
20.26	2542.0	2706.8	-164.8	2426.2
20.28	2565.0	2718.5	-153.5	2425.9
20.3	2449.0	2729.6	-280.6	2425.5
20.32	2527.0	2740.0	-213.0	2425.2
20.34	2666.0	2749.6	-83.6	2424.8
20.36	2494.0	2758.1	-264.1	2424.5
20.38	2495.0	2765.5	-270.5	2424.1
20.4	2705.0	2771.6	-66.6	2423.7
20.42	2629.0	2776.4	-147.4	2423.3
20.44	2668.0	2779.6	-111.6	2422.8
20.46	2652.0	2781.5	-129.5	2422.4
20.48	2685.0	2781.5	-96.5	2421.9
20.5	2634.0	2779.8	-145.8	2421.5
20.52	2643.0	2776.4	-133.4	2421.0
20.54	2673.0	2771.5	-98.5	2420.4
20.56	2719.0	2765.0	-46.0	2419.9
20.58	2696.0	2757.2	-61.2	2419.3
20.6	2741.0	2748.1	-7.0	2418.8
20.62	2636.0	2737.8	-101.8	2418.2
20.64	2614.0	2726.7	-112.7	2417.6
20.66	2643.0	2714.8	-71.8	2417.0
20.68	2601.0	2702.3	-101.3	2416.3
20.7	2586.0	2689.3	-103.3	2415.7
20.72	2488.0	2676.0	-188.0	2415.0
20.74	2513.0	2662.6	-149.6	2414.3
20.76	2522.0	2649.1	-127.1	2413.6
20.78	2545.0	2635.7	-90.7	2412.8
20.8	2402.0	2622.4	-220.4	2412.1
20.82	2481.0	2609.4	-128.4	2411.3
20.84	2543.0	2596.7	-53.7	2410.5
20.86	2596.0	2584.4	11.6	2409.7
20.88	2517.0	2572.5	-55.5	2408.8
20.9	2535.0	2561.1	-26.1	2408.0
20.92	2564.0	2550.3	13.7	2407.1
20.94	2536.0	2540.0	-4.0	2406.2
20.96	2500.0	2530.2	-30.2	2405.3
20.98	2428.0	2521.1	-93.1	2404.3
21.0	2425.0	2512.5	-87.5	2403.4
21.02	2457.0	2504.5	-47.5	2402.4
21.04	2491.0	2497.0	-6.0	2401.4
21.06	2435.0	2490.1	-55.1	2400.4
21.08	2437.0	2483.8	-46.8	2399.3
21.1	2384.0	2477.9	-93.9	2398.3
21.12	2443.0	2472.5	-29.5	2397.2
21.14	2350.0	2467.6	-117.6	2396.1
21.16	2493.0	2463.2	29.8	2394.9
21.18	2440.0	2459.1	-19.1	2393.8
21.2	2482.0	2455.4	26.6	2392.6
21.22	2546.0	2452.1	93.9	2391.4
21.24	2549.0	2449.0	100.0	2390.2
21.26	2439.0	2446.2	-7.2	2389.0
21.28	2528.0	2443.8	84.3	2387.7
21.3	2445.0	2441.6	3.4	2386.5
21.32	2353.0	2439.7	-86.7	2385.2
21.34	2414.0	2438.0	-24.0	2383.9
21.36	2454.0	2436.6	17.4	2382.6
21.38	2432.0	2435.4	-3.4	2381.2
21.4	2494.0	2434.4	59.6	2379.9
21.42	2474.0	2433.6	40.4	2378.5
21.44	2406.0	2433.1	-27.1	2377.1
21.46	2401.0	2432.8	-31.8	2375.7
21.48	2458.0	2432.8	25.2	2374.2
21.5	2459.0	2433.2	25.8	2372.8
21.52	2395.0	2433.8	-38.8	2371.3
21.54	2403.0	2434.9	-31.9	2369.8
21.56	2430.0	2436.4	-6.4	2368.3
21.58	2461.0	2438.3	22.7	2366.8
21.6	2401.0	2440.9	-39.9	2365.2
21.62	2442.0	2444.1	-2.1	2363.7
21.64	2429.0	2448.0	-19.0	2362.1
21.66	2425.0	2452.7	-27.7	2360.5
21.68	2410.0	2458.4	-48.4	2358.9
21.7	2465.0	2465.1	-0.1	2357.2
21.72	2355.0	2472.9	-117.9	2355.6
21.74	2376.0	2481.9	-105.9	2353.9
21.76	2480.0	2492.3	-12.3	2352.2
21.78	2364.0	2504.2	-140.2	2350.5
21.8	2366.0	2517.6	-151.6	2348.8
21.82	2508.0	2532.7	-24.7	2347.1
21.84	2423.0	2549.5	-126.5	2345.3
21.86	2370.0	2568.0	-198.0	2343.5
21.88	2440.0	2588.4	-148.4	2341.8
21.9	2462.0	2610.6	-148.6	2340.0
21.92	2457.0	2634.6	-177.6	2338.1
21.94	2435.0	2660.2	-225.2	2336.3
21.96	2402.0	2687.5	-285.5	2334.4
21.98	2419.0	2716.1	-297.1	2332.6
22.0	2430.0	2746.0	-316.0	2330.7
22.02	2440.0	2776.7	-336.7	2328.8
22.04	2425.0	2808.0	-383.0	2326.9
22.06	2390.0	2839.5	-449.5	2325.0
22.08	2442.0	2870.7	-428.7	2323.0
22.1	2381.0	2901.2	-520.2	2321.1
22.12	2443.0	2930.3	-487.3	2319.1
22.14	2369.0	2957.7	-588.7	2317.1
22.16	2439.0	2982.7	-543.7	2315.1
22.18	2465.0	3004.9	-539.9	2313.1
22.2	2381.0	3023.9	-642.9	2311.0
22.22	2500.0	3039.2	-539.2	2309.0
22.24	2391.0	3050.5	-659.5	2306.9
22.26	2412.0	3057.6	-645.6	2304.9
22.28	2452.0	3060.2	-608.2	2302.8
22.3	2491.0	3058.2	-567.2	2300.7
22.32	2455.0	3051.6	-596.6	2298.5
22.34	2490.0	3040.4	-550.4	2296.4
22.36	2456.0	3024.8	-568.8	2294.3
22.38	2478.0	3004.9	-526.9	2292.1
22.4	2475.0	2981.1	-506.1	2289.9
22.42	2458.0	2953.9	-495.9	2287.7
22.44	2437.0	2923.7	-486.7	2285.5
22.46	2435.0	2891.1	-456.1	2283.3
22.48	2428.0	2856.7	-428.7	2281.1
22.5	2451.0	2821.1	-370.1	2278.9
22.52	2407.0	2784.9	-377.9	2276.6
22.54	2412.0	2748.5	-336.5	2274.3
22.56	2454.0	2712.4	-258.4	2272.1
22.58	2366.0	2677.1	-311.1	2269.8
22.6	2418.0	2642.9	-224.9	2267.5
22.62	2421.0	2610.0	-189.0	2265.1
22.64	2252.0	2578.7	-326.7	2262.8
22.66	2310.0	2549.0	-239.0	2260.5
22.68	2404.0	2521.1	-117.1	2258.1
22.7	2369.0	2495.0	-126.0	2255.7
22.72	2314.0	2470.8	-156.8	2253.4
22.74	2373.0	2448.4	-75.4	2251.0
22.76	2303.0	2427.8	-124.8	2248.6
22.78	2363.0	2408.9	-45.9	2246.2
22.8	2265.0	2391.6	-126.6	2243.7
22.82	2352.0	2375.8	-23.8	2241.3
22.84	2282.0	2361.5	-79.5	2238.9
22.86	2243.0	2348.4	-105.4	2236.4
22.88	2214.0	2336.6	-122.6	2233.9
22.9	2349.0	2325.8	23.2	2231.4
22.92	2293.0	2316.0	-23.0	2229.0
22.94	2281.0	2307.1	-26.1	2226.5
22.96	2301.0	2298.9	2.1	2223.9
22.98	2342.0	2291.4	50.6	2221.4
23.0	2261.0	2284.5	-23.5	2218.9
23.02	2253.0	2278.1	-25.1	2216.3
23.04	2363.0	2272.2	90.8	2213.8
23.06	2343.0	2266.6	76.4	2211.2
23.08	2360.0	2261.4	98.6	2208.7
23.1	2211.0	2256.5	-45.5	2206.1
23.12	2237.0	2251.9	-14.8	2203.5
23.14	2197.0	2247.4	-50.4	2200.9
23.16	2267.0	2243.1	23.9	2198.3
23.18	2240.0	2239.0	1.0	2195.6
23.2	2329.0	2235.0	94.0	2193.0
23.22	2232.0	2231.1	0.9	2190.4
23.24	2284.0	2227.3	56.7	2187.7
23.26	2323.0	2223.6	99.4	2185.1
23.28	2198.0	2220.0	-22.0	2182.4
23.3	2279.0	2216.5	62.5	2179.7
23.32	2183.0	2213.0	-30.0	2177.0
23.34	2212.0	2209.5	2.5	2174.3
23.36	2288.0	2206.1	81.9	2171.6
23.38	2156.0	2202.7	-46.7	2168.9
23.4	2222.0	2199.4	22.6	2166.2
23.42	2182.0	2196.1	-14.1	2163.5
23.44	2216.0	2192.8	23.2	2160.7
23.46	2132.0	2189.6	-57.6	2158.0
23.48	2210.0	2186.3	23.7	2155.2
23.5	2222.0	2183.1	38.9	2152.5
23.52	2242.0	2180.0	62.0	2149.7
23.54	2144.0	2176.8	-32.8	2146.9
23.56	2209.0	2173.6	35.4	2144.2
23.58	2120.0	2170.6	-50.6	2141.4
23.6	2173.0	2167.5	5.5	2138.6
23.62	2205.0	2164.6	40.4	2135.8
23.64	2188.0	2161.5	26.5	2133.0
23.66	2158.0	2158.5	-0.5	2130.1
23.68	2173.0	2155.6	17.4	2127.3
23.7	2174.0	2152.6	21.4	2124.5
23.72	2173.0	2149.5	23.5	2121.6
23.74	2178.0	2146.5	31.5	2118.8
23.76	2193.0	2143.4	49.6	2116.0
23.78	2114.0	2140.4	-26.4	2113.1
23.8	2134.0	2137.6	-3.6	2110.2
23.82	2112.0	2134.5	-22.5	2107.4
23.84	2102.0	2131.5	-29.5	2104.5
23.86	2157.0	2128.5	28.5	2101.6
23.88	2153.0	2125.5	27.5	2098.7
23.9	2075.0	2122.6	-47.6	2095.8
23.92	2164.0	2119.6	44.4	2092.9
23.94	2115.0	2116.6	-1.6	2090.0
23.96	2095.0	2113.6	-18.6	2087.1
23.98	2107.0	2110.7	-3.7	2084.2
24.0	2108.0	2107.7	0.3	2081.3
24.02	2048.0	2104.8	-56.8	2078.4
24.04	2150.0	2101.8	48.2	2075.4
24.06	2002.0	2098.9	-96.9	2072.5
24.08	2039.0	2095.9	-56.9	2069.6
24.1	2059.0	2093.0	-34.0	2066.6
24.12	2063.0	2090.1	-27.1	2063.7
24.14	1954.0	2087.1	-133.1	2060.7
24.16	2016.0	2084.2	-68.2	2057.8
24.18	1948.0	2081.4	-133.4	2054.8
24.2	2044.0	2078.8	-34.8	2051.9
24.22	2109.0	2075.9	33.1	2048.9
24.24	1968.0	2073.2	-105.2	2045.9
24.26	2041.0	2070.4	-29.4	2042.9
24.28	2110.0	2067.5	42.5	2040.0
24.3	2090.0	2064.8	25.2	2037.0
24.32	1919.0	2062.1	-143.1	2034.0
24.34	2017.0	2059.4	-42.4	2031.0
24.36	2034.0	2056.6	-22.6	2028.0
24.38	2053.0	2053.8	-0.8	2025.0
24.4	1993.0	2050.9	-57.9	2022.0
24.42	2079.0	2048.1	30.9	2019.0
24.44	1987.0	2045.3	-58.3	2016.0
24.46	1990.0	2042.5	-52.5	2013.0
24.48	1988.0	2039.7	-51.7	2010.0
24.5	2021.0	2036.9	-15.9	2007.0
24.52	1996.0	2034.2	-38.2	2004.0
24.54	1945.0	2031.4	-86.4	2001.0
24.56	2074.0	2028.7	45.3	1997.9
24.58	2044.0	2025.9	18.1	1994.9
24.6	1983.0	2023.2	-40.2	1991.9
24.62	2106.0	2020.5	85.5	1988.9
24.64	2027.0	2017.8	9.2	1985.8
24.66	2024.0	2015.1	8.9	1982.8
24.68	2020.0	2012.5	7.5	1979.8
24.7	1950.0	2009.5	-59.5	1976.7
24.72	2005.0	2006.9	-1.9	1973.7
24.74	1983.0	2004.3	-21.3	1970.7
24.76	2022.0	2001.4	20.6	1967.6
24.78	1906.0	1998.9	-92.9	1964.6
24.8	1949.0	1996.4	-47.4	1961.5
24.82	1966.0	1993.9	-27.9	1958.5
24.84	1952.0	1991.5	-39.5	1955.4
24.86	1961.0	1988.8	-27.8	1952.4
24.88	1940.0	1986.5	-46.5	1949.3
24.9	1972.0	1984.2	-12.2	1946.3
24.92	2119.0	1981.9	137.1	1943.2
24.94	1954.0	1979.8	-25.8	1940.2
24.96	2013.0	1977.4	35.6	1937.1
24.98	1907.0	1975.4	-68.4	1934.1
25.0	2005.0	1973.5	31.5	1931.0
25.02	1971.0	1971.7	-0.7	1927.9
25.04	2018.0	1970.0	48.0	1924.9
25.06	1984.0	1968.5	15.5	1921.8
25.08	2012.0	1967.1	44.9	1918.8
25.1	1997.0	1965.9	31.1	1915.7
25.12	2024.0	1964.8	59.2	1912.6
25.14	1936.0	1964.1	-28.1	1909.6
25.16	2055.0	1963.7	91.3	1906.5
25.18	2018.0	1963.2	54.8	1903.4
25.2	1997.0	1963.0	34.0	1900.4
25.22	1977.0	1963.0	14.0	1897.3
25.24	1963.0	1963.3	-0.3	1894.2
25.26	1965.0	1963.8	1.2	1891.2
25.28	2015.0	1964.6	50.4	1888.1
25.3	2073.0	1965.6	107.4	1885.0
25.32	1957.0	1966.9	-9.9	1882.0
25.34	1989.0	1968.4	20.6	1878.9
25.36	2012.0	1970.1	41.9	1875.8
25.38	1983.0	1972.0	11.0	1872.8
25.4	1995.0	1974.1	20.9	1869.7
25.42	2012.0	1976.4	35.6	1866.6
25.44	2099.0	1978.7	120.3	1863.6
25.46	2073.0	1981.0	92.0	1860.5
25.48	2059.0	1983.3	75.7	1857.4
25.5	2124.0	1985.5	138.5	1854.4
25.52	2090.0	1987.4	102.6	1851.3
25.54	2191.0	1989.2	201.8	1848.2
25.56	2214.0	1990.6	223.4	1845.2
25.58	2089.0	1991.3	97.7	1842.1
25.6	2147.0	1991.9	155.1	1839.0
25.62	2171.0	1992.0	179.0	1836.0
25.64	2256.0	1991.6	264.4	1832.9
25.66	2230.0	1990.9	239.1	1829.9
25.68	2269.0	1989.7	279.3	1826.8
25.7	2318.0	1988.3	329.7	1823.8
25.72	2402.0	1986.7	415.3	1820.7
25.74	2492.0	1985.1	506.9	1817.6
25.76	2515.0	1983.2	531.8	1814.6
25.78	2453.0	1981.9	471.1	1811.5
25.8	2407.0	1980.8	426.2	1808.5
25.82	2427.0	1980.2	446.8	1805.4
25.84	2306.0	1980.1	325.9	1802.4
25.86	2378.0	1980.4	397.6	1799.4
25.88	2382.0	1981.7	400.3	1796.3
25.9	2405.0	1983.8	421.2	1793.3
25.92	2340.0	1986.7	353.3	1790.2
25.94	2304.0	1990.5	313.5	1787.2
25.96	2281.0	1995.0	286.0	1784.2
25.98	2156.0	2000.5	155.5	1781.1
26.0	2177.0	2007.2	169.8	1778.1
26.02	2122.0	2014.8	107.2	1775.1
26.04	2166.0	2023.4	142.6	1772.0
26.06	2148.0	2032.9	115.1	1769.0
26.08	2093.0	2043.3	49.7	1766.0
26.1	1975.0	2054.5	-79.5	1763.0
26.12	2070.0	2066.6	3.4	1760.0
26.14	2030.0	2079.3	-49.3	1756.9
26.16	2003.0	2092.6	-89.6	1753.9
26.18	1947.0	2106.5	-159.5	1750.9
26.2	1956.0	2120.6	-164.6	1747.9
26.22	2042.0	2135.0	-93.0	1744.9
26.24	2039.0	2149.5	-110.5	1741.9
26.26	1963.0	2163.7	-200.7	1738.9
26.28	2000.0	2177.6	-177.6	1735.9
26.3	2019.0	2191.1	-172.1	1732.9
26.32	1927.0	2203.5	-276.5	1729.9
26.34	1937.0	2214.6	-277.6	1727.0
26.36	2058.0	2224.4	-166.4	1724.0
26.38	2033.0	2232.4	-199.4	1721.0
26.4	2111.0	2238.4	-127.4	1718.0
26.42	2088.0	2242.3	-154.3	1715.0
26.44	1993.0	2243.8	-250.8	1712.1
26.46	2133.0	2242.8	-109.8	1709.1
26.48	2099.0	2239.3	-140.3	1706.2
26.5	2071.0	2233.1	-162.1	1703.2
26.52	2130.0	2224.8	-94.8	1700.2
26.54	2169.0	2213.8	-44.8	1697.3
26.56	2097.0	2200.9	-103.9	1694.4
26.58	2026.0	2185.8	-159.8	1691.4
26.6	2023.0	2169.1	-146.1	1688.5
26.62	2063.0	2151.1	-88.1	1685.5
26.64	1967.0	2132.0	-165.0	1682.6
26.66	1938.0	2112.2	-174.2	1679.7
26.68	1903.0	2091.8	-188.8	1676.8
26.7	1972.0	2071.1	-99.1	1673.9
26.72	1952.0	2050.3	-98.3	1670.9
26.74	1886.0	2029.7	-143.7	1668.0
26.76	1868.0	2009.3	-141.3	1665.1
26.78	1856.0	1989.3	-133.3	1662.2
26.8	1793.0	1969.8	-176.8	1659.4
26.82	1776.0	1950.9	-174.9	1656.5
26.84	1863.0	1932.6	-69.6	1653.6
26.86	1715.0	1915.1	-200.1	1650.7
26.88	1793.0	1898.3	-105.3	1647.8
26.9	1716.0	1882.3	-166.3	1645.0
26.92	1820.0	1867.1	-47.1	1642.1
26.94	1759.0	1853.0	-94.0	1639.2
26.96	1594.0	1839.4	-245.4	1636.4
26.98	1776.0	1826.4	-50.4	1633.6
27.0	1758.0	1814.1	-56.1	1630.7
27.02	1713.0	1802.6	-89.6	1627.9
27.04	1724.0	1791.9	-67.9	1625.0
27.06	1733.0	1781.6	-48.6	1622.2
27.08	1688.0	1771.8	-83.8	1619.4
27.1	1646.0	1763.1	-117.1	1616.6
27.12	1734.0	1754.5	-20.5	1613.8
27.14	1741.0	1746.4	-5.4	1611.0
27.16	1658.0	1738.6	-80.6	1608.2
27.18	1623.0	1731.2	-108.2	1605.4
27.2	1732.0	1724.1	7.9	1602.6
27.22	1690.0	1717.2	-27.2	1599.8
27.24	1594.0	1710.6	-116.6	1597.1
27.26	1645.0	1704.2	-59.2	1594.3
27.28	1643.0	1698.0	-55.0	1591.5
27.3	1665.0	1691.9	-26.9	1588.8
27.32	1647.0	1686.1	-39.1	1586.1
27.34	1583.0	1680.4	-97.4	1583.3
27.36	1620.0	1674.9	-54.9	1580.6
27.38	1641.0	1669.5	-28.5	1577.9
27.4	1690.0	1664.3	25.7	1575.1
27.42	1584.0	1659.2	-75.2	1572.4
27.44	1604.0	1654.3	-50.3	1569.7
27.46	1615.0	1649.5	-34.5	1567.0
27.48	1477.0	1644.9	-167.9	1564.3
27.5	1571.0	1640.3	-69.3	1561.6
27.52	1607.0	1635.9	-28.9	1559.0
27.54	1586.0	1631.7	-45.7	1556.3
27.56	1575.0	1627.6	-52.6	1553.6
27.58	1577.0	1623.6	-46.6	1551.0
27.6	1532.0	1619.9	-87.9	1548.3
27.62	1544.0	1616.3	-72.3	1545.7
27.64	1567.0	1612.9	-45.9	1543.1
27.66	1495.0	1609.7	-114.7	1540.4
27.68	1640.0	1606.7	33.3	1537.8
27.7	1573.0	1603.8	-30.8	1535.2
27.72	1559.0	1601.1	-42.1	1532.6
27.74	1610.0	1598.6	11.4	1530.0
27.76	1618.0	1596.3	21.7	1527.4
27.78	1505.0	1594.1	-89.1	1524.8
27.8	1606.0	1592.3	13.7	1522.3
27.82	1571.0	1590.7	-19.7	1519.7
27.84	1641.0	1589.3	51.7	1517.2
27.86	1525.0	1588.1	-63.1	1514.6
27.88	1606.0	1587.1	18.9	1512.1
27.9	1584.0	1586.4	-2.4	1509.5
27.92	1704.0	1585.9	118.1	1507.0
27.94	1755.0	1585.7	169.3	1504.5
27.96	1799.0	1585.7	213.3	1502.0
27.98	1893.0	1585.9	307.1	1499.5
28.0	2038.0	1586.3	451.7	1497.0
28.02	2020.0	1586.9	433.1	1494.5
28.04	2104.0	1587.7	516.3	1492.1
28.06	2087.0	1588.5	498.5	1489.6
28.08	1964.0	1589.4	374.6	1487.2
28.1	1921.0	1590.2	330.8	1484.7
28.12	1784.0	1590.9	193.1	1482.3
28.14	1665.0	1591.4	73.6	1479.9
28.16	1601.0	1591.5	9.5	1477.4
28.18	1588.0	1591.1	-3.1	1475.0
28.2	1566.0	1590.2	-24.2	1472.6
28.22	1466.0	1588.8	-122.8	1470.3
28.24	1454.0	1586.8	-132.8	1467.9
28.26	1479.0	1584.0	-105.0	1465.5
28.28	1482.0	1580.6	-98.6	1463.1
28.3	1470.0	1576.7	-106.7	1460.8
28.32	1485.0	1572.2	-87.2	1458.5
28.34	1450.0	1567.3	-117.3	1456.1
28.36	1463.0	1562.1	-99.1	1453.8
28.38	1519.0	1556.7	-37.7	1451.5
28.4	1426.0	1551.2	-125.2	1449.2
28.42	1365.0	1545.7	-180.7	1446.9
28.44	1468.0	1540.2	-72.2	1444.6
28.46	1458.0	1534.9	-76.9	1442.4
28.48	1379.0	1529.7	-150.7	1440.1
28.5	1396.0	1524.6	-128.6	1437.8
28.52	1410.0	1519.8	-109.8	1435.6
28.54	1449.0	1515.2	-66.2	1433.4
28.56	1466.0	1510.8	-44.8	1431.2
28.58	1464.0	1506.7	-42.7	1429.0
28.6	1430.0	1502.8	-72.8	1426.8
28.62	1447.0	1499.1	-52.1	1424.6
28.64	1485.0	1495.6	-10.6	1422.4
28.66	1400.0	1492.4	-92.4	1420.2
28.68	1381.0	1489.3	-108.3	1418.0
28.7	1449.0	1486.4	-37.4	1415.9
28.72	1445.0	1483.7	-38.7	1413.8
28.74	1439.0	1481.2	-42.2	1411.6
28.76	1458.0	1478.8	-20.8	1409.5
28.78	1369.0	1476.5	-107.5	1407.4
28.8	1508.0	1474.4	33.6	1405.3
28.82	1449.0	1472.4	-23.4	1403.2
28.84	1378.0	1470.5	-92.5	1401.1
28.86	1373.0	1468.8	-95.8	1399.0
28.88	1452.0	1467.1	-15.1	1397.0
28.9	1441.0	1465.5	-24.5	1394.9
28.92	1414.0	1464.0	-50.0	1392.9
28.94	1360.0	1462.6	-102.6	1390.8
28.96	1363.0	1461.2	-98.2	1388.8
28.98	1391.0	1460.0	-69.0	1386.8
29.0	1382.0	1459.4	-77.4	1384.8
29.02	1420.0	1458.4	-38.4	1382.8
29.04	1351.0	1457.4	-106.4	1380.8
29.06	1375.0	1456.4	-81.4	1378.8
29.08	1395.0	1456.2	-61.2	1376.9
29.1	1510.0	1455.5	54.5	1374.9
29.12	1421.0	1454.8	-33.8	1373.0
29.14	1402.0	1454.2	-52.2	1371.0
29.16	1386.0	1454.4	-68.4	1369.1
29.18	1460.0	1454.0	6.0	1367.2
29.2	1414.0	1453.7	-39.7	1365.3
29.22	1473.0	1453.5	19.5	1363.4
29.24	1324.0	1453.5	-129.5	1361.5
29.26	1477.0	1453.6	23.4	1359.6
29.28	1365.0	1453.8	-88.8	1357.7
29.3	1456.0	1454.0	2.0	1355.8
29.32	1408.0	1454.5	-46.5	1354.0
29.34	1466.0	1455.2	10.8	1352.1
29.36	1441.0	1456.1	-15.1	1350.3
29.38	1525.0	1457.1	67.9	1348.5
29.4	1469.0	1458.4	10.6	1346.6
29.42	1444.0	1459.9	-15.9	1344.8
29.44	1475.0	1461.7	13.3	1343.0
29.46	1451.0	1463.4	-12.4	1341.2
