Repository: jhamlin-ufl/synthesizability

# synthesizability

Data, fits and code for

> G. D. Di Gianluca *et al.*, *Experimental Evaluation of High-Throughput Structure Predictions*,
> [arXiv:2611.09671](https://arxiv.org/abs/2611.09671) (2026).

We arc-melted 34 ternary compounds predicted to be stable or nearly stable and identified the
phases that formed by powder X-ray diffraction and Rietveld refinement.

## Contents

| Path | What it holds |
|---|---|
| `Supplement.pdf` | the Supplementary Information |
| `samples/` | one folder per target, named by its formula in Table 1: synthesis records, X-ray scans and GSAS-II fits |
| `tables/` | the targets, buttons, scans and fits as CSV tables; the candidate lists |

File: data/raw/0561_HM_ZrSiPt5/0561_XRD_fit.txt (part 2 of 5)
HardwareIndicator=65519
Wavelength = 1.54059Å, !5.0°/120.0°/0.02°/1(s), I(p)=7957.0/403.0, Cu(45kV,40mA), Thursday, April 16, 2026, 10:48 AM
Angle	I(o)	I(c)	I(d)	I(b)
29.48	1540.0	1465.8	74.2	1339.4
29.5	1545.0	1468.5	76.5	1337.7
29.52	1483.0	1471.5	11.5	1335.9
29.54	1440.0	1474.9	-34.9	1334.1
29.56	1538.0	1478.7	59.3	1332.4
29.58	1505.0	1483.0	22.0	1330.7
29.6	1511.0	1487.8	23.2	1328.9
29.62	1547.0	1492.7	54.3	1327.2
29.64	1616.0	1498.6	117.4	1325.5
29.66	1591.0	1505.0	86.0	1323.8
29.68	1664.0	1512.1	151.9	1322.1
29.7	1587.0	1519.8	67.2	1320.4
29.72	1592.0	1528.3	63.7	1318.7
29.74	1642.0	1537.5	104.5	1317.0
29.76	1524.0	1547.4	-23.4	1315.4
29.78	1594.0	1558.4	35.6	1313.7
29.8	1560.0	1570.0	-10.0	1312.1
29.82	1569.0	1582.7	-13.7	1310.4
29.84	1628.0	1596.7	31.3	1308.8
29.86	1600.0	1610.9	-10.9	1307.2
29.88	1655.0	1625.8	29.2	1305.6
29.9	1651.0	1641.9	9.1	1304.0
29.92	1669.0	1659.5	9.5	1302.4
29.94	1681.0	1677.3	3.7	1300.8
29.96	1722.0	1695.8	26.2	1299.2
29.98	1708.0	1715.1	-7.1	1297.7
30.0	1690.0	1735.2	-45.2	1296.1
30.02	1692.0	1756.1	-64.1	1294.5
30.04	1688.0	1776.6	-88.6	1293.0
30.06	1626.0	1797.4	-171.4	1291.5
30.08	1769.0	1817.6	-48.6	1289.9
30.1	1716.0	1837.0	-121.0	1288.4
30.12	1739.0	1855.9	-116.9	1286.9
30.14	1730.0	1873.5	-143.5	1285.4
30.16	1694.0	1889.5	-195.5	1283.9
30.18	1757.0	1903.8	-146.8	1282.4
30.2	1774.0	1915.3	-141.3	1280.9
30.22	1799.0	1924.1	-125.1	1279.5
30.24	1751.0	1930.3	-179.3	1278.0
30.26	1738.0	1933.0	-195.0	1276.6
30.28	1700.0	1932.3	-232.3	1275.1
30.3	1793.0	1928.4	-135.4	1273.7
30.32	1674.0	1921.3	-247.3	1272.3
30.34	1717.0	1911.2	-194.2	1270.8
30.36	1683.0	1898.6	-215.6	1269.4
30.38	1635.0	1883.5	-248.5	1268.0
30.4	1616.0	1866.6	-250.6	1266.6
30.42	1650.0	1848.1	-198.1	1265.2
30.44	1625.0	1828.5	-203.5	1263.8
30.46	1580.0	1808.3	-228.3	1262.5
30.48	1570.0	1787.6	-217.6	1261.1
30.5	1608.0	1766.9	-158.9	1259.7
30.52	1552.0	1746.4	-194.4	1258.4
30.54	1518.0	1726.3	-208.3	1257.1
30.56	1508.0	1706.9	-198.9	1255.7
30.58	1604.0	1688.2	-84.2	1254.4
30.6	1513.0	1670.3	-157.3	1253.1
30.62	1469.0	1653.3	-184.3	1251.8
30.64	1576.0	1637.4	-61.4	1250.5
30.66	1605.0	1622.5	-17.5	1249.2
30.68	1517.0	1608.6	-91.6	1247.9
30.7	1460.0	1595.8	-135.8	1246.6
30.72	1494.0	1584.2	-90.2	1245.3
30.74	1571.0	1573.6	-2.6	1244.1
30.76	1555.0	1564.0	-9.0	1242.8
30.78	1524.0	1555.6	-31.6	1241.5
30.8	1419.0	1548.2	-129.2	1240.3
30.82	1449.0	1541.8	-92.8	1239.1
30.84	1471.0	1536.4	-65.4	1237.8
30.86	1560.0	1532.0	28.0	1236.6
30.88	1496.0	1528.6	-32.6	1235.4
30.9	1477.0	1526.2	-49.2	1234.2
30.92	1409.0	1524.7	-115.7	1233.0
30.94	1490.0	1524.1	-34.1	1231.8
30.96	1436.0	1524.5	-88.5	1230.6
30.98	1468.0	1525.8	-57.8	1229.4
31.0	1511.0	1528.0	-17.0	1228.3
31.02	1560.0	1531.2	28.8	1227.1
31.04	1464.0	1535.4	-71.4	1226.0
31.06	1449.0	1540.4	-91.4	1224.8
31.08	1518.0	1546.5	-28.5	1223.7
31.1	1529.0	1553.7	-24.7	1222.5
31.12	1448.0	1561.8	-113.8	1221.4
31.14	1576.0	1571.1	4.9	1220.3
31.16	1494.0	1581.6	-87.6	1219.2
31.18	1500.0	1593.3	-93.3	1218.1
31.2	1599.0	1606.4	-7.4	1217.0
31.22	1557.0	1620.8	-63.8	1215.9
31.24	1521.0	1636.8	-115.8	1214.8
31.26	1578.0	1654.4	-76.4	1213.7
31.28	1710.0	1673.8	36.2	1212.6
31.3	1680.0	1695.1	-15.1	1211.6
31.32	1592.0	1718.4	-126.4	1210.5
31.34	1629.0	1744.3	-115.3	1209.5
31.36	1685.0	1772.3	-87.3	1208.4
31.38	1665.0	1802.9	-137.9	1207.4
31.4	1715.0	1836.4	-121.4	1206.4
31.42	1700.0	1872.5	-172.5	1205.3
31.44	1836.0	1911.5	-75.5	1204.3
31.46	1808.0	1953.7	-145.7	1203.3
31.48	1971.0	1998.6	-27.6	1202.3
31.5	1887.0	2046.1	-159.1	1201.3
31.52	2027.0	2096.2	-69.2	1200.3
31.54	1980.0	2147.7	-167.7	1199.4
31.56	2001.0	2200.0	-199.0	1198.4
31.58	1995.0	2251.9	-256.9	1197.4
31.6	2089.0	2302.6	-213.6	1196.4
31.62	2186.0	2350.0	-164.0	1195.5
31.64	2156.0	2393.3	-237.3	1194.5
31.66	2332.0	2431.3	-99.3	1193.6
31.68	2309.0	2463.4	-154.4	1192.7
31.7	2449.0	2489.1	-40.1	1191.7
31.72	2467.0	2508.1	-41.1	1190.8
31.74	2438.0	2520.9	-82.9	1189.9
31.76	2522.0	2527.5	-5.5	1189.0
31.78	2507.0	2529.1	-22.1	1188.1
31.8	2547.0	2525.9	21.1	1187.2
31.82	2595.0	2519.3	75.7	1186.3
31.84	2545.0	2510.6	34.4	1185.4
31.86	2537.0	2500.9	36.1	1184.5
31.88	2635.0	2491.1	143.9	1183.7
31.9	2404.0	2481.9	-77.9	1182.8
31.92	2459.0	2473.7	-14.7	1181.9
31.94	2553.0	2466.6	86.4	1181.1
31.96	2591.0	2460.6	130.4	1180.2
31.98	2600.0	2454.9	145.1	1179.4
32.0	2599.0	2449.1	149.9	1178.6
32.02	2499.0	2442.4	56.6	1177.7
32.04	2443.0	2434.0	9.0	1176.9
32.06	2492.0	2423.2	68.8	1176.1
32.08	2427.0	2409.4	17.6	1175.3
32.1	2493.0	2391.9	101.1	1174.5
32.12	2453.0	2370.6	82.4	1173.7
32.14	2485.0	2345.3	139.7	1172.9
32.16	2503.0	2316.3	186.7	1172.1
32.18	2390.0	2283.8	106.2	1171.3
32.2	2441.0	2248.2	192.8	1170.5
32.22	2388.0	2210.1	177.9	1169.8
32.24	2325.0	2170.2	154.8	1169.0
32.26	2252.0	2128.9	123.1	1168.3
32.28	2244.0	2086.9	157.1	1167.5
32.3	2197.0	2044.8	152.2	1166.8
32.32	2124.0	2003.0	121.0	1166.0
32.34	2033.0	1961.9	71.1	1165.3
32.36	2050.0	1921.8	128.2	1164.6
32.38	1883.0	1883.1	-0.1	1163.8
32.4	1910.0	1845.8	64.2	1163.1
32.42	1832.0	1810.2	21.8	1162.4
32.44	1733.0	1776.3	-43.3	1161.7
32.46	1765.0	1744.1	20.9	1161.0
32.48	1723.0	1713.7	9.3	1160.3
32.5	1702.0	1685.1	16.9	1159.6
32.52	1609.0	1658.1	-49.1	1159.0
32.54	1664.0	1632.9	31.1	1158.3
32.56	1623.0	1609.2	13.8	1157.6
32.58	1573.0	1587.1	-14.1	1156.9
32.6	1602.0	1566.5	35.5	1156.3
32.62	1537.0	1547.3	-10.3	1155.6
32.64	1490.0	1529.4	-39.4	1155.0
32.66	1503.0	1512.7	-9.7	1154.3
32.68	1561.0	1497.2	63.8	1153.7
32.7	1499.0	1482.8	16.2	1153.1
32.72	1562.0	1469.5	92.5	1152.4
32.74	1455.0	1457.0	-2.0	1151.8
32.76	1405.0	1445.5	-40.5	1151.2
32.78	1418.0	1435.0	-17.0	1150.6
32.8	1426.0	1425.1	0.9	1150.0
32.82	1471.0	1415.9	55.1	1149.4
32.84	1411.0	1407.3	3.7	1148.8
32.86	1340.0	1399.4	-59.4	1148.2
32.88	1394.0	1392.0	2.0	1147.6
32.9	1347.0	1385.2	-38.2	1147.0
32.92	1353.0	1379.0	-26.0	1146.4
32.94	1290.0	1373.2	-83.2	1145.9
32.96	1309.0	1367.9	-58.9	1145.3
32.98	1337.0	1362.8	-25.8	1144.8
33.0	1389.0	1358.2	30.8	1144.2
33.02	1292.0	1353.8	-61.8	1143.6
33.04	1319.0	1349.8	-30.8	1143.1
33.06	1333.0	1346.1	-13.1	1142.6
33.08	1317.0	1342.9	-25.9	1142.0
33.1	1342.0	1339.7	2.3	1141.5
33.12	1309.0	1336.9	-27.9	1141.0
33.14	1379.0	1334.3	44.7	1140.5
33.16	1318.0	1331.9	-13.9	1139.9
33.18	1343.0	1329.7	13.3	1139.4
33.2	1268.0	1327.8	-59.8	1138.9
33.22	1289.0	1326.1	-37.1	1138.4
33.24	1293.0	1324.7	-31.7	1137.9
33.26	1249.0	1323.4	-74.4	1137.4
33.28	1293.0	1322.3	-29.3	1136.9
33.3	1271.0	1321.5	-50.5	1136.5
33.32	1313.0	1320.9	-7.9	1136.0
33.34	1273.0	1320.4	-47.4	1135.5
33.36	1309.0	1320.2	-11.2	1135.1
33.38	1347.0	1320.2	26.8	1134.6
33.4	1281.0	1320.5	-39.5	1134.1
33.42	1301.0	1320.9	-19.9	1133.7
33.44	1300.0	1321.6	-21.6	1133.2
33.46	1249.0	1322.5	-73.5	1132.8
33.48	1295.0	1323.7	-28.7	1132.3
33.5	1265.0	1325.2	-60.2	1131.9
33.52	1295.0	1326.3	-31.3	1131.5
33.54	1246.0	1328.4	-82.4	1131.0
33.56	1290.0	1330.7	-40.7	1130.6
33.58	1218.0	1333.4	-115.4	1130.2
33.6	1288.0	1335.9	-47.9	1129.8
33.62	1281.0	1339.3	-58.3	1129.4
33.64	1338.0	1343.2	-5.2	1129.0
33.66	1269.0	1347.6	-78.6	1128.6
33.68	1287.0	1351.8	-64.8	1128.2
33.7	1325.0	1357.1	-32.1	1127.8
33.72	1366.0	1363.1	2.9	1127.4
33.74	1291.0	1369.7	-78.7	1127.0
33.76	1311.0	1377.0	-66.0	1126.6
33.78	1339.0	1385.1	-46.1	1126.3
33.8	1357.0	1394.0	-37.0	1125.9
33.82	1331.0	1403.9	-72.9	1125.5
33.84	1320.0	1414.9	-94.9	1125.2
33.86	1423.0	1427.0	-4.0	1124.8
33.88	1403.0	1440.4	-37.4	1124.5
33.9	1354.0	1455.4	-101.4	1124.1
33.92	1445.0	1471.9	-26.9	1123.8
33.94	1427.0	1490.3	-63.3	1123.4
33.96	1485.0	1510.7	-25.7	1123.1
33.98	1410.0	1533.3	-123.3	1122.7
34.0	1592.0	1558.4	33.6	1122.4
34.02	1616.0	1586.2	29.8	1122.1
34.04	1607.0	1616.9	-9.9	1121.8
34.06	1569.0	1651.9	-82.9	1121.4
34.08	1655.0	1688.7	-33.7	1121.1
34.1	1715.0	1728.6	-13.6	1120.8
34.12	1684.0	1771.3	-87.3	1120.5
34.14	1824.0	1816.3	7.7	1120.2
34.16	1893.0	1862.8	30.2	1119.9
34.18	1841.0	1909.6	-68.6	1119.6
34.2	1828.0	1954.4	-126.4	1119.3
34.22	1991.0	1996.5	-5.5	1119.0
34.24	2115.0	2033.3	81.7	1118.8
34.26	2075.0	2062.2	12.8	1118.5
34.28	2128.0	2082.6	45.4	1118.2
34.3	2241.0	2092.6	148.4	1117.9
34.32	2431.0	2091.8	339.2	1117.7
34.34	2379.0	2079.6	299.4	1117.4
34.36	2326.0	2058.4	267.6	1117.1
34.38	2404.0	2028.7	375.3	1116.9
34.4	2486.0	1992.4	493.6	1116.6
34.42	2424.0	1951.3	472.7	1116.4
34.44	2459.0	1907.4	551.6	1116.1
34.46	2475.0	1862.3	612.7	1115.9
34.48	2447.0	1817.5	629.5	1115.6
34.5	2337.0	1774.1	562.9	1115.4
34.52	2388.0	1732.9	655.1	1115.1
34.54	2303.0	1694.4	608.6	1114.9
34.56	2234.0	1658.9	575.1	1114.7
34.58	2169.0	1626.4	542.6	1114.5
34.6	2113.0	1597.0	516.0	1114.2
34.62	1963.0	1570.4	392.6	1114.0
34.64	2044.0	1546.5	497.5	1113.8
34.66	1909.0	1525.1	383.9	1113.6
34.68	1853.0	1506.0	347.0	1113.4
34.7	1859.0	1488.9	370.1	1113.2
34.72	1804.0	1473.7	330.3	1113.0
34.74	1822.0	1460.3	361.7	1112.8
34.76	1699.0	1448.4	250.6	1112.6
34.78	1691.0	1437.9	253.1	1112.4
34.8	1578.0	1428.7	149.3	1112.2
34.82	1625.0	1420.6	204.4	1112.0
34.84	1622.0	1413.7	208.3	1111.8
34.86	1538.0	1407.8	130.2	1111.6
34.88	1586.0	1402.9	183.1	1111.5
34.9	1536.0	1398.8	137.2	1111.3
34.92	1454.0	1395.6	58.4	1111.1
34.94	1485.0	1393.3	91.7	1110.9
34.96	1472.0	1391.8	80.2	1110.8
34.98	1436.0	1391.1	44.9	1110.6
35.0	1515.0	1391.2	123.8	1110.4
35.02	1413.0	1392.2	20.8	1110.3
35.04	1385.0	1394.0	-9.0	1110.1
35.06	1429.0	1396.7	32.3	1110.0
35.08	1446.0	1400.2	45.8	1109.8
35.1	1307.0	1404.8	-97.8	1109.7
35.12	1306.0	1410.4	-104.4	1109.5
35.14	1385.0	1417.0	-32.0	1109.4
35.16	1365.0	1424.7	-59.7	1109.3
35.18	1321.0	1433.5	-112.5	1109.1
35.2	1341.0	1443.3	-102.3	1109.0
35.22	1314.0	1454.1	-140.1	1108.9
35.24	1396.0	1465.8	-69.8	1108.7
35.26	1273.0	1478.1	-205.1	1108.6
35.28	1285.0	1490.6	-205.6	1108.5
35.3	1282.0	1503.0	-221.0	1108.4
35.32	1243.0	1515.1	-272.1	1108.2
35.34	1200.0	1526.3	-326.3	1108.1
35.36	1286.0	1536.3	-250.3	1108.0
35.38	1277.0	1545.0	-268.0	1107.9
35.4	1323.0	1552.0	-229.0	1107.8
35.42	1268.0	1557.3	-289.3	1107.7
35.44	1287.0	1560.8	-273.8	1107.6
35.46	1312.0	1562.4	-250.4	1107.5
35.48	1177.0	1562.0	-385.0	1107.4
35.5	1229.0	1559.7	-330.7	1107.3
35.52	1294.0	1555.6	-261.6	1107.2
35.54	1243.0	1549.7	-306.7	1107.1
35.56	1237.0	1542.4	-305.4	1107.0
35.58	1250.0	1534.0	-284.0	1106.9
35.6	1242.0	1524.9	-282.9	1106.8
35.62	1251.0	1515.4	-264.4	1106.7
35.64	1264.0	1507.2	-243.2	1106.7
35.66	1211.0	1498.0	-287.0	1106.6
35.68	1180.0	1489.4	-309.4	1106.5
35.7	1273.0	1481.5	-208.5	1106.4
35.72	1236.0	1474.6	-238.6	1106.4
35.74	1220.0	1468.8	-248.8	1106.3
35.76	1217.0	1464.0	-247.0	1106.2
35.78	1262.0	1460.2	-198.2	1106.2
35.8	1271.0	1457.5	-186.5	1106.1
35.82	1224.0	1455.9	-231.9	1106.0
35.84	1278.0	1455.1	-177.1	1106.0
35.86	1193.0	1455.3	-262.3	1105.9
35.88	1254.0	1456.3	-202.3	1105.8
35.9	1209.0	1458.2	-249.2	1105.8
35.92	1242.0	1460.9	-218.9	1105.7
35.94	1318.0	1464.3	-146.3	1105.7
35.96	1228.0	1468.4	-240.4	1105.6
35.98	1216.0	1473.3	-257.3	1105.6
36.0	1206.0	1478.8	-272.8	1105.5
36.02	1196.0	1485.1	-289.1	1105.5
36.04	1235.0	1492.3	-257.3	1105.4
36.06	1257.0	1500.1	-243.0	1105.4
36.08	1264.0	1508.5	-244.5	1105.4
36.1	1255.0	1517.7	-262.7	1105.3
36.12	1231.0	1527.7	-296.7	1105.3
36.14	1199.0	1538.5	-339.5	1105.2
36.16	1270.0	1550.1	-280.1	1105.2
36.18	1253.0	1562.6	-309.6	1105.2
36.2	1311.0	1575.9	-264.9	1105.2
36.22	1307.0	1590.1	-283.1	1105.1
36.24	1313.0	1605.2	-292.2	1105.1
36.26	1359.0	1621.2	-262.2	1105.1
36.28	1318.0	1638.1	-320.1	1105.0
36.3	1298.0	1656.0	-358.0	1105.0
36.32	1290.0	1674.7	-384.7	1105.0
36.34	1318.0	1694.2	-376.2	1105.0
36.36	1419.0	1714.6	-295.6	1105.0
36.38	1365.0	1735.6	-370.6	1104.9
36.4	1369.0	1757.2	-388.2	1104.9
36.42	1418.0	1779.2	-361.2	1104.9
36.44	1439.0	1801.3	-362.3	1104.9
36.46	1467.0	1823.4	-356.4	1104.9
36.48	1514.0	1845.3	-331.3	1104.9
36.5	1567.0	1866.5	-299.5	1104.9
36.52	1405.0	1886.7	-481.7	1104.8
36.54	1596.0	1905.7	-309.7	1104.8
36.56	1538.0	1923.1	-385.1	1104.8
36.58	1644.0	1938.7	-294.7	1104.8
36.6	1671.0	1952.1	-281.1	1104.8
36.62	1640.0	1963.2	-323.2	1104.8
36.64	1666.0	1971.9	-305.9	1104.8
36.66	1604.0	1978.0	-374.0	1104.8
36.68	1599.0	1981.7	-382.7	1104.8
36.7	1720.0	1983.2	-263.2	1104.8
36.72	1776.0	1982.5	-206.5	1104.8
36.74	1700.0	1979.9	-279.9	1104.8
36.76	1697.0	1975.8	-278.8	1104.8
36.78	1725.0	1970.6	-245.6	1104.8
36.8	1743.0	1964.5	-221.5	1104.8
36.82	1673.0	1957.9	-284.9	1104.8
36.84	1720.0	1951.1	-231.1	1104.8
36.86	1714.0	1944.5	-230.5	1104.8
36.88	1683.0	1938.3	-255.3	1104.8
36.9	1721.0	1932.8	-211.8	1104.8
36.92	1733.0	1928.2	-195.2	1104.9
36.94	1688.0	1924.7	-236.7	1104.9
36.96	1646.0	1922.4	-276.4	1104.9
36.98	1616.0	1921.2	-305.2	1104.9
37.0	1698.0	1921.6	-223.6	1104.9
37.02	1594.0	1923.5	-329.5	1104.9
37.04	1646.0	1927.0	-281.0	1104.9
37.06	1516.0	1932.1	-416.1	1104.9
37.08	1607.0	1938.8	-331.8	1105.0
37.1	1606.0	1947.3	-341.3	1105.0
37.12	1608.0	1957.3	-349.3	1105.0
37.14	1682.0	1969.3	-287.3	1105.0
37.16	1631.0	1983.2	-352.2	1105.0
37.18	1684.0	1998.9	-314.9	1105.0
37.2	1708.0	2016.6	-308.6	1105.0
37.22	1729.0	2036.0	-307.0	1105.1
37.24	1672.0	2057.9	-385.9	1105.1
37.26	1679.0	2081.5	-402.5	1105.1
37.28	1705.0	2107.8	-402.8	1105.1
37.3	1839.0	2136.4	-297.4	1105.1
37.32	1713.0	2167.5	-454.5	1105.1
37.34	1811.0	2200.9	-389.9	1105.2
37.36	1815.0	2237.3	-422.3	1105.2
37.38	1813.0	2276.3	-463.3	1105.2
37.4	1919.0	2318.6	-399.6	1105.2
37.42	1905.0	2364.1	-459.1	1105.2
37.44	1938.0	2412.9	-474.9	1105.3
37.46	1901.0	2465.2	-564.2	1105.3
37.48	2063.0	2521.1	-458.1	1105.3
37.5	2029.0	2580.9	-551.9	1105.3
37.52	2046.0	2644.6	-598.6	1105.3
37.54	2143.0	2712.5	-569.5	1105.4
37.56	2085.0	2784.5	-699.5	1105.4
37.58	2142.0	2860.7	-718.7	1105.4
37.6	2272.0	2941.1	-669.1	1105.4
37.62	2393.0	3025.7	-632.7	1105.4
37.64	2353.0	3114.3	-761.3	1105.5
37.66	2490.0	3206.6	-716.6	1105.5
37.68	2543.0	3302.1	-759.1	1105.5
37.7	2607.0	3400.3	-793.3	1105.5
37.72	2607.0	3500.5	-893.5	1105.5
37.74	2671.0	3601.6	-930.6	1105.6
37.76	2882.0	3702.6	-820.6	1105.6
37.78	2931.0	3802.0	-871.0	1105.6
37.8	3063.0	3898.5	-835.5	1105.6
37.82	3041.0	3990.2	-949.2	1105.6
37.84	3081.0	4075.5	-994.5	1105.7
37.86	3274.0	4152.7	-878.7	1105.7
37.88	3499.0	4220.0	-721.0	1105.7
37.9	3493.0	4276.0	-783.0	1105.7
37.92	3622.0	4319.5	-697.5	1105.7
37.94	3637.0	4349.4	-712.4	1105.7
37.96	3728.0	4365.3	-637.3	1105.8
37.98	3836.0	4367.4	-531.4	1105.8
38.0	3979.0	4355.9	-376.9	1105.8
38.02	3937.0	4331.6	-394.6	1105.8
38.04	3977.0	4295.6	-318.6	1105.8
38.06	3874.0	4249.4	-375.4	1105.8
38.08	4011.0	4194.2	-183.2	1105.8
38.1	3934.0	4132.6	-198.6	1105.8
38.12	3946.0	4065.9	-119.9	1105.9
38.14	4014.0	3995.8	18.2	1105.9
38.16	3751.0	3924.1	-173.1	1105.9
38.18	3758.0	3852.6	-94.6	1105.9
38.2	3714.0	3782.2	-68.2	1105.9
38.22	3678.0	3714.3	-36.3	1105.9
38.24	3632.0	3649.6	-17.6	1105.9
38.26	3588.0	3589.2	-1.2	1105.9
38.28	3362.0	3533.7	-171.7	1105.9
38.3	3361.0	3483.2	-122.2	1105.9
38.32	3279.0	3438.9	-159.9	1105.9
38.34	3188.0	3400.3	-212.3	1105.9
38.36	3251.0	3368.4	-117.4	1105.9
38.38	3335.0	3343.0	-8.0	1105.9
38.4	3256.0	3324.1	-68.1	1105.9
38.42	3174.0	3311.9	-137.9	1105.9
38.44	3228.0	3306.4	-78.4	1105.9
38.46	3265.0	3307.7	-42.7	1105.9
38.48	3269.0	3315.4	-46.4	1105.9
38.5	3253.0	3330.1	-77.1	1105.9
38.52	3157.0	3351.3	-194.3	1105.9
38.54	3272.0	3379.5	-107.5	1105.9
38.56	3304.0	3414.4	-110.4	1105.9
38.58	3399.0	3455.7	-56.7	1105.9
38.6	3432.0	3503.3	-71.3	1105.9
38.62	3400.0	3557.1	-157.1	1105.9
38.64	3500.0	3616.7	-116.7	1105.9
38.66	3307.0	3681.7	-374.7	1105.9
38.68	3610.0	3751.6	-141.6	1105.8
38.7	3676.0	3826.0	-150.0	1105.8
38.72	3858.0	3904.0	-46.0	1105.8
38.74	4032.0	3985.1	46.9	1105.8
38.76	4225.0	4068.5	156.5	1105.8
38.78	4267.0	4153.4	113.6	1105.7
38.8	4454.0	4239.3	214.7	1105.7
38.82	4701.0	4325.9	375.1	1105.7
38.84	4981.0	4413.0	568.0	1105.7
38.86	5161.0	4501.1	659.9	1105.6
38.88	5515.0	4590.7	924.3	1105.6
38.9	5738.0	4683.4	1054.6	1105.6
38.92	5947.0	4781.1	1165.9	1105.6
38.94	6195.0	4885.8	1309.2	1105.5
38.96	6363.0	4998.9	1364.1	1105.5
38.98	6406.0	5120.1	1285.9	1105.5
39.0	6567.0	5246.3	1320.7	1105.4
39.02	6492.0	5369.2	1122.8	1105.4
39.04	6272.0	5475.4	796.6	1105.3
39.06	6363.0	5547.3	815.7	1105.3
39.08	6092.0	5568.7	523.3	1105.3
39.1	6139.0	5531.5	607.5	1105.2
39.12	5591.0	5437.9	153.1	1105.2
39.14	5407.0	5297.4	109.6	1105.1
39.16	5051.0	5120.6	-69.6	1105.1
39.18	4834.0	4916.0	-82.0	1105.0
39.2	4557.0	4690.8	-133.8	1105.0
39.22	4432.0	4454.2	-22.2	1104.9
39.24	4120.0	4215.9	-95.9	1104.8
39.26	3999.0	3984.9	14.1	1104.8
39.28	3744.0	3768.8	-24.8	1104.7
39.3	3697.0	3571.3	125.7	1104.7
39.32	3460.0	3393.6	66.4	1104.6
39.34	3322.0	3235.2	86.8	1104.5
39.36	3251.0	3094.3	156.7	1104.4
39.38	3062.0	2969.3	92.7	1104.4
39.4	2948.0	2858.1	89.9	1104.3
39.42	2835.0	2758.9	76.1	1104.2
39.44	2747.0	2670.2	76.8	1104.1
39.46	2551.0	2590.5	-39.5	1104.1
39.48	2569.0	2518.6	50.4	1104.0
39.5	2529.0	2453.7	75.3	1103.9
39.52	2445.0	2394.8	50.2	1103.8
39.54	2369.0	2341.3	27.7	1103.7
39.56	2267.0	2292.5	-25.5	1103.6
39.58	2239.0	2247.9	-8.9	1103.5
39.6	2135.0	2207.1	-72.1	1103.4
39.62	2153.0	2169.8	-16.8	1103.4
39.64	2196.0	2135.5	60.5	1103.3
39.66	2065.0	2104.3	-39.3	1103.2
39.68	2052.0	2075.6	-23.6	1103.0
39.7	2041.0	2049.0	-8.0	1102.9
39.72	1988.0	2024.5	-36.4	1102.8
39.74	2019.0	2001.9	17.1	1102.7
39.76	2007.0	1981.1	25.9	1102.6
39.78	1967.0	1962.1	4.9	1102.5
39.8	1992.0	1944.9	47.1	1102.4
39.82	1980.0	1929.1	50.9	1102.2
39.84	1891.0	1914.4	-23.4	1102.1
39.86	1879.0	1901.0	-22.0	1102.0
39.88	1850.0	1888.7	-38.7	1101.9
39.9	1800.0	1877.6	-77.6	1101.7
39.92	1837.0	1867.6	-30.6	1101.6
39.94	1784.0	1858.6	-74.6	1101.5
39.96	1810.0	1850.6	-40.6	1101.3
39.98	1876.0	1843.5	32.5	1101.2
40.0	1844.0	1837.3	6.7	1101.0
40.02	1920.0	1831.9	88.1	1100.9
40.04	1830.0	1827.4	2.6	1100.7
40.06	1848.0	1823.7	24.3	1100.6
40.08	1861.0	1820.8	40.2	1100.4
40.1	1921.0	1818.6	102.4	1100.3
40.12	1876.0	1817.2	58.8	1100.1
40.14	1902.0	1816.5	85.5	1099.9
40.16	1914.0	1816.6	97.4	1099.8
40.18	1919.0	1817.4	101.6	1099.6
40.2	1986.0	1818.9	167.1	1099.4
40.22	2008.0	1821.1	186.9	1099.3
40.24	1934.0	1824.0	110.0	1099.1
40.26	1975.0	1827.7	147.3	1098.9
40.28	1947.0	1832.0	115.0	1098.7
40.3	2001.0	1837.2	163.8	1098.5
40.32	1948.0	1843.0	105.0	1098.3
40.34	2024.0	1849.6	174.4	1098.1
40.36	2126.0	1857.0	269.0	1097.9
40.38	2020.0	1865.2	154.8	1097.7
40.4	2111.0	1874.2	236.8	1097.5
40.42	2091.0	1884.0	207.0	1097.3
40.44	2128.0	1894.7	233.3	1097.1
40.46	2179.0	1906.3	272.7	1096.9
40.48	2158.0	1918.9	239.1	1096.7
40.5	2182.0	1932.4	249.6	1096.5
40.52	2262.0	1946.9	315.1	1096.3
40.54	2110.0	1963.0	147.0	1096.0
40.56	2323.0	1979.7	343.3	1095.8
40.58	2251.0	1997.5	253.5	1095.6
40.6	2266.0	2016.4	249.6	1095.3
40.62	2216.0	2036.7	179.3	1095.1
40.64	2311.0	2058.3	252.7	1094.9
40.66	2325.0	2081.3	243.7	1094.6
40.68	2385.0	2106.4	278.6	1094.4
40.7	2437.0	2132.4	304.6	1094.1
40.72	2548.0	2160.0	388.0	1093.9
40.74	2569.0	2189.6	379.4	1093.6
40.76	2603.0	2221.0	382.0	1093.4
40.78	2723.0	2254.6	468.4	1093.1
40.8	2679.0	2290.2	388.9	1092.9
40.82	2665.0	2328.0	337.0	1092.6
40.84	2858.0	2368.3	489.7	1092.3
40.86	2846.0	2411.1	434.9	1092.1
40.88	2962.0	2456.9	505.1	1091.8
40.9	3082.0	2505.6	576.4	1091.5
40.92	3202.0	2557.6	644.4	1091.2
40.94	3206.0	2613.1	592.9	1091.0
40.96	3441.0	2672.3	768.7	1090.7
40.98	3358.0	2735.6	622.4	1090.4
41.0	3528.0	2803.2	724.8	1090.1
41.02	3637.0	2875.5	761.5	1089.8
41.04	3882.0	2952.9	929.1	1089.5
41.06	4041.0	3035.7	1005.3	1089.2
41.08	4014.0	3124.5	889.5	1088.9
41.1	4273.0	3219.5	1053.5	1088.6
41.12	4437.0	3321.5	1115.5	1088.3
41.14	4454.0	3430.7	1023.3	1088.0
41.16	4759.0	3547.7	1211.3	1087.7
41.18	5160.0	3672.9	1487.1	1087.4
41.2	5106.0	3806.7	1299.3	1087.1
41.22	5267.0	3949.2	1317.8	1086.7
41.24	5511.0	4100.4	1410.6	1086.4
41.26	5556.0	4260.0	1296.0	1086.1
41.28	5960.0	4427.1	1532.9	1085.8
41.3	6191.0	4600.9	1590.1	1085.4
41.32	6259.0	4780.2	1478.8	1085.1
41.34	6311.0	4963.7	1347.3	1084.8
41.36	6627.0	5150.7	1476.3	1084.4
41.38	6796.0	5340.3	1455.7	1084.1
41.4	6810.0	5532.2	1277.8	1083.8
41.42	6966.0	5725.3	1240.7	1083.4
41.44	7344.0	5918.8	1425.2	1083.1
41.46	7344.0	6111.4	1232.6	1082.7
41.48	7337.0	6301.3	1035.7	1082.4
41.5	7395.0	6486.6	908.4	1082.0
41.52	7530.0	6664.7	865.3	1081.7
41.54	7631.0	6832.9	798.1	1081.3
41.56	7588.0	6988.0	600.0	1080.9
41.58	7686.0	7126.5	559.5	1080.6
41.6	7683.0	7245.6	437.4	1080.2
41.62	7867.0	7341.3	525.7	1079.8
41.64	7784.0	7411.2	372.8	1079.5
41.66	7771.0	7453.4	317.6	1079.1
41.68	7957.0	7466.5	490.5	1078.7
41.7	7597.0	7450.0	147.0	1078.3
41.72	7707.0	7404.2	302.8	1078.0
41.74	7652.0	7330.2	321.8	1077.6
41.76	7653.0	7229.8	423.2	1077.2
41.78	7450.0	7105.6	344.4	1076.8
41.8	7489.0	6960.5	528.5	1076.4
41.82	7297.0	6797.8	499.2	1076.0
41.84	7089.0	6620.9	468.1	1075.6
41.86	6977.0	6433.1	543.9	1075.2
41.88	6825.0	6237.9	587.1	1074.8
41.9	6573.0	6038.6	534.4	1074.4
41.92	6405.0	5837.4	567.6	1074.0
41.94	6140.0	5637.1	502.9	1073.6
41.96	5822.0	5439.8	382.2	1073.2
41.98	5518.0	5247.4	270.6	1072.8
42.0	5369.0	5061.2	307.8	1072.4
42.02	5093.0	4882.5	210.5	1072.0
42.04	4918.0	4712.1	205.9	1071.6
42.06	4770.0	4550.8	219.2	1071.1
42.08	4510.0	4398.8	111.2	1070.7
42.1	4353.0	4256.5	96.5	1070.3
42.12	4177.0	4123.9	53.1	1069.9
42.14	4097.0	4001.3	95.7	1069.4
42.16	3851.0	3887.4	-36.4	1069.0
42.18	3634.0	3782.2	-148.2	1068.6
42.2	3594.0	3684.6	-90.6	1068.2
42.22	3423.0	3593.6	-170.6	1067.7
42.24	3335.0	3508.0	-173.0	1067.3
42.26	3223.0	3426.8	-203.8	1066.8
42.28	3152.0	3349.0	-197.0	1066.4
42.3	3041.0	3274.0	-233.0	1066.0
42.32	3035.0	3201.3	-166.3	1065.5
42.34	2817.0	3130.2	-313.2	1065.1
42.36	2682.0	3059.7	-377.7	1064.6
42.38	2662.0	2989.4	-327.4	1064.2
42.4	2687.0	2918.7	-231.7	1063.7
42.42	2581.0	2847.9	-266.9	1063.3
42.44	2484.0	2777.1	-293.1	1062.8
42.46	2529.0	2707.0	-178.0	1062.3
42.48	2444.0	2638.0	-194.0	1061.9
42.5	2455.0	2570.7	-115.7	1061.4
42.52	2359.0	2505.8	-146.8	1060.9
42.54	2347.0	2442.9	-95.9	1060.5
42.56	2305.0	2382.8	-77.8	1060.0
42.58	2246.0	2325.7	-79.7	1059.5
42.6	2266.0	2271.7	-5.7	1059.1
42.62	2275.0	2221.0	54.0	1058.6
42.64	2265.0	2173.5	91.5	1058.1
42.66	2163.0	2129.2	33.8	1057.6
42.68	2200.0	2087.9	112.1	1057.2
42.7	2078.0	2049.3	28.7	1056.7
42.72	2131.0	2013.3	117.7	1056.2
42.74	1997.0	1979.7	17.3	1055.7
42.76	2075.0	1947.0	128.0	1055.2
42.78	1994.0	1917.8	76.2	1054.7
42.8	1971.0	1890.1	80.9	1054.2
42.82	1907.0	1864.1	42.9	1053.7
42.84	1902.0	1839.5	62.5	1053.2
42.86	1949.0	1816.4	132.6	1052.7
42.88	1917.0	1794.6	122.4	1052.3
42.9	1918.0	1774.0	144.0	1051.8
42.92	1909.0	1754.5	154.5	1051.2
42.94	1846.0	1736.0	110.0	1050.7
42.96	1744.0	1718.4	25.6	1050.2
42.98	1809.0	1701.8	107.2	1049.7
43.0	1814.0	1686.0	128.0	1049.2
43.02	1771.0	1670.9	100.1	1048.7
43.04	1752.0	1656.6	95.4	1048.2
43.06	1761.0	1643.3	117.7	1047.7
43.08	1749.0	1630.3	118.7	1047.2
43.1	1687.0	1617.9	69.1	1046.7
43.12	1686.0	1606.0	80.0	1046.1
43.14	1648.0	1594.7	53.3	1045.6
43.16	1645.0	1583.8	61.2	1045.1
43.18	1659.0	1573.4	85.6	1044.6
43.2	1659.0	1563.5	95.5	1044.1
43.22	1690.0	1553.9	136.1	1043.5
43.24	1671.0	1544.7	126.3	1043.0
43.26	1674.0	1535.9	138.1	1042.5
43.28	1547.0	1527.4	19.6	1041.9
43.3	1593.0	1519.6	73.4	1041.4
43.32	1535.0	1511.8	23.2	1040.9
43.34	1538.0	1504.3	33.7	1040.3
43.36	1569.0	1497.1	71.9	1039.8
43.38	1565.0	1490.3	74.7	1039.3
43.4	1570.0	1483.8	86.2	1038.7
43.42	1489.0	1477.5	11.5	1038.2
43.44	1486.0	1471.6	14.4	1037.6
43.46	1553.0	1466.0	87.0	1037.1
43.48	1510.0	1460.7	49.3	1036.6
43.5	1536.0	1455.7	80.3	1036.0
43.52	1555.0	1451.1	103.9	1035.5
43.54	1581.0	1446.7	134.3	1034.9
43.56	1454.0	1442.7	11.3	1034.4
43.58	1465.0	1439.2	25.8	1033.8
43.6	1404.0	1435.8	-31.8	1033.2
43.62	1495.0	1432.7	62.3	1032.7
43.64	1455.0	1429.9	25.1	1032.1
43.66	1492.0	1427.4	64.6	1031.6
43.68	1515.0	1425.3	89.7	1031.0
43.7	1470.0	1423.1	46.9	1030.5
43.72	1408.0	1421.4	-13.4	1029.9
43.74	1435.0	1420.2	14.8	1029.3
43.76	1442.0	1419.4	22.6	1028.8
43.78	1487.0	1419.0	68.0	1028.2
43.8	1382.0	1419.0	-37.0	1027.6
43.82	1422.0	1419.3	2.7	1027.1
43.84	1444.0	1420.1	23.9	1026.5
43.86	1461.0	1421.2	39.8	1025.9
43.88	1403.0	1422.8	-19.8	1025.4
43.9	1421.0	1424.8	-3.8	1024.8
43.92	1443.0	1427.4	15.6	1024.2
43.94	1427.0	1430.7	-3.7	1023.6
43.96	1442.0	1434.3	7.7	1023.1
43.98	1375.0	1438.4	-63.4	1022.5
44.0	1338.0	1443.1	-105.1	1021.9
44.02	1374.0	1448.5	-74.5	1021.3
44.04	1357.0	1454.5	-97.5	1020.7
44.06	1400.0	1461.2	-61.2	1020.2
44.08	1501.0	1468.7	32.3	1019.6
44.1	1466.0	1477.1	-11.1	1019.0
44.12	1449.0	1485.0	-36.0	1018.4
44.14	1437.0	1495.2	-58.2	1017.8
44.16	1439.0	1506.4	-67.4	1017.2
44.18	1461.0	1518.7	-57.7	1016.6
44.2	1447.0	1532.2	-85.2	1016.1
44.22	1539.0	1546.9	-7.9	1015.5
44.24	1538.0	1562.3	-24.3	1014.9
44.26	1501.0	1579.8	-78.8	1014.3
44.28	1546.0	1598.7	-52.7	1013.7
44.3	1624.0	1619.3	4.7	1013.1
44.32	1502.0	1641.6	-139.6	1012.5
44.34	1603.0	1665.5	-62.5	1011.9
44.36	1640.0	1691.0	-51.0	1011.3
44.38	1711.0	1718.3	-7.3	1010.7
44.4	1591.0	1747.8	-156.8	1010.1
44.42	1683.0	1779.0	-96.0	1009.5
44.44	1670.0	1811.8	-141.8	1008.9
44.46	1774.0	1846.2	-72.2	1008.3
44.48	1727.0	1881.7	-154.7	1007.7
44.5	1845.0	1917.8	-72.8	1007.1
44.52	1826.0	1954.6	-128.6	1006.5
44.54	1819.0	1990.8	-171.8	1005.9
44.56	1923.0	2026.5	-103.5	1005.3
44.58	1886.0	2060.5	-174.5	1004.7
44.6	1921.0	2092.0	-171.0	1004.1
44.62	1959.0	2120.2	-161.2	1003.5
44.64	2017.0	2144.2	-127.2	1002.8
44.66	2030.0	2163.6	-133.6	1002.2
44.68	2138.0	2177.5	-39.5	1001.6
44.7	2148.0	2185.8	-37.8	1001.0
44.72	2103.0	2188.3	-85.3	1000.4
44.74	2205.0	2185.2	19.8	999.8
44.76	2189.0	2176.5	12.5	999.2
44.78	2113.0	2163.0	-50.0	998.6
44.8	2059.0	2144.8	-85.8	997.9
44.82	2138.0	2123.0	15.0	997.3
44.84	2181.0	2098.1	82.9	996.7
44.86	2217.0	2071.2	145.8	996.1
44.88	2161.0	2043.0	118.0	995.5
44.9	2136.0	2013.8	122.2	994.9
44.92	2151.0	1985.5	165.5	994.2
44.94	2171.0	1958.6	212.4	993.6
44.96	2186.0	1933.4	252.6	993.0
44.98	2114.0	1910.8	203.2	992.4
45.0	2044.0	1891.8	152.2	991.7
45.02	2139.0	1876.0	263.0	991.1
45.04	2132.0	1865.6	266.4	990.5
45.06	2171.0	1860.8	310.2	989.9
45.08	2088.0	1862.3	225.7	989.2
45.1	2149.0	1870.6	278.4	988.6
45.12	2123.0	1885.5	237.5	988.0
45.14	2155.0	1905.6	249.4	987.4
45.16	2177.0	1928.2	248.8	986.7
45.18	2129.0	1948.1	180.9	986.1
45.2	2128.0	1960.4	167.6	985.5
45.22	2177.0	1962.8	214.2	984.9
45.24	2269.0	1957.2	311.8	984.2
45.26	2263.0	1947.7	315.3	983.6
45.28	2276.0	1938.4	337.6	983.0
45.3	2304.0	1930.9	373.1	982.3
45.32	2239.0	1925.3	313.7	981.7
45.34	2225.0	1921.9	303.1	981.1
45.36	2352.0	1922.1	429.9	980.4
45.38	2365.0	1927.8	437.2	979.8
45.4	2433.0	1939.7	493.3	979.2
45.42	2320.0	1956.0	364.0	978.5
45.44	2361.0	1972.6	388.4	977.9
45.46	2428.0	1984.6	443.4	977.3
45.48	2437.0	1990.3	446.7	976.6
45.5	2400.0	1991.9	408.1	976.0
45.52	2503.0	1993.7	509.3	975.4
45.54	2540.0	1999.3	540.7	974.7
45.56	2493.0	2009.9	483.1	974.1
45.58	2528.0	2024.9	503.1	973.5
45.6	2452.0	2043.1	408.9	972.8
45.62	2523.0	2063.0	460.0	972.2
45.64	2422.0	2082.1	339.9	971.6
45.66	2445.0	2096.6	348.4	970.9
45.68	2432.0	2102.7	329.3	970.3
45.7	2413.0	2099.8	313.2	969.6
45.72	2397.0	2090.1	306.9	969.0
45.74	2437.0	2076.4	360.6	968.4
45.76	2446.0	2060.4	385.6	967.7
45.78	2280.0	2041.9	238.1	967.1
45.8	2222.0	2019.8	202.2	966.4
45.82	2321.0	1994.2	326.8	965.8
45.84	2157.0	1966.5	190.5	965.2
45.86	2269.0	1938.6	330.4	964.5
45.88	2179.0	1912.4	266.6	963.9
45.9	2053.0	1888.9	164.1	963.2
45.92	2028.0	1868.0	160.0	962.6
45.94	2077.0	1849.7	227.3	962.0
45.96	2098.0	1833.3	264.7	961.3
45.98	2072.0	1818.6	253.4	960.7
46.0	1999.0	1804.7	194.3	960.0
46.02	1977.0	1791.1	185.9	959.4
46.04	1947.0	1777.5	169.5	958.8
46.06	1899.0	1763.4	135.6	958.1
46.08	1850.0	1748.5	101.5	957.5
46.1	1898.0	1732.9	165.1	956.8
46.12	1854.0	1716.3	137.7	956.2
46.14	1802.0	1699.0	103.0	955.6
46.16	1790.0	1681.1	108.9	954.9
46.18	1807.0	1662.8	144.2	954.3
46.2	1743.0	1644.3	98.7	953.6
46.22	1732.0	1625.9	106.1	953.0
46.24	1781.0	1607.7	173.3	952.4
46.26	1686.0	1590.1	95.9	951.7
46.28	1716.0	1573.2	142.8	951.1
46.3	1622.0	1557.2	64.8	950.4
46.32	1646.0	1542.1	103.9	949.8
46.34	1650.0	1528.1	121.9	949.2
46.36	1610.0	1515.4	94.6	948.5
46.38	1608.0	1503.8	104.2	947.9
46.4	1553.0	1493.5	59.5	947.2
46.42	1551.0	1484.5	66.5	946.6
46.44	1510.0	1476.8	33.2	946.0
46.46	1471.0	1470.3	0.7	945.3
46.48	1450.0	1465.2	-15.2	944.7
46.5	1426.0	1461.4	-35.4	944.0
46.52	1478.0	1458.5	19.5	943.4
46.54	1398.0	1457.1	-59.1	942.8
46.56	1468.0	1456.9	11.1	942.1
46.58	1387.0	1457.9	-70.9	941.5
46.6	1433.0	1460.1	-27.1	940.8
46.62	1355.0	1463.5	-108.5	940.2
46.64	1323.0	1468.2	-145.2	939.6
46.66	1378.0	1474.1	-96.1	938.9
46.68	1424.0	1481.2	-57.2	938.3
46.7	1375.0	1489.7	-114.7	937.7
46.72	1342.0	1499.5	-157.5	937.0
46.74	1363.0	1510.6	-147.6	936.4
46.76	1447.0	1523.5	-76.5	935.7
46.78	1350.0	1537.4	-187.4	935.1
46.8	1392.0	1552.9	-160.9	934.5
46.82	1388.0	1569.9	-181.9	933.8
46.84	1448.0	1588.5	-140.5	933.2
46.86	1409.0	1608.8	-199.8	932.6
46.88	1390.0	1630.9	-240.9	931.9
46.9	1354.0	1654.6	-300.6	931.3
46.92	1440.0	1680.1	-240.1	930.7
46.94	1448.0	1707.4	-259.4	930.0
46.96	1449.0	1736.5	-287.5	929.4
46.98	1388.0	1767.4	-379.4	928.8
47.0	1469.0	1800.0	-331.0	928.1
47.02	1463.0	1834.4	-371.4	927.5
47.04	1530.0	1870.3	-340.3	926.9
47.06	1585.0	1907.7	-322.7	926.2
47.08	1616.0	1946.2	-330.2	925.6
47.1	1530.0	1985.5	-455.5	925.0
47.12	1594.0	2025.4	-431.4	924.3
47.14	1680.0	2065.3	-385.3	923.7
47.16	1584.0	2104.8	-520.8	923.1
47.18	1633.0	2143.2	-510.2	922.5
47.2	1742.0	2179.9	-437.9	921.8
47.22	1740.0	2214.2	-474.2	921.2
47.24	1720.0	2245.4	-525.4	920.6
47.26	1785.0	2272.8	-487.8	920.0
47.28	1792.0	2295.8	-503.8	919.3
47.3	1841.0	2313.9	-472.9	918.7
47.32	1824.0	2326.4	-502.4	918.1
47.34	1865.0	2333.2	-468.2	917.5
47.36	1857.0	2334.3	-477.3	916.8
47.38	1914.0	2329.6	-415.6	916.2
47.4	1961.0	2319.1	-358.1	915.6
47.42	1954.0	2303.2	-349.2	915.0
47.44	2005.0	2282.0	-277.0	914.4
47.46	1897.0	2256.1	-359.1	913.7
47.48	1928.0	2226.2	-298.2	913.1
47.5	1969.0	2192.7	-223.7	912.5
47.52	1904.0	2156.3	-252.3	911.9
47.54	1903.0	2117.5	-214.5	911.3
47.56	1953.0	2077.1	-124.1	910.6
47.58	1832.0	2035.4	-203.4	910.0
47.6	1791.0	1993.1	-202.1	909.4
47.62	1800.0	1950.6	-150.6	908.8
47.64	1742.0	1908.4	-166.4	908.2
47.66	1730.0	1866.7	-136.7	907.6
47.68	1670.0	1826.3	-156.3	907.0
47.7	1589.0	1786.4	-197.4	906.4
47.72	1651.0	1747.8	-96.8	905.7
47.74	1603.0	1710.6	-107.6	905.1
47.76	1551.0	1674.9	-123.9	904.5
47.78	1577.0	1640.7	-63.7	903.9
47.8	1493.0	1608.0	-115.0	903.3
47.82	1382.0	1576.8	-194.8	902.7
47.84	1416.0	1547.2	-131.2	902.1
47.86	1357.0	1519.1	-162.1	901.5
47.88	1339.0	1492.4	-153.4	900.9
47.9	1319.0	1467.1	-148.1	900.3
47.92	1259.0	1443.3	-184.3	899.7
47.94	1186.0	1420.6	-234.6	899.1
47.96	1239.0	1398.8	-159.8	898.5
47.98	1208.0	1378.5	-170.5	897.9
48.0	1149.0	1359.3	-210.3	897.3
48.02	1190.0	1341.1	-151.1	896.7
48.04	1186.0	1323.9	-137.9	896.1
48.06	1127.0	1307.6	-180.6	895.5
48.08	1105.0	1292.1	-187.1	894.9
48.1	1083.0	1277.5	-194.5	894.3
48.12	1117.0	1263.6	-146.6	893.7
48.14	1114.0	1250.4	-136.4	893.1
48.16	1058.0	1237.9	-179.9	892.6
48.18	1081.0	1226.4	-145.4	892.0
48.2	1088.0	1215.1	-127.1	891.4
48.22	1007.0	1204.1	-197.1	890.8
48.24	1020.0	1194.0	-174.0	890.2
48.26	979.0	1184.3	-205.3	889.6
48.28	1008.0	1175.1	-167.1	889.0
48.3	969.0	1166.4	-197.4	888.5
48.32	1015.0	1158.0	-143.0	887.9
48.34	990.0	1150.1	-160.1	887.3
48.36	991.0	1142.5	-151.5	886.7
48.38	946.0	1135.0	-189.0	886.1
48.4	958.0	1128.1	-170.1	885.6
48.42	971.0	1121.5	-150.5	885.0
48.44	893.0	1115.2	-222.2	884.4
48.46	918.0	1109.2	-191.2	883.8
48.48	915.0	1103.5	-188.5	883.3
48.5	882.0	1098.1	-216.1	882.7
48.52	861.0	1092.8	-231.8	882.1
48.54	898.0	1087.9	-189.9	881.6
48.56	876.0	1083.1	-207.1	881.0
48.58	886.0	1079.2	-193.2	880.4
48.6	926.0	1074.9	-148.9	879.9
48.62	936.0	1070.8	-134.8	879.3
48.64	863.0	1067.0	-204.0	878.7
48.66	922.0	1063.3	-141.3	878.2
48.68	955.0	1059.9	-104.9	877.6
48.7	867.0	1056.6	-189.6	877.1
48.72	899.0	1053.6	-154.6	876.5
48.74	895.0	1050.7	-155.7	875.9
48.76	932.0	1048.1	-116.1	875.4
48.78	935.0	1045.8	-110.8	874.8
48.8	834.0	1043.6	-209.6	874.3
48.82	862.0	1041.7	-179.7	873.7
48.84	886.0	1040.0	-154.0	873.2
48.86	861.0	1038.5	-177.5	872.6
48.88	916.0	1037.3	-121.3	872.1
48.9	913.0	1036.4	-123.4	871.5
48.92	892.0	1035.5	-143.5	871.0
48.94	847.0	1035.3	-188.3	870.4
48.96	898.0	1035.5	-137.5	869.9
48.98	835.0	1036.3	-201.3	869.3
49.0	876.0	1037.3	-161.3	868.8
49.02	788.0	1038.8	-250.8	868.3
49.04	829.0	1040.4	-211.4	867.7
49.06	865.0	1042.1	-177.1	867.2
49.08	800.0	1044.0	-244.0	866.6
49.1	827.0	1045.8	-218.8	866.1
49.12	905.0	1047.1	-142.1	865.6
49.14	868.0	1047.8	-179.8	865.0
49.16	892.0	1048.5	-156.5	864.5
49.18	824.0	1049.2	-225.2	864.0
49.2	833.0	1049.9	-216.9	863.4
49.22	851.0	1051.0	-200.0	862.9
49.24	864.0	1052.5	-188.5	862.4
49.26	851.0	1054.5	-203.5	861.9
49.28	845.0	1057.4	-212.4	861.3
49.3	850.0	1061.3	-211.3	860.8
49.32	864.0	1065.9	-201.9	860.3
49.34	858.0	1071.8	-213.8	859.8
49.36	808.0	1078.8	-270.8	859.2
49.38	808.0	1086.3	-278.3	858.7
49.4	841.0	1093.8	-252.8	858.2
49.42	822.0	1100.1	-278.1	857.7
49.44	874.0	1104.4	-230.4	857.2
49.46	863.0	1106.1	-243.1	856.6
49.48	802.0	1105.3	-303.3	856.1
49.5	799.0	1102.4	-303.4	855.6
49.52	822.0	1097.8	-275.8	855.1
49.54	822.0	1091.9	-269.9	854.6
49.56	836.0	1085.1	-249.1	854.1
49.58	863.0	1077.3	-214.3	853.6
49.6	810.0	1068.7	-258.7	853.1
49.62	833.0	1059.6	-226.6	852.6
49.64	844.0	1050.4	-206.4	852.0
49.66	874.0	1041.5	-167.5	851.5
49.68	790.0	1033.1	-243.1	851.0
49.7	811.0	1025.5	-214.5	850.5
49.72	816.0	1018.9	-202.9	850.0
49.74	830.0	1013.2	-183.2	849.5
49.76	804.0	1008.5	-204.5	849.0
49.78	784.0	1004.7	-220.7	848.5
49.8	824.0	1001.7	-177.7	848.0
49.82	830.0	999.6	-169.6	847.5
49.84	838.0	998.2	-160.2	847.1
49.86	810.0	997.4	-187.4	846.6
49.88	776.0	997.4	-221.4	846.1
49.9	856.0	998.0	-142.0	845.6
49.92	841.0	999.2	-158.2	845.1
49.94	833.0	1001.0	-168.0	844.6
49.96	862.0	1003.2	-141.2	844.1
49.98	807.0	1005.7	-198.7	843.6
50.0	837.0	1008.3	-171.3	843.1
50.02	812.0	1011.3	-199.3	842.7
50.04	832.0	1013.3	-181.3	842.2
50.06	816.0	1015.0	-199.0	841.7
50.08	813.0	1016.3	-203.3	841.2
50.1	848.0	1017.6	-169.6	840.7
50.12	844.0	1018.1	-174.1	840.2
50.14	808.0	1019.1	-211.1	839.8
50.16	865.0	1020.6	-155.6	839.3
50.18	835.0	1021.1	-186.1	838.8
50.2	813.0	1021.1	-208.1	838.3
50.22	858.0	1020.4	-162.4	837.9
50.24	810.0	1019.0	-209.0	837.4
50.26	845.0	1017.6	-172.6	836.9
50.28	872.0	1015.2	-143.2	836.5
50.3	876.0	1012.6	-136.6	836.0
50.32	816.0	1009.8	-193.8	835.5
50.34	899.0	1007.6	-108.6	835.1
50.36	855.0	1004.8	-149.8	834.6
50.38	881.0	1002.6	-121.6	834.1
50.4	833.0	999.8	-166.8	833.7
50.42	870.0	997.8	-127.8	833.2
50.44	909.0	996.1	-87.1	832.7
50.46	890.0	994.1	-104.1	832.3
50.48	849.0	992.5	-143.5	831.8
50.5	843.0	991.5	-148.5	831.4
50.52	862.0	990.7	-128.7	830.9
50.54	886.0	990.5	-104.5	830.5
50.56	856.0	991.2	-135.2	830.0
50.58	951.0	991.9	-40.9	829.6
50.6	815.0	993.0	-178.0	829.1
50.62	924.0	994.6	-70.6	828.7
50.64	883.0	996.7	-113.7	828.2
50.66	968.0	999.2	-31.2	827.8
50.68	937.0	1002.9	-65.9	827.3
50.7	869.0	1006.5	-137.5	826.9
50.72	955.0	1010.8	-55.8	826.4
50.74	948.0	1015.5	-67.5	826.0
50.76	901.0	1021.6	-120.6	825.5
50.78	959.0	1027.9	-68.9	825.1
50.8	998.0	1035.1	-37.1	824.7
50.82	939.0	1044.1	-105.1	824.2
50.84	954.0	1053.7	-99.7	823.8
50.86	910.0	1064.9	-154.9	823.4
50.88	1022.0	1077.8	-55.8	822.9
50.9	924.0	1092.0	-167.9	822.5
50.92	1065.0	1107.2	-42.2	822.1
50.94	998.0	1122.2	-124.2	821.6
50.96	1010.0	1135.4	-125.4	821.2
50.98	1051.0	1145.7	-94.7	820.8
51.0	971.0	1152.7	-181.7	820.3
51.02	1011.0	1157.1	-146.1	819.9
51.04	1022.0	1159.8	-137.8	819.5
51.06	1044.0	1162.3	-118.3	819.1
51.08	1039.0	1165.1	-126.1	818.6
51.1	1067.0	1167.7	-100.7	818.2
51.12	1035.0	1169.3	-134.3	817.8
51.14	1036.0	1168.8	-132.8	817.4
51.16	1124.0	1166.4	-42.4	817.0
51.18	1028.0	1163.4	-135.4	816.5
51.2	1051.0	1160.8	-109.8	816.1
51.22	1040.0	1159.2	-119.2	815.7
51.24	1141.0	1158.1	-17.1	815.3
51.26	1044.0	1156.5	-112.5	814.9
51.28	1079.0	1154.2	-75.2	814.5
51.3	1017.0	1151.3	-134.3	814.1
51.32	1016.0	1147.6	-131.6	813.6
51.34	999.0	1142.2	-143.2	813.2
51.36	991.0	1134.9	-143.9	812.8
51.38	1067.0	1124.5	-57.5	812.4
51.4	1052.0	1111.5	-59.5	812.0
51.42	1016.0	1096.5	-80.5	811.6
51.44	939.0	1080.7	-141.7	811.2
51.46	1053.0	1065.0	-12.0	810.8
51.48	1009.0	1049.5	-40.5	810.4
51.5	1013.0	1034.6	-21.6	810.0
51.52	1030.0	1019.9	10.1	809.6
51.54	1066.0	1005.5	60.5	809.2
51.56	965.0	991.5	-26.5	808.8
51.58	1001.0	978.6	22.4	808.4
51.6	978.0	966.4	11.6	808.0
51.62	984.0	955.9	28.1	807.7
51.64	1077.0	946.7	130.3	807.3
51.66	918.0	938.8	-20.8	806.9
51.68	960.0	931.9	28.1	806.5
51.7	932.0	925.9	6.1	806.1
51.72	978.0	920.7	57.3	805.7
51.74	1003.0	916.1	86.9	805.3
51.76	928.0	912.4	15.6	804.9
51.78	920.0	908.8	11.2	804.6
51.8	868.0	905.6	-37.6	804.2
51.82	918.0	902.8	15.2	803.8
51.84	963.0	900.2	62.8	803.4
51.86	911.0	897.3	13.7	803.0
51.88	887.0	895.1	-8.1	802.7
51.9	880.0	893.4	-13.4	802.3
51.92	895.0	891.3	3.7	801.9
51.94	852.0	889.7	-37.7	801.5
51.96	951.0	888.4	62.6	801.2
51.98	932.0	887.1	44.9	800.8
52.0	927.0	885.9	41.1	800.4
52.02	938.0	884.2	53.8	800.1
52.04	926.0	882.6	43.4	799.7
52.06	923.0	881.7	41.3	799.3
52.08	987.0	880.3	106.7	799.0
52.1	885.0	879.7	5.3	798.6
52.12	980.0	879.1	100.9	798.2
52.14	967.0	878.0	89.0	797.9
52.16	921.0	878.0	43.0	797.5
52.18	964.0	877.8	86.2	797.2
52.2	953.0	877.0	76.0	796.8
52.22	913.0	876.6	36.4	796.4
52.24	932.0	876.8	55.2	796.1
52.26	936.0	877.2	58.8	795.7
52.28	900.0	877.1	22.9	795.4
52.3	959.0	877.1	81.9	795.0
52.32	915.0	878.0	37.0	794.7
52.34	931.0	879.1	51.9	794.3
52.36	914.0	880.2	33.8	794.0
52.38	980.0	881.1	98.9	793.6
52.4	993.0	882.9	110.1	793.3
52.42	958.0	884.9	73.1	792.9
52.44	991.0	886.5	104.5	792.6
52.46	985.0	888.9	96.1	792.3
52.48	1015.0	891.4	123.6	791.9
52.5	1021.0	894.0	127.0	791.6
52.52	1027.0	896.6	130.4	791.2
52.54	1041.0	899.5	141.5	790.9
52.56	1029.0	902.3	126.7	790.6
52.58	980.0	905.0	75.0	790.2
52.6	968.0	907.6	60.4	789.9
52.62	1055.0	909.8	145.2	789.6
52.64	1059.0	912.0	147.0	789.2
52.66	1062.0	914.2	147.8	788.9
52.68	1037.0	916.4	120.6	788.6
52.7	1088.0	918.6	169.4	788.2
52.72	1086.0	920.5	165.5	787.9
52.74	1087.0	922.0	165.0	787.6
52.76	1092.0	923.3	168.7	787.3
52.78	1162.0	924.5	237.5	786.9
52.8	1174.0	925.7	248.3	786.6
52.82	1170.0	926.9	243.1	786.3
52.84	1197.0	928.3	268.7	786.0
52.86	1195.0	929.9	265.1	785.7
52.88	1231.0	932.2	298.8	785.3
52.9	1249.0	933.9	315.1	785.0
52.92	1219.0	936.6	282.4	784.7
52.94	1240.0	938.9	301.1	784.4
52.96	1287.0	941.5	345.5	784.1
52.98	1241.0	944.5	296.5	783.8
53.0	1273.0	947.7	325.3	783.5
53.02	1231.0	951.2	279.8	783.1
53.04	1245.0	955.1	289.9	782.8
53.06	1262.0	958.9	303.1	782.5
53.08	1321.0	963.2	357.8	782.2
53.1	1377.0	967.4	409.6	781.9
53.12	1266.0	971.1	294.9	781.6
53.14	1322.0	974.4	347.6	781.3
53.16	1288.0	976.7	311.3	781.0
53.18	1268.0	978.2	289.8	780.7
53.2	1191.0	978.8	212.2	780.4
53.22	1327.0	978.7	348.3	780.1
53.24	1271.0	977.9	293.1	779.8
53.26	1204.0	976.6	227.4	779.5
53.28	1185.0	974.7	210.3	779.2
53.3	1237.0	972.3	264.7	778.9
53.32	1238.0	969.5	268.5	778.6
53.34	1191.0	966.1	224.9	778.4
53.36	1158.0	962.4	195.6	778.1
53.38	1162.0	958.6	203.4	777.8
53.4	1141.0	954.8	186.2	777.5
53.42	1180.0	950.9	229.1	777.2
53.44	1155.0	947.1	207.9	776.9
53.46	1155.0	943.1	211.9	776.6
53.48	1145.0	939.7	205.3	776.4
53.5	1083.0	936.1	146.9	776.1
53.52	1048.0	933.0	115.0	775.8
53.54	1047.0	930.1	116.9	775.5
53.56	1038.0	927.4	110.6	775.2
53.58	1043.0	924.9	118.1	775.0
53.6	1028.0	922.4	105.6	774.7
53.62	1020.0	920.4	99.6	774.4
53.64	1039.0	918.7	120.3	774.1
53.66	1028.0	917.1	110.9	773.9
53.68	987.0	915.9	71.1	773.6
53.7	961.0	915.0	46.0	773.3
53.72	972.0	914.3	57.7	773.1
53.74	978.0	913.2	64.8	772.8
53.76	913.0	913.0	0.0	772.5
53.78	932.0	912.2	19.8	772.3
53.8	950.0	912.3	37.7	772.0
53.82	934.0	912.7	21.3	771.7
53.84	954.0	913.4	40.6	771.5
53.86	931.0	914.6	16.4	771.2
53.88	958.0	916.2	41.8	771.0
53.9	907.0	918.0	-11.0	770.7
53.92	925.0	920.1	4.9	770.4
53.94	874.0	922.5	-48.5	770.2
53.96	921.0	925.4	-4.4	769.9
53.98	937.0	928.4	8.6	769.7
54.0	910.0	931.8	-21.8	769.4
54.02	915.0	935.5	-20.5	769.2
54.04	970.0	939.5	30.5	768.9
54.06	854.0	943.8	-89.8	768.7
54.08	882.0	948.5	-66.5	768.4
54.1	913.0	953.6	-40.6	768.2
54.12	917.0	959.6	-42.6	768.0
54.14	936.0	965.4	-29.4	767.7
54.16	913.0	971.6	-58.6	767.5
54.18	892.0	978.0	-86.0	767.2
54.2	947.0	984.7	-37.7	767.0
54.22	916.0	991.7	-75.7	766.7
