Repository: jhamlin-ufl/synthesizability

# synthesizability

Data, fits and code for

> G. D. Di Gianluca *et al.*, *Experimental Evaluation of High-Throughput Structure Predictions*,
> [arXiv:2611.09671](https://arxiv.org/abs/2611.09671) (2026).

We arc-melted 34 ternary compounds predicted to be stable or nearly stable and identified the
phases that formed by powder X-ray diffraction and Rietveld refinement.

## Contents

| Path | What it holds |
|---|---|
| `Supplement.pdf` | the Supplementary Information |
| `samples/` | one folder per target, named by its formula in Table 1: synthesis records, X-ray scans and GSAS-II fits |
| `tables/` | the targets, buttons, scans and fits as CSV tables; the candidate lists |
| `computed/` | P_disorder and the dynamical-stability (phonon) results |
| `databases/` | OQMD, Materials Project and Alexandria entries for each chemical system, and the search-match structures |
| `instruments/` | GSAS-II instrument profiles of the two diffractometers |
| `results/` | the generated tables and figures |
| `workflow/` | the pipeline (`Snakefile`), its scripts and library code |

## Finding a sample

Open `samples/<formula>/README.md`, for example `samples/ZrPt5Si/README.md`. It gives the Table 1
row and outcome, the buttons and scans, the fit of record and the contrast fits, and where the
database entries for the chemical system are. `samples/README.md` explains the file formats and
how to rerun a fit.

## Not included

ICDD PDF-5+ cards and MDI JADE work files are licensed and not redistributed. No deposited fit
uses an ICDD card. `samples/EXCLUDED.md` lists the files left out.

File: data/raw/0449_HM_HfTa4Zr/0449_HM_HfTa4Zr.wpf.txt
USER: User
JADE: WPF-Rietveld Refinement Report
DATE: Tuesday, March 31, 2026, 11:07 AM
FILE: E:\synthesizability\data\raw\0449_HM_HfTa4Zr\0449_HM_HfTa4Zr.xy
IDEN: 
SCAN: 10.188°/129.982°/0.01671°/1(s), I(p)=17852/490, Cu(45kV,40mA), Tuesday, March 31, 2026, 11:01 AM

Whole Pattern Fitting Controls:

  Pattern Fitted-Range = 30.0° - 130.0°
  Wavelength to Compute d-Spacings = 1.54059Å (Cu)
  Diffraction Geometry for Lp-Correction: Diffractometer Lp

  [x] Kα2 Peaks Present              [ ] Allow Negative Isotropic B's
  [ ] Variable-Slit Pattern          [x] Apply Anomalous Scattering
  [x] Use Isotropic B Values Only    [ ] Beam Spill-Off below 0.0°

Global Refinement Parameters:

  Background Fitting Model: Polynomial (6)

  [x] c0 = 1625.33 (3.98321) <1>  [x] c1 = 2954.86 (18.7603) <1>
  [x] c2 =-1408.53 (56.6573) <1>  [x] c3 =-6044.2  (149.574) <1>
  [x] c4 = 10340.6 (224.645) <1>  [x] c5 = 9379.68 (261.707) <1>
  [x] c6 =-12606.6 (297.755) <1>

  Profile Shape Function for All Phases - PSF: pseudo-Voigt
  Peak Broadening Model for All Phases: Individual FWHM Curve
  Instrument Profile Calibration Curve: NRF_MPD_2025ICP

  [x] ZO = 0.18526 (0.00493) <2> Zero Offset
  [ ] SD = 0.0     (0.0    ) <2> Displacement
  [ ] DS = 0.0     (0.0    ) <2> Distance Slack (Image-Plate)
  [ ] α2 = 0.5     (0.0    ) <4> Kα2/Kα1 Ratio
  [ ] MC = 1.0     (0.0    ) <4> Monochromator Correction for Lp Factor

  [x] s0 = 0.10034 (0.0    ) <3> Skew = s0 + s1 x 2θ + s2 x 2θ²
  [x] s1 = 0.017   (0.0    ) <3>
  [x] s2 = 0.02063 (0.01499) <4>

  [x] p0 = 0.60882 (0.0    ) <3> Lorentzian Component = p0 + p1 x 2θ + p2 x 2θ²
  [x] p1 = 0.08448 (0.0    ) <3>
  [x] p2 = 0.38807 (0.02041) <4>

Phase #1 [Bragg-R = 7.50%]: Hf2Ta6

  Chemical Formula = Hf2Ta6

  Note: [Hf1Ta3_2082282_stab+87meV.cif] 

  Triclinic: P1 (1), Z=2, aP8 [PDF#98-001-8599] [CSD#18599]

  [x] a  = 3.35479 (0.00140) <2> [x] α  = 90.000  (2261.044) <2>
  [x] b  = 4.80054 (0.00140) <2> [x] β  = 90.000  (1633.908) <2>
  [x] c  = 9.51260 (0.00141) <2> [x] γ  = 90.000  (1895.574) <2>

  Unit Cell Volume = 153.198 (81)(Å³), Density = 15.6362(g/cm³), Absorption(μ) = 2568.5(1/cm)

  [x] SF = 198.82  (1.15155) <1> Intensity Scale Factor
  [x] TF =-1.0     (0.03182) <4> Overall Temperature Factor
  [ ] TS = 0.0     (0.0    ) <4> Thin Specimen Absorption Correction
  [ ] PO = 1.0     (0.0    ) <3> Preferred Orientation Correction

  [x] f0 = 0.51609 (0.03794) <2> FWHM = f0 + f1 x 2θ + f2 x 2θ²
  [x] f1 =-0.03224 (0.0809 ) <3>
  [x] f2 = 0.09131 (0.04308) <3>

  Asymmetry Atoms in Unit Cell = 8, General Site Multiplicity = 1

  [ ] x1 = 0.25    (0.0    ) <4> {Wyckoff = 1     } Hf0 <Hf>
  [ ] y1 = 0.0     (0.0    ) <4> {                } Hf0 <Hf>
  [ ] z1 = 0.3659  (0.0    ) <4> {                } Hf0 <Hf>
  [ ] B1 = 0.5     (0.0    ) <4> {                } Hf0 <Hf>
  [ ] n1 = 1.0     (0.0    ) <4> {                } Hf0 <Hf>

  [ ] x2 = 0.75    (0.0    ) <4> {Wyckoff = 1     } Hf1 <Hf>
  [ ] y2 = 0.0     (0.0    ) <4> {                } Hf1 <Hf>
  [ ] z2 = 0.6341  (0.0    ) <4> {                } Hf1 <Hf>
  [ ] B2 = 0.5     (0.0    ) <4> {                } Hf1 <Hf>
  [ ] n2 = 1.0     (0.0    ) <4> {                } Hf1 <Hf>

  [ ] x3 = 0.75    (0.0    ) <4> {Wyckoff = 1     } Ta2 <Ta>
  [ ] y3 = 0.0     (0.0    ) <4> {                } Ta2 <Ta>
  [ ] z3 = 0.11424 (0.0    ) <4> {                } Ta2 <Ta>
  [ ] B3 = 0.5     (0.0    ) <4> {                } Ta2 <Ta>
  [ ] n3 = 1.0     (0.0    ) <4> {                } Ta2 <Ta>

  [ ] x4 = 0.25    (0.0    ) <4> {Wyckoff = 1     } Ta3 <Ta>
  [ ] y4 = 0.5     (0.0    ) <4> {                } Ta3 <Ta>
  [ ] z4 = 0.1241  (0.0    ) <4> {                } Ta3 <Ta>
  [ ] B4 = 0.5     (0.0    ) <4> {                } Ta3 <Ta>
  [ ] n4 = 1.0     (0.0    ) <4> {                } Ta3 <Ta>

  [ ] x5 = 0.75    (0.0    ) <4> {Wyckoff = 1     } Ta4 <Ta>
  [ ] y5 = 0.5     (0.0    ) <4> {                } Ta4 <Ta>
  [ ] z5 = 0.37749 (0.0    ) <4> {                } Ta4 <Ta>
  [ ] B5 = 0.5     (0.0    ) <4> {                } Ta4 <Ta>
  [ ] n5 = 1.0     (0.0    ) <4> {                } Ta4 <Ta>

  [ ] x6 = 0.25    (0.0    ) <4> {Wyckoff = 1     } Ta5 <Ta>
  [ ] y6 = 0.5     (0.0    ) <4> {                } Ta5 <Ta>
  [ ] z6 = 0.62251 (0.0    ) <4> {                } Ta5 <Ta>
  [ ] B6 = 0.5     (0.0    ) <4> {                } Ta5 <Ta>
  [ ] n6 = 1.0     (0.0    ) <4> {                } Ta5 <Ta>

  [ ] x7 = 0.75    (0.0    ) <4> {Wyckoff = 1     } Ta6 <Ta>
  [ ] y7 = 0.5     (0.0    ) <4> {                } Ta6 <Ta>
  [ ] z7 = 0.8759  (0.0    ) <4> {                } Ta6 <Ta>
  [ ] B7 = 0.5     (0.0    ) <4> {                } Ta6 <Ta>
  [ ] n7 = 1.0     (0.0    ) <4> {                } Ta6 <Ta>

  [ ] x8 = 0.25    (0.0    ) <4> {Wyckoff = 1     } Ta7 <Ta>
  [ ] y8 = 0.0     (0.0    ) <4> {                } Ta7 <Ta>
  [ ] z8 = 0.88576 (0.0    ) <4> {                } Ta7 <Ta>
  [ ] B8 = 0.5     (0.0    ) <4> {                } Ta7 <Ta>
  [ ] n8 = 1.0     (0.0    ) <4> {                } Ta7 <Ta>

Phase #2 [Bragg-R = 4.72%]: Zirconium

  Chemical Formula = Zr

  Reference: Savitskii E.M., Tylkina M.A., Tsyganova I.A., Sov. At. Energy,
  v7 p724 (1959)

  Note: LPF Collection Code: 458094. Melting Point: 2133 K. Polymorphism:
  Low temperature phase. Sample Preparation: STARTING MATERIALS:Zr. Compound
  Preparation: heated at 1673 K under vacuum, followed by arc-melted.
  CRUCIBLE: copper hearth. ATMOSPHERE: argon. Article Title: PHASE DIAGRAM
  OF THE ZIRCONIUM-RHENIUM SYSTEM. Minor Warning: No e.s.d
  reported/abstracted on the cell dimension. No R factor
  reported/abstracted. Wyckoff Sequence: c. Unit Cell Data Source: Powder
  Diffraction.

  Hexagonal: P63/mmc (194), Z=2, hP2 [PDF#04-003-6720] [CSD#458094]

  [x] a  = 3.23266 (0.00183) <2> [ ] α  = 90.0    (0.0    ) <2>
  [ ] b  = 3.23266 (0.00183) <2> [ ] β  = 90.0    (0.0    ) <2>
  [x] c  = 5.13734 (0.00554) <2> [ ] γ  = 120.0   (0.0    ) <2>

  Unit Cell Volume = 46.493 (62)(Å³), Density = 6.5155(g/cm³), Absorption(μ) = 931.7(1/cm)

  [x] SF = 8.45177 (1.22692) <1> Intensity Scale Factor
  [x] TF =-1.0     (0.81516) <4> Overall Temperature Factor
  [ ] TS = 0.0     (0.0    ) <4> Thin Specimen Absorption Correction
  [ ] PO = 1.0     (0.0    ) <3> Preferred Orientation Correction

  [x] f0 = 0.42452 (0.05723) <2> FWHM = f0 + f1 x 2θ + f2 x 2θ²
  [ ] f1 = 0.0     (0.0    ) <3>
  [ ] f2 = 0.0     (0.0    ) <3>

  Asymmetry Atoms in Unit Cell = 1, General Site Multiplicity = 24

  [ ] x1 = 0.33333 (0.0    ) <0> {Wyckoff = 2c    } Zr <Zr>
  [ ] y1 = 0.66666 (0.0    ) <0> {                } Zr <Zr>
  [ ] z1 = 0.25    (0.0    ) <0> {                } Zr <Zr>
  [ ] B1 = 0.5     (0.0    ) <4> {                } Zr <Zr>
  [ ] n1 = 1.0     (0.0    ) <4> {                } Zr <Zr>

Quantitative Analysis:

  Phase ID                             Wt% (σ)      Vol% (σ)       DD% (σ)     RIR   Density      PDF-#
  Hf2Ta6                              95.9 (1.0)    90.7 (1.7)    95.8 (0.1)  20.21  15.6362   98-001-8599
  Zr ● Zirconium                       4.1 (0.6)     9.3 (1.4)     4.2 (0.2)  13.52   6.5155   04-003-6720

  XRF(Wt%): Ta=72.2%, Hf=23.7%, Zr=4.1%, XRF(DD%): Ta=72.1%, Hf=23.7%, Zr=4.2%
  Density of Specimen = 14.7919(g/cm³), Absorption(μ) of Specimen = 2417.0(1/cm), EPD(1.0%,θ=45.0°) = 0.007(mm)

Refinement Halted (R/E=3.15), Round=4, Iter=12, P=26, N=5985, R=6.27% (E=1.99%, EPS=0.5, χ²=0.003885)

File: data/raw/0450_HM_HfMoTa2/0450_HM_HfMoTa2.wpf.txt
USER: User
JADE: WPF-Rietveld Refinement Report
DATE: Tuesday, March 31, 2026, 11:12 AM
FILE: E:\synthesizability\data\raw\0450_HM_HfMoTa2\0450_HM_HfMoTa2.txt
IDEN: HardwareIndicator=65519
SCAN: 5.0°/120.0°/0.02°/1(s), I(p)=27052/1294, Cu(45kV,40mA), Tuesday, March 31, 2026, 11:10 AM

Whole Pattern Fitting Controls:

  Pattern Fitted-Range = 12.0° - 120.0°
  Wavelength to Compute d-Spacings = 1.54059Å (Cu)
  Diffraction Geometry for Lp-Correction: Diffractometer Lp

  [x] Kα2 Peaks Present              [ ] Allow Negative Isotropic B's
  [ ] Variable-Slit Pattern          [x] Apply Anomalous Scattering
  [x] Use Isotropic B Values Only    [ ] Beam Spill-Off below 0.0°

Global Refinement Parameters:

  Background Fitting Model: Fixed-Curve (22)

  Profile Shape Function for All Phases - PSF: pseudo-Voigt
  Peak Broadening Model for All Phases: Individual FWHM Curve
  Instrument Profile Calibration Curve: NRF_MPD_2025ICP

  [x] ZO =-0.10304 (0.01362) <2> Zero Offset
  [ ] SD = 0.0     (0.0    ) <2> Displacement
  [ ] DS = 0.0     (0.0    ) <2> Distance Slack (Image-Plate)
  [ ] α2 = 0.5     (0.0    ) <4> Kα2/Kα1 Ratio
  [ ] MC = 1.0     (0.0    ) <4> Monochromator Correction for Lp Factor

  [x] s0 = 0.03441 (0.07564) <3> Skew = s0 + s1 x 2θ + s2 x 2θ²
  [x] s1 = 0.83085 (0.13898) <3>
  [x] s2 =-0.27732 (0.05978) <4>

  [x] p0 = 1.3709  (0.13164) <3> Lorentzian Component = p0 + p1 x 2θ + p2 x 2θ²
  [x] p1 =-2.2529  (0.27425) <3>
  [x] p2 = 1.2101  (0.12857) <4>

Phase #1 [Bragg-R = 7.57%]: Tantalum

  Chemical Formula = Ta

  Reference: Predmore R., Arsenault R.J., Scr. Metall., v4 p213 (1970)

  Note: LPF Collection Code: 457969. Sample Preparation: Compound
  Preparation: crystals grown from the melt. Article Title: SHORT RANGE
  ORDER OF Ta-MO B.C.C. ALLOYS. Minor Warning: No e.s.d reported/abstracted
  on the cell dimension. No R factor reported/abstracted. LPF Editor
  Comment: editor deduced probable site occupation from nominal composition.
  Wyckoff Sequence: a. Unit Cell Data Source: Powder Diffraction.

  Cubic: Im-3m (229), Z=2, cI2 [PDF#04-003-6604] [CSD#457969]

  [x] a  = 3.29236 (0.00089) <2> [ ] α  = 90.0    (0.0    ) <2>
  [ ] b  = 3.29236 (0.00089) <2> [ ] β  = 90.0    (0.0    ) <2>
  [ ] c  = 3.29236 (0.00089) <2> [ ] γ  = 90.0    (0.0    ) <2>

  Unit Cell Volume = 35.688 (17)(Å³), Density = 16.8376(g/cm³), Absorption(μ) = 2795.0(1/cm)

  [x] SF = 293.105 (2.34654) <1> Intensity Scale Factor
  [x] TF =-1.0     (0.04268) <4> Overall Temperature Factor
  [ ] TS = 0.0     (0.0    ) <4> Thin Specimen Absorption Correction
  [ ] PO = 1.0     (0.0    ) <3> Preferred Orientation Correction

  [x] f0 = 0.64192 (0.1179 ) <2> FWHM = f0 + f1 x 2θ + f2 x 2θ²
  [x] f1 = 0.0937  (0.25982) <3>
  [x] f2 = 0.22144 (0.13181) <3>

  Asymmetry Atoms in Unit Cell = 1, General Site Multiplicity = 96

  [ ] x1 = 0.0     (0.0    ) <0> {Wyckoff = 2a    } Ta <Ta>
  [ ] y1 = 0.0     (0.0    ) <0> {                } Ta <Ta>
  [ ] z1 = 0.0     (0.0    ) <0> {                } Ta <Ta>
  [ ] B1 = 0.5     (0.0    ) <4> {                } Ta <Ta>
  [ ] n1 = 1.0     (0.0    ) <4> {                } Ta <Ta>

X-Ray Penetration Depth (EPD): EPD=0.006 (mm), μ=2795.0 (1/cm)...{I/I(o)=1.0%, θ=45.0°}

Refinement Halted (R/E=3.93), Round=4, Iter=6, P=13, N=5401, R=7.57% (E=1.93%, EPS=0.5, χ²=0.00681)

File: data/raw/0451_HM_MoTaZr2/0451_HM_MoTaZr2.wpf.txt
USER: User
JADE: WPF-Rietveld Refinement Report
DATE: Tuesday, March 31, 2026, 11:18 AM
FILE: E:\synthesizability\data\raw\0451_HM_MoTaZr2\0451_HM_MoTaZr2.xy
IDEN: 
SCAN: 30.008°/129.667°/0.01671°/1(s), I(p)=18857/651, Cu(45kV,40mA), Tuesday, March 31, 2026, 11:16 AM

Whole Pattern Fitting Controls:

  Pattern Fitted-Range = 30.0° - 129.7°
  Wavelength to Compute d-Spacings = 1.54059Å (Cu)
  Diffraction Geometry for Lp-Correction: Diffractometer Lp

  [x] Kα2 Peaks Present              [ ] Allow Negative Isotropic B's
  [ ] Variable-Slit Pattern          [x] Apply Anomalous Scattering
  [x] Use Isotropic B Values Only    [ ] Beam Spill-Off below 0.0°

Global Refinement Parameters:

  Background Fitting Model: Polynomial (4)

  [x] c0 = 1893.38 (9.8188 ) <1>  [x] c1 = 1695.38 (18.008 ) <1>
  [x] c2 = 105.378 (42.7416) <1>  [x] c3 = 197.935 (26.9587) <1>
  [x] c4 = 552.593 (47.8459) <1>

  Profile Shape Function for All Phases - PSF: pseudo-Voigt
  Peak Broadening Model for All Phases: Individual FWHM Curve
  Instrument Profile Calibration Curve: NRF_MPD_2025ICP

  [x] ZO = 0.09203 (0.00612) <2> Zero Offset
  [ ] SD = 0.0     (0.0    ) <2> Displacement
  [ ] DS = 0.0     (0.0    ) <2> Distance Slack (Image-Plate)
  [ ] α2 = 0.5     (0.0    ) <4> Kα2/Kα1 Ratio
  [ ] MC = 1.0     (0.0    ) <4> Monochromator Correction for Lp Factor

  [x] s0 = 0.11746 (0.28347) <3> Skew = s0 + s1 x 2θ + s2 x 2θ²
  [x] s1 =-0.14026 (0.4786 ) <3>
  [x] s2 =-0.13609 (0.01078) <4>

  [ ] p0 = 0.53231 (0.0    ) <3> Lorentzian Component = p0 + p1 x 2θ + p2 x 2θ²
  [x] p1 =-0.42804 (0.15681) <3>
  [x] p2 = 0.70649 (0.03465) <4>

Phase #1 [Bragg-R = 13.84%]: Ta12Mo4

  Chemical Formula = Ta12Mo4

  Note: [Mo1Ta3_2080736_stab+41meV.cif] 

  Triclinic: P1 (1), Z=4, aP16 [PDF#98-001-4248] [CSD#14248]

  [x] a  = 5.43302 (0.00342) <2> [x] α  = 78.530  (0.021  ) <2>
  [x] b  = 7.32285 (0.00342) <2> [x] β  = 81.913  (0.029  ) <2>
  [x] c  = 7.33732 (0.00341) <2> [x] γ  = 82.609  (0.027  ) <2>

  Unit Cell Volume = 281.713 (256)(Å³), Density = 15.06(g/cm³), Absorption(μ) = 2490.9(1/cm)

  [x] SF = 154.859 (2.58862) <1> Intensity Scale Factor
  [x] TF =-1.0     (0.06525) <4> Overall Temperature Factor
  [ ] TS = 0.0     (0.0    ) <4> Thin Specimen Absorption Correction
  [ ] PO = 1.0     (0.0    ) <3> Preferred Orientation Correction

  [x] f0 = 0.4097  (0.01059) <2> FWHM = f0 + f1 x 2θ + f2 x 2θ²
  [ ] f1 =-0.0607  (0.07396) <3>
  [ ] f2 = 0.00486 (0.03396) <3>

  Asymmetry Atoms in Unit Cell = 16, General Site Multiplicity = 1

  [ ] x1 = 0.0017  (0.0    ) <4> {Wyckoff = 1     } Mo0 <Mo>
  [ ] y1 = 0.99913 (0.0    ) <4> {                } Mo0 <Mo>
  [ ] z1 = 0.0     (0.0    ) <4> {                } Mo0 <Mo>
  [ ] B1 = 0.5     (0.0    ) <4> {                } Mo0 <Mo>
  [ ] n1 = 1.0     (0.0    ) <4> {                } Mo0 <Mo>

  [ ] x2 = 0.25126 (0.0    ) <4> {Wyckoff = 1     } Mo1 <Mo>
  [ ] y2 = 0.81256 (0.0    ) <4> {                } Mo1 <Mo>
  [ ] z2 = 0.31048 (0.0    ) <4> {                } Mo1 <Mo>
  [ ] B2 = 0.5     (0.0    ) <4> {                } Mo1 <Mo>
  [ ] n2 = 1.0     (0.0    ) <4> {                } Mo1 <Mo>

  [ ] x3 = 0.49236 (0.0    ) <4> {Wyckoff = 1     } Mo2 <Mo>
  [ ] y3 = 0.62539 (0.0    ) <4> {                } Mo2 <Mo>
  [ ] z3 = 0.62434 (0.0    ) <4> {                } Mo2 <Mo>
  [ ] B3 = 0.5     (0.0    ) <4> {                } Mo2 <Mo>
  [ ] n3 = 1.0     (0.0    ) <4> {                } Mo2 <Mo>

  [ ] x4 = 0.00551 (0.0    ) <4> {Wyckoff = 1     } Mo3 <Mo>
  [ ] y4 = 0.74925 (0.0    ) <4> {                } Mo3 <Mo>
  [ ] z4 = 0.75239 (0.0    ) <4> {                } Mo3 <Mo>
  [ ] B4 = 0.5     (0.0    ) <4> {                } Mo3 <Mo>
  [ ] n4 = 1.0     (0.0    ) <4> {                } Mo3 <Mo>

  [ ] x5 = 0.24499 (0.0    ) <4> {Wyckoff = 1     } Ta4 <Ta>
  [ ] y5 = 0.56609 (0.0    ) <4> {                } Ta4 <Ta>
  [ ] z5 = 0.06555 (0.0    ) <4> {                } Ta4 <Ta>
  [ ] B5 = 0.5     (0.0    ) <4> {                } Ta4 <Ta>
  [ ] n5 = 1.0     (0.0    ) <4> {                } Ta4 <Ta>

  [ ] x6 = 0.51035 (0.0    ) <4> {Wyckoff = 1     } Ta5 <Ta>
  [ ] y6 = 0.11999 (0.0    ) <4> {                } Ta5 <Ta>
  [ ] z6 = 0.12691 (0.0    ) <4> {                } Ta5 <Ta>
  [ ] B6 = 0.5     (0.0    ) <4> {                } Ta5 <Ta>
  [ ] n6 = 1.0     (0.0    ) <4> {                } Ta5 <Ta>

  [ ] x7 = 0.73996 (0.0    ) <4> {Wyckoff = 1     } Ta6 <Ta>
  [ ] y7 = 0.69479 (0.0    ) <4> {                } Ta6 <Ta>
  [ ] z7 = 0.18597 (0.0    ) <4> {                } Ta6 <Ta>
  [ ] B7 = 0.5     (0.0    ) <4> {                } Ta6 <Ta>
  [ ] n7 = 1.0     (0.0    ) <4> {                } Ta6 <Ta>

  [ ] x8 = 0.99876 (0.0    ) <4> {Wyckoff = 1     } Ta7 <Ta>
  [ ] y8 = 0.25133 (0.0    ) <4> {                } Ta7 <Ta>
  [ ] z8 = 0.24474 (0.0    ) <4> {                } Ta7 <Ta>
  [ ] B8 = 0.5     (0.0    ) <4> {                } Ta7 <Ta>
  [ ] n8 = 1.0     (0.0    ) <4> {                } Ta7 <Ta>

  [ ] x9 = 0.50011 (0.0    ) <4> {Wyckoff = 1     } Ta8 <Ta>
  [ ] y9 = 0.3753  (0.0    ) <4> {                } Ta8 <Ta>
  [ ] z9 = 0.38083 (0.0    ) <4> {                } Ta8 <Ta>
  [ ] B9 = 0.5     (0.0    ) <4> {                } Ta8 <Ta>
  [ ] n9 = 1.0     (0.0    ) <4> {                } Ta8 <Ta>

  [ ] x10= 0.76072 (0.0    ) <4> {Wyckoff = 1     } Ta9 <Ta>
  [ ] y10= 0.92908 (0.0    ) <4> {                } Ta9 <Ta>
  [ ] z10= 0.44558 (0.0    ) <4> {                } Ta9 <Ta>
  [ ] B10= 0.5     (0.0    ) <4> {                } Ta9 <Ta>
  [ ] n10= 1.0     (0.0    ) <4> {                } Ta9 <Ta>

  [ ] x11= 0.99334 (0.0    ) <4> {Wyckoff = 1     } Ta10 <Ta>
  [ ] y11= 0.50657 (0.0    ) <4> {                } Ta10 <Ta>
  [ ] z11= 0.50083 (0.0    ) <4> {                } Ta10 <Ta>
  [ ] B11= 0.5     (0.0    ) <4> {                } Ta10 <Ta>
  [ ] n11= 1.0     (0.0    ) <4> {                } Ta10 <Ta>

  [ ] x12= 0.24792 (0.0    ) <4> {Wyckoff = 1     } Ta11 <Ta>
  [ ] y12= 0.05676 (0.0    ) <4> {                } Ta11 <Ta>
  [ ] z12= 0.55695 (0.0    ) <4> {                } Ta11 <Ta>
  [ ] B12= 0.5     (0.0    ) <4> {                } Ta11 <Ta>
  [ ] n12= 1.0     (0.0    ) <4> {                } Ta11 <Ta>

  [ ] x13= 0.75473 (0.0    ) <4> {Wyckoff = 1     } Ta12 <Ta>
  [ ] y13= 0.18458 (0.0    ) <4> {                } Ta12 <Ta>
  [ ] z13= 0.69317 (0.0    ) <4> {                } Ta12 <Ta>
  [ ] B13= 0.5     (0.0    ) <4> {                } Ta12 <Ta>
  [ ] n13= 1.0     (0.0    ) <4> {                } Ta12 <Ta>

  [ ] x14= 0.25155 (0.0    ) <4> {Wyckoff = 1     } Ta13 <Ta>
  [ ] y14= 0.30892 (0.0    ) <4> {                } Ta13 <Ta>
  [ ] z14= 0.81342 (0.0    ) <4> {                } Ta13 <Ta>
  [ ] B14= 0.5     (0.0    ) <4> {                } Ta13 <Ta>
  [ ] n14= 1.0     (0.0    ) <4> {                } Ta13 <Ta>

  [ ] x15= 0.49855 (0.0    ) <4> {Wyckoff = 1     } Ta14 <Ta>
  [ ] y15= 0.87292 (0.0    ) <4> {                } Ta14 <Ta>
  [ ] z15= 0.8685  (0.0    ) <4> {                } Ta14 <Ta>
  [ ] B15= 0.5     (0.0    ) <4> {                } Ta14 <Ta>
  [ ] n15= 1.0     (0.0    ) <4> {                } Ta14 <Ta>

  [ ] x16= 0.74817 (0.0    ) <4> {Wyckoff = 1     } Ta15 <Ta>
  [ ] y16= 0.44733 (0.0    ) <4> {                } Ta15 <Ta>
  [ ] z16= 0.93046 (0.0    ) <4> {                } Ta15 <Ta>
  [ ] B16= 0.5     (0.0    ) <4> {                } Ta15 <Ta>
  [ ] n16= 1.0     (0.0    ) <4> {                } Ta15 <Ta>

Phase #2 [Bragg-R = 14.86%]: Zr6Ta2

  Chemical Formula = Zr6Ta2

  Note: [Ta1Zr3_2082339_stab+120meV.cif] 

  Triclinic: P1 (1), Z=2, aP8 [PDF#98-001-4940] [CSD#14940]

  [x] a  = 3.42224 (0.00305) <2> [x] α  = 90.000  (10590.790) <2>
  [x] b  = 4.99986 (0.00290) <2> [x] β  = 90.000  (27015.740) <2>
  [x] c  = 10.06181(0.00299) <2> [x] γ  = 90.000  (57441.310) <2>

  Unit Cell Volume = 172.165 (190)(Å³), Density = 8.7688(g/cm³), Absorption(μ) = 1334.2(1/cm)

  [x] SF = 140.521 (3.98273) <1> Intensity Scale Factor
  [x] TF =-1.0     (0.25971) <4> Overall Temperature Factor
  [ ] TS = 0.0     (0.0    ) <4> Thin Specimen Absorption Correction
  [ ] PO = 1.0     (0.0    ) <3> Preferred Orientation Correction

  [x] f0 =-1.36303 (0.39242) <2> FWHM = f0 + f1 x 2θ + f2 x 2θ²
  [x] f1 = 3.5503  (0.92247) <3>
  [x] f2 =-0.88355 (0.50075) <3>

  Asymmetry Atoms in Unit Cell = 8, General Site Multiplicity = 1

  [ ] x1 = 0.25    (0.0    ) <4> {Wyckoff = 1     } Ta0 <Ta>
  [ ] y1 = 0.5     (0.0    ) <4> {                } Ta0 <Ta>
  [ ] z1 = 0.3925  (0.0    ) <4> {                } Ta0 <Ta>
  [ ] B1 = 0.5     (0.0    ) <4> {                } Ta0 <Ta>
  [ ] n1 = 1.0     (0.0    ) <4> {                } Ta0 <Ta>

  [ ] x2 = 0.75    (0.0    ) <4> {Wyckoff = 1     } Ta1 <Ta>
  [ ] y2 = 0.5     (0.0    ) <4> {                } Ta1 <Ta>
  [ ] z2 = 0.6075  (0.0    ) <4> {                } Ta1 <Ta>
  [ ] B2 = 0.5     (0.0    ) <4> {                } Ta1 <Ta>
  [ ] n2 = 1.0     (0.0    ) <4> {                } Ta1 <Ta>

  [ ] x3 = 0.25    (0.0    ) <4> {Wyckoff = 1     } Zr2 <Zr>
  [ ] y3 = 0.0     (0.0    ) <4> {                } Zr2 <Zr>
  [ ] z3 = 0.1263  (0.0    ) <4> {                } Zr2 <Zr>
  [ ] B3 = 0.5     (0.0    ) <4> {                } Zr2 <Zr>
  [ ] n3 = 1.0     (0.0    ) <4> {                } Zr2 <Zr>

  [ ] x4 = 0.75    (0.0    ) <4> {Wyckoff = 1     } Zr3 <Zr>
  [ ] y4 = 0.5     (0.0    ) <4> {                } Zr3 <Zr>
  [ ] z4 = 0.13896 (0.0    ) <4> {                } Zr3 <Zr>
  [ ] B4 = 0.5     (0.0    ) <4> {                } Zr3 <Zr>
  [ ] n4 = 1.0     (0.0    ) <4> {                } Zr3 <Zr>

  [ ] x5 = 0.75    (0.0    ) <4> {Wyckoff = 1     } Zr4 <Zr>
  [ ] y5 = 0.0     (0.0    ) <4> {                } Zr4 <Zr>
  [ ] z5 = 0.37852 (0.0    ) <4> {                } Zr4 <Zr>
  [ ] B5 = 0.5     (0.0    ) <4> {                } Zr4 <Zr>
  [ ] n5 = 1.0     (0.0    ) <4> {                } Zr4 <Zr>

  [ ] x6 = 0.25    (0.0    ) <4> {Wyckoff = 1     } Zr5 <Zr>
  [ ] y6 = 0.0     (0.0    ) <4> {                } Zr5 <Zr>
  [ ] z6 = 0.62148 (0.0    ) <4> {                } Zr5 <Zr>
  [ ] B6 = 0.5     (0.0    ) <4> {                } Zr5 <Zr>
  [ ] n6 = 1.0     (0.0    ) <4> {                } Zr5 <Zr>

  [ ] x7 = 0.25    (0.0    ) <4> {Wyckoff = 1     } Zr6 <Zr>
  [ ] y7 = 0.5     (0.0    ) <4> {                } Zr6 <Zr>
  [ ] z7 = 0.86104 (0.0    ) <4> {                } Zr6 <Zr>
  [ ] B7 = 0.5     (0.0    ) <4> {                } Zr6 <Zr>
  [ ] n7 = 1.0     (0.0    ) <4> {                } Zr6 <Zr>

  [ ] x8 = 0.75    (0.0    ) <4> {Wyckoff = 1     } Zr7 <Zr>
  [ ] y8 = 0.0     (0.0    ) <4> {                } Zr7 <Zr>
  [ ] z8 = 0.8737  (0.0    ) <4> {                } Zr7 <Zr>
  [ ] B8 = 0.5     (0.0    ) <4> {                } Zr7 <Zr>
  [ ] n8 = 1.0     (0.0    ) <4> {                } Zr7 <Zr>

Quantitative Analysis:

  Phase ID                             Wt% (σ)      Vol% (σ)       DD% (σ)     RIR   Density      PDF-#
  Ta12Mo4                             52.4 (1.2)    39.1 (1.2)    58.7 (0.2)   9.50  15.0600   98-001-4248
  Zr6Ta2                              47.6 (1.6)    60.9 (2.4)    41.3 (0.4)  14.39   8.7688   98-001-4940

  XRF(Wt%): Ta=63.5%, Mo=7.9%, Zr=28.6%, XRF(DD%): Ta=66.3%, Mo=8.8%, Zr=24.8%
  Density of Specimen = 11.2278(g/cm³), Absorption(μ) of Specimen = 1786.3(1/cm), EPD(1.0%,θ=45.0°) = 0.009(mm)

Refinement Halted (R/E=6.34), Round=4, Iter=6, P=28, N=5965, R=12.54% (E=1.98%, EPS=0.5, χ²=0.015613)

File: data/raw/0452_HM_Hf2MoTi/0452_HM_Hf2MoTi.wpf.txt
USER: User
JADE: WPF-Rietveld Refinement Report
DATE: Tuesday, March 31, 2026, 11:21 AM
FILE: E:\synthesizability\data\raw\0452_HM_Hf2MoTi\0452_HM_Hf2MoTi.txt
IDEN: HardwareIndicator=65519
SCAN: 5.0°/120.0°/0.02°/1(s), I(p)=22272/1361, Cu(45kV,40mA), Tuesday, March 31, 2026, 11:20 AM

Whole Pattern Fitting Controls:

  Pattern Fitted-Range = 5.0° - 120.0°
  Wavelength to Compute d-Spacings = 1.54059Å (Cu)
  Diffraction Geometry for Lp-Correction: Diffractometer Lp

  [x] Kα2 Peaks Present              [ ] Allow Negative Isotropic B's
  [ ] Variable-Slit Pattern          [x] Apply Anomalous Scattering
  [x] Use Isotropic B Values Only    [ ] Beam Spill-Off below 0.0°

Global Refinement Parameters:

  Background Fitting Model: Fixed-Curve (22)

  Profile Shape Function for All Phases - PSF: pseudo-Voigt
  Peak Broadening Model for All Phases: Individual FWHM Curve
  Instrument Profile Calibration Curve: NRF_MPD_2025ICP

  [x] ZO =-0.0356  (0.00695) <2> Zero Offset
  [ ] SD = 0.0     (0.0    ) <2> Displacement
  [ ] DS = 0.0     (0.0    ) <2> Distance Slack (Image-Plate)
  [ ] α2 = 0.5     (0.0    ) <4> Kα2/Kα1 Ratio
  [ ] MC = 1.0     (0.0    ) <4> Monochromator Correction for Lp Factor

  [x] s0 = 0.05926 (0.07133) <3> Skew = s0 + s1 x 2θ + s2 x 2θ²
  [x] s1 =-0.22804 (0.12713) <3>
  [x] s2 = 0.09061 (0.04564) <4>

  [x] p0 = 1.06797 (0.08505) <3> Lorentzian Component = p0 + p1 x 2θ + p2 x 2θ²
  [x] p1 =-1.31368 (0.16415) <3>
  [x] p2 = 0.84125 (0.06675) <4>

Phase #1 [Bragg-R = 4.51%]: Hafnium Molybdenum

  Chemical Formula = Hf0.6Mo0.4

  Reference: Taylor A., Doyle N.J., Kagle B.J., J. Less-Common Met., v3 p265
  (1961)

  Note: ANX: N. LPF Collection Code: 250043. Polymorphism: High temperature
  phase. Sample Preparation: Compound Preparation: arc-melted. CRUCIBLE:
  copper hearth. ATMOSPHERE: argon. Sample annealed at 2148 K under vacuum,
  quenched. Calculated Pattern Original Remarks: metal, superconductor.
  Article Title: THE CONSTITUTION DIAGRAM OF THE MOLYBDENUM-HAFNIUM BINARY
  SYSTEM. Minor Warning: No e.s.d reported/abstracted on the cell dimension.
  No R factor reported/abstracted. Wyckoff Sequence: a. Unit Cell Data
  Source: Powder Diffraction.

  Cubic: Im-3m (229), Z=2, cI2 [PDF#04-001-0030] [CSD#250043]

  [x] a  = 3.37189 (0.00049) <2> [ ] α  = 90.0    (0.0    ) <2>
  [ ] b  = 3.37189 (0.00049) <2> [ ] β  = 90.0    (0.0    ) <2>
  [ ] c  = 3.37189 (0.00049) <2> [ ] γ  = 90.0    (0.0    ) <2>

  Unit Cell Volume = 38.337 (10)(Å³), Density = 12.6009(g/cm³), Absorption(μ) = 2013.5(1/cm)

  [x] SF = 229.191 (1.31379) <1> Intensity Scale Factor
  [x] TF =-0.0548  (0.02993) <4> Overall Temperature Factor
  [ ] TS = 0.0     (0.0    ) <4> Thin Specimen Absorption Correction
  [ ] PO = 1.0     (0.0    ) <3> Preferred Orientation Correction

  [x] f0 = 0.8002  (0.05759) <2> FWHM = f0 + f1 x 2θ + f2 x 2θ²
  [x] f1 =-0.75688 (0.12416) <3>
  [x] f2 = 0.61207 (0.06036) <3>

  Asymmetry Atoms in Unit Cell = 2, General Site Multiplicity = 96

  [ ] x1 = 0.0     (0.0    ) <0> {Wyckoff = 2a    } Mo <Mo>
  [ ] y1 = 0.0     (0.0    ) <0> {                } Mo <Mo>
  [ ] z1 = 0.0     (0.0    ) <0> {                } Mo <Mo>
  [ ] B1 = 0.5     (0.0    ) <4> {                } Mo <Mo>
  [ ] n1 = 0.4     (0.0    ) <4> {                } Mo <Mo>

  [ ] x2 = 0.0     (0.0    ) <0> {Wyckoff = 2a    } Hf <Hf>
  [ ] y2 = 0.0     (0.0    ) <0> {                } Hf <Hf>
  [ ] z2 = 0.0     (0.0    ) <0> {                } Hf <Hf>
  [ ] B2 = 0.5     (0.0    ) <4> {                } Hf <Hf>
  [ ] n2 = 0.6     (0.0    ) <4> {                } Hf <Hf>

X-Ray Penetration Depth (EPD): EPD=0.008 (mm), μ=2013.5 (1/cm)...{I/I(o)=1.0%, θ=45.0°}

Refinement Halted (R/E=2.41), Round=4, Iter=7, P=13, N=5751, R=4.51% (E=1.87%, EPS=0.5, χ²=0.00205)

File: data/raw/0453_HM_HfMoTi/0453_HM_HfMoTi.wpf.txt
USER: User
JADE: WPF-Rietveld Refinement Report
DATE: Tuesday, March 31, 2026, 11:23 AM
FILE: E:\synthesizability\data\raw\0453_HM_HfMoTi\0453_HM_HfMoTi.txt
IDEN: HardwareIndicator=65519
SCAN: 5.0°/120.0°/0.02°/1(s), I(p)=31871/1044, Cu(45kV,40mA), Tuesday, January 13, 2026, 12:53 PM

Whole Pattern Fitting Controls:

  Pattern Fitted-Range = 12.0° - 120.0°
  Wavelength to Compute d-Spacings = 1.54059Å (Cu)
  Diffraction Geometry for Lp-Correction: Diffractometer Lp

  [x] Kα2 Peaks Present              [ ] Allow Negative Isotropic B's
  [ ] Variable-Slit Pattern          [x] Apply Anomalous Scattering
  [x] Use Isotropic B Values Only    [ ] Beam Spill-Off below 0.0°

Global Refinement Parameters:

  Background Fitting Model: Fixed-Curve (23)

  Profile Shape Function for All Phases - PSF: pseudo-Voigt
  Peak Broadening Model for All Phases: Individual FWHM Curve
  Instrument Profile Calibration Curve: NRF_MPD_2025ICP

  [x] ZO =-0.02557 (0.00794) <2> Zero Offset
  [ ] SD = 0.0     (0.0    ) <2> Displacement
  [ ] DS = 0.0     (0.0    ) <2> Distance Slack (Image-Plate)
  [ ] α2 = 0.5     (0.0    ) <4> Kα2/Kα1 Ratio
  [ ] MC = 1.0     (0.0    ) <4> Monochromator Correction for Lp Factor

  [x] s0 =-0.02274 (0.07609) <3> Skew = s0 + s1 x 2θ + s2 x 2θ²
  [x] s1 = 0.07343 (0.14952) <3>
  [x] s2 =-0.05246 (0.06648) <4>

  [x] p0 = 0.34689 (0.09434) <3> Lorentzian Component = p0 + p1 x 2θ + p2 x 2θ²
  [x] p1 =-0.15514 (0.19922) <3>
  [x] p2 = 0.30986 (0.09417) <4>

Phase #1 [Bragg-R = 5.87%]: Titanium

  Chemical Formula = Ti

  Reference: Summers Smith D., J. Inst. Met., v81 p73 (1952)

  Note: ANX: N. LPF Collection Code: 458738.  Sample Preparation: STARTING
  MATERIALS:Ti. Compound Preparation: arc-melted. CRUCIBLE: copper hearth.
  ATMOSPHERE: argon. Sample annealed at 1273 K for 24 h and at 1173 K,
  water-quenched. Article Title: THE CONSTITUTION OF TANTALUM-TITANIUM
  ALLOYS. Temperature of Data Collection: 293 K. Minor Warning: No e.s.d
  reported/abstracted on the cell dimension. No R factor
  reported/abstracted. Wyckoff Sequence: a. Unit Cell Data Source: Powder
  Diffraction.

  Cubic: Im-3m (229), Z=2, cI2 [PDF#04-003-7297] [CSD#458738]

  [x] a  = 3.30693 (0.00054) <2> [ ] α  = 90.0    (0.0    ) <2>
  [ ] b  = 3.30693 (0.00054) <2> [ ] β  = 90.0    (0.0    ) <2>
  [ ] c  = 3.30693 (0.00054) <2> [ ] γ  = 90.0    (0.0    ) <2>

  Unit Cell Volume = 36.164 (10)(Å³), Density = 4.3985(g/cm³), Absorption(μ) = 914.9(1/cm)

  [x] SF = 951.244 (4.88215) <1> Intensity Scale Factor
  [x] TF =-1.0     (0.02976) <4> Overall Temperature Factor
  [ ] TS = 0.0     (0.0    ) <4> Thin Specimen Absorption Correction
  [ ] PO = 1.0     (0.0    ) <3> Preferred Orientation Correction

  [x] f0 = 0.53801 (0.07685) <2> FWHM = f0 + f1 x 2θ + f2 x 2θ²
  [x] f1 = 0.1186  (0.17036) <3>
  [x] f2 = 0.25044 (0.0858 ) <3>

  Asymmetry Atoms in Unit Cell = 1, General Site Multiplicity = 96

  [ ] x1 = 0.0     (0.0    ) <0> {Wyckoff = 2a    } Ti <Ti>
  [ ] y1 = 0.0     (0.0    ) <0> {                } Ti <Ti>
  [ ] z1 = 0.0     (0.0    ) <0> {                } Ti <Ti>
  [ ] B1 = 0.5     (0.0    ) <4> {                } Ti <Ti>
  [ ] n1 = 1.0     (0.0    ) <4> {                } Ti <Ti>

X-Ray Penetration Depth (EPD): EPD=0.018 (mm), μ=914.9 (1/cm)...{I/I(o)=1.0%, θ=45.0°}

Refinement Halted (R/E=2.73), Round=4, Iter=11, P=13, N=5401, R=5.87% (E=2.15%, EPS=0.5, χ²=0.004271)

File: data/raw/0454_HM_Nb2TaZr/0454_HM_Nb2TaZr.wpf.txt
USER: User
JADE: WPF-Rietveld Refinement Report
DATE: Tuesday, March 31, 2026, 11:26 AM
FILE: E:\synthesizability\data\raw\0454_HM_Nb2TaZr\0454_HM_Nb2TaZr.txt
IDEN: HardwareIndicator=65519
SCAN: 5.0°/120.0°/0.02°/1(s), I(p)=6689.0/310.0, Cu(45kV,40mA), Tuesday, March 31, 2026, 9:42 AM

Whole Pattern Fitting Controls:

  Pattern Fitted-Range = 5.0° - 120.0°
  Wavelength to Compute d-Spacings = 1.54059Å (Cu)
  Diffraction Geometry for Lp-Correction: Diffractometer Lp

  [x] Kα2 Peaks Present              [ ] Allow Negative Isotropic B's
  [ ] Variable-Slit Pattern          [x] Apply Anomalous Scattering
  [x] Use Isotropic B Values Only    [ ] Beam Spill-Off below 0.0°

Global Refinement Parameters:

  Background Fitting Model: Fixed-Curve (26)

  Profile Shape Function for All Phases - PSF: pseudo-Voigt
  Peak Broadening Model for All Phases: Individual FWHM Curve
  Instrument Profile Calibration Curve: NRF_MPD_2025ICP

  [x] ZO =-0.16173 (0.01259) <2> Zero Offset
  [ ] SD = 0.0     (0.0    ) <2> Displacement
  [ ] DS = 0.0     (0.0    ) <2> Distance Slack (Image-Plate)
  [ ] α2 = 0.5     (0.0    ) <4> Kα2/Kα1 Ratio
  [ ] MC = 1.0     (0.0    ) <4> Monochromator Correction for Lp Factor

  [x] s0 =-0.06118 (0.07947) <3> Skew = s0 + s1 x 2θ + s2 x 2θ²
  [x] s1 = 0.43315 (0.13502) <3>
  [x] s2 =-0.08969 (0.05219) <4>

  [x] p0 = 1.15195 (0.09852) <3> Lorentzian Component = p0 + p1 x 2θ + p2 x 2θ²
  [x] p1 =-1.15267 (0.18456) <3>
  [x] p2 = 0.54176 (0.07456) <4>

Phase #1 [Bragg-R = 5.61%]: Niobium Zirconium

  Chemical Formula = Zr0.2Nb0.8

  Reference: Svechnikov V.N., Spektor A.T., Russ. Metall. (Engl. Transl.),
  v4 p118-121 (1968)

  Note: LPF Collection Code: 1011081. Sample Preparation: Sample annealed at
  1623 K for 350 h. Article Title: Phase diagram of the Zr-Mo-Nb system in
  the solid state (up to 1800 °C). Minor Warning: No e.s.d
  reported/abstracted on the cell dimension. No R factors
  reported/abstracted. Minor warning from the LPF Editor exist. LPF Editor
  Comment: editor deduced probable site occupation from nominal composition.
  Wyckoff Sequence: a. Unit Cell Data Source: Powder Diffraction.

  Cubic: Im-3m (229), Z=2, cI2 [PDF#04-018-8009] [CSD#1011081]

  [x] a  = 3.34178 (0.00084) <2> [ ] α  = 90.0    (0.0    ) <2>
  [ ] b  = 3.34178 (0.00084) <2> [ ] β  = 90.0    (0.0    ) <2>
  [ ] c  = 3.34178 (0.00084) <2> [ ] γ  = 90.0    (0.0    ) <2>

  Unit Cell Volume = 37.319 (16)(Å³), Density = 8.2372(g/cm³), Absorption(μ) = 1244.1(1/cm)

  [x] SF = 74.6926 (0.62603) <1> Intensity Scale Factor
  [x] TF =-1.0     (0.04421) <4> Overall Temperature Factor
  [ ] TS = 0.0     (0.0    ) <4> Thin Specimen Absorption Correction
  [ ] PO = 1.0     (0.0    ) <3> Preferred Orientation Correction

  [x] f0 = 0.50203 (0.08737) <2> FWHM = f0 + f1 x 2θ + f2 x 2θ²
  [x] f1 = 0.28076 (0.18602) <3>
  [x] f2 = 0.19391 (0.08998) <3>

  Asymmetry Atoms in Unit Cell = 2, General Site Multiplicity = 96

  [ ] x1 = 0.0     (0.0    ) <0> {Wyckoff = 2a    } Nb <Nb>
  [ ] y1 = 0.0     (0.0    ) <0> {                } Nb <Nb>
  [ ] z1 = 0.0     (0.0    ) <0> {                } Nb <Nb>
  [ ] B1 = 0.5     (0.0    ) <4> {                } Nb <Nb>
  [ ] n1 = 0.8     (0.0    ) <4> {                } Nb <Nb>

  [ ] x2 = 0.0     (0.0    ) <0> {Wyckoff = 2a    } Zr <Zr>
  [ ] y2 = 0.0     (0.0    ) <0> {                } Zr <Zr>
  [ ] z2 = 0.0     (0.0    ) <0> {                } Zr <Zr>
  [ ] B2 = 0.5     (0.0    ) <4> {                } Zr <Zr>
  [ ] n2 = 0.2     (0.0    ) <4> {                } Zr <Zr>

X-Ray Penetration Depth (EPD): EPD=0.013 (mm), μ=1244.1 (1/cm)...{I/I(o)=1.0%, θ=45.0°}

Refinement Halted (R/E=1.85), Round=4, Iter=11, P=13, N=5751, R=5.61% (E=3.03%, EPS=0.5, χ²=0.003182)

File: data/raw/0455_HM_NbTa2Zr/0455_HM_NbTa2Zr.wpf.txt
USER: User
JADE: WPF-Rietveld Refinement Report
DATE: Tuesday, March 31, 2026, 11:28 AM
FILE: E:\synthesizability\data\raw\0455_HM_NbTa2Zr\0455_HM_NbTa2Zr.xy
IDEN: (Scan or Sample ID - Optional)
SCAN: 19.914°/129.983°/0.01671°/1(s), I(p)=16882/567, Cu(45kV,40mA), Tuesday, March 31, 2026, 11:27 AM

Whole Pattern Fitting Controls:

  Pattern Fitted-Range = 32.0° - 130.0°
  Wavelength to Compute d-Spacings = 1.54059Å (Cu)
  Diffraction Geometry for Lp-Correction: Diffractometer Lp

  [x] Kα2 Peaks Present              [ ] Allow Negative Isotropic B's
  [ ] Variable-Slit Pattern          [x] Apply Anomalous Scattering
  [x] Use Isotropic B Values Only    [ ] Beam Spill-Off below 0.0°

Global Refinement Parameters:

  Background Fitting Model: Polynomial (6)

  [x] c0 = 1892.75 (4.93153) <1>  [x] c1 = 2372.6  (15.4449) <1>
  [x] c2 =-2919.46 (58.6581) <1>  [x] c3 =-1285.34 (92.1717) <1>
  [x] c4 = 12211.2 (210.056) <1>  [x] c5 = 2050.23 (118.93 ) <1>
  [x] c6 =-9831.39 (202.556) <1>

  Profile Shape Function for All Phases - PSF: pseudo-Voigt
  Peak Broadening Model for All Phases: Individual FWHM Curve
  Instrument Profile Calibration Curve: NRF_MPD_2025ICP

  [x] ZO =-0.08554 (0.00852) <2> Zero Offset
  [ ] SD = 0.0     (0.0    ) <2> Displacement
  [ ] DS = 0.0     (0.0    ) <2> Distance Slack (Image-Plate)
  [ ] α2 = 0.5     (0.0    ) <4> Kα2/Kα1 Ratio
  [ ] MC = 1.0     (0.0    ) <4> Monochromator Correction for Lp Factor

  [x] s0 = 0.24721 (0.04822) <3> Skew = s0 + s1 x 2θ + s2 x 2θ²
  [x] s1 = 0.27658 (0.08045) <3>
  [x] s2 =-0.01454 (0.02541) <4>

  [x] p0 = 1.4482  (0.07834) <3> Lorentzian Component = p0 + p1 x 2θ + p2 x 2θ²
  [x] p1 =-1.24532 (0.1449 ) <3>
  [x] p2 =-0.08507 (0.05641) <4>

Phase #1 [Bragg-R = 5.91%]: Niobium

  Chemical Formula = Nb

  Reference: Wilhelm H.A., Carlson O.N., Dickinson J.M., Trans. Am. Inst.
  Min. Metall. Pet. Eng., v200 p915 (1954)

  Note: ANX: N. LPF Collection Code: 456800.  Sample Preparation: STARTING
  MATERIALS:Nb. Compound Preparation: arc-melted, three-four times remelted.
  CRUCIBLE: copper hearth. ATMOSPHERE: argon. Sample annealed at 1873 K for
  4 h. Article Title: Columbium-Vanadium Alloy System. Minor Warning: No
  e.s.d reported/abstracted on the cell dimension. No R factor
  reported/abstracted. LPF Editor Comment: editor deduced probable site
  occupation from nominal composition. Wyckoff Sequence: a. Unit Cell Data
  Source: Powder Diffraction.

  Cubic: Im-3m (229), Z=2, cI2 [PDF#04-003-5524] [CSD#456800]

  [x] a  = 3.34019 (0.00060) <2> [ ] α  = 90.0    (0.0    ) <2>
  [ ] b  = 3.34019 (0.00060) <2> [ ] β  = 90.0    (0.0    ) <2>
  [ ] c  = 3.34019 (0.00060) <2> [ ] γ  = 90.0    (0.0    ) <2>

  Unit Cell Volume = 37.266 (12)(Å³), Density = 8.279(g/cm³), Absorption(μ) = 1266.7(1/cm)

  [x] SF = 269.278 (2.07511) <1> Intensity Scale Factor
  [x] TF =-1.0     (0.06066) <4> Overall Temperature Factor
  [ ] TS = 0.0     (0.0    ) <4> Thin Specimen Absorption Correction
  [ ] PO = 1.0     (0.0    ) <3> Preferred Orientation Correction

  [x] f0 = 0.50451 (0.03638) <2> FWHM = f0 + f1 x 2θ + f2 x 2θ²
  [x] f1 = 0.03987 (0.06706) <3>
  [x] f2 = 0.2855  (0.02681) <3>

  Asymmetry Atoms in Unit Cell = 1, General Site Multiplicity = 96

  [ ] x1 = 0.0     (0.0    ) <0> {Wyckoff = 2a    } Nb <Nb>
  [ ] y1 = 0.0     (0.0    ) <0> {                } Nb <Nb>
  [ ] z1 = 0.0     (0.0    ) <0> {                } Nb <Nb>
  [ ] B1 = 0.5     (0.0    ) <4> {                } Nb <Nb>
  [ ] n1 = 1.0     (0.0    ) <4> {                } Nb <Nb>

X-Ray Penetration Depth (EPD): EPD=0.013 (mm), μ=1266.7 (1/cm)...{I/I(o)=1.0%, θ=45.0°}

Refinement Halted (R/E=3.0), Round=4, Iter=7, P=20, N=5865, R=5.91% (E=1.97%, EPS=0.5, χ²=0.003489)

File: data/raw/0456_HM_Hf2MoNb/0456_HM_Hf2MoNb_circular.wpf.txt
USER: User
JADE: WPF-Rietveld Refinement Report
DATE: Tuesday, March 31, 2026, 11:30 AM
FILE: E:\synthesizability\data\raw\0456_HM_Hf2MoNb\0456_HM_Hf2MoNb_circular.txt
IDEN: HardwareIndicator=65519
SCAN: 5.0°/120.0°/0.02°/1(s), I(p)=38953/1275, Cu(45kV,40mA), Tuesday, March 31, 2026, 11:29 AM

Whole Pattern Fitting Controls:

  Pattern Fitted-Range = 5.0° - 120.0°
  Wavelength to Compute d-Spacings = 1.54059Å (Cu)
  Diffraction Geometry for Lp-Correction: Diffractometer Lp

  [x] Kα2 Peaks Present              [ ] Allow Negative Isotropic B's
  [ ] Variable-Slit Pattern          [x] Apply Anomalous Scattering
  [x] Use Isotropic B Values Only    [ ] Beam Spill-Off below 0.0°

Global Refinement Parameters:

  Background Fitting Model: Fixed-Curve (24)

  Profile Shape Function for All Phases - PSF: pseudo-Voigt
  Peak Broadening Model for All Phases: Individual FWHM Curve
  Instrument Profile Calibration Curve: NRF_MPD_2025ICP

  [x] ZO =-0.04724 (0.00592) <2> Zero Offset
  [ ] SD = 0.0     (0.0    ) <2> Displacement
  [ ] DS = 0.0     (0.0    ) <2> Distance Slack (Image-Plate)
  [ ] α2 = 0.5     (0.0    ) <4> Kα2/Kα1 Ratio
  [ ] MC = 1.0     (0.0    ) <4> Monochromator Correction for Lp Factor

  [x] s0 = 0.2061  (0.0462 ) <3> Skew = s0 + s1 x 2θ + s2 x 2θ²
  [x] s1 =-0.33803 (0.0829 ) <3>
  [x] s2 = 0.10389 (0.03163) <4>

  [x] p0 = 0.48097 (0.05381) <3> Lorentzian Component = p0 + p1 x 2θ + p2 x 2θ²
  [x] p1 =-0.32038 (0.10718) <3>
  [x] p2 = 0.37428 (0.04591) <4>

Phase #1 [Bragg-R = 5.94%]: Hafnium Molybdenum

  Chemical Formula = Hf0.6Mo0.4

  Reference: Taylor A., Doyle N.J., Kagle B.J., J. Less-Common Met., v3 p265
  (1961)

  Note: ANX: N. LPF Collection Code: 250043. Polymorphism: High temperature
  phase. Sample Preparation: Compound Preparation: arc-melted. CRUCIBLE:
  copper hearth. ATMOSPHERE: argon. Sample annealed at 2148 K under vacuum,
  quenched. Calculated Pattern Original Remarks: metal, superconductor.
  Article Title: THE CONSTITUTION DIAGRAM OF THE MOLYBDENUM-HAFNIUM BINARY
  SYSTEM. Minor Warning: No e.s.d reported/abstracted on the cell dimension.
  No R factor reported/abstracted. Wyckoff Sequence: a. Unit Cell Data
  Source: Powder Diffraction.

  Cubic: Im-3m (229), Z=2, cI2 [PDF#04-001-0030] [CSD#250043]

  [x] a  = 3.37243 (0.00042) <2> [ ] α  = 90.0    (0.0    ) <2>
  [ ] b  = 3.37243 (0.00042) <2> [ ] β  = 90.0    (0.0    ) <2>
  [ ] c  = 3.37243 (0.00042) <2> [ ] γ  = 90.0    (0.0    ) <2>

  Unit Cell Volume = 38.356 (8)(Å³), Density = 12.5949(g/cm³), Absorption(μ) = 2012.6(1/cm)

  [x] SF = 541.4   (2.12034) <1> Intensity Scale Factor
  [x] TF = 0.50669 (0.02201) <4> Overall Temperature Factor
  [ ] TS = 0.0     (0.0    ) <4> Thin Specimen Absorption Correction
  [ ] PO = 1.0     (0.0    ) <3> Preferred Orientation Correction

  [x] f0 = 0.48509 (0.04579) <2> FWHM = f0 + f1 x 2θ + f2 x 2θ²
  [x] f1 = 0.1434  (0.10003) <3>
  [x] f2 = 0.2608  (0.04921) <3>

  Asymmetry Atoms in Unit Cell = 2, General Site Multiplicity = 96

  [ ] x1 = 0.0     (0.0    ) <0> {Wyckoff = 2a    } Mo <Mo>
  [ ] y1 = 0.0     (0.0    ) <0> {                } Mo <Mo>
  [ ] z1 = 0.0     (0.0    ) <0> {                } Mo <Mo>
  [ ] B1 = 0.5     (0.0    ) <4> {                } Mo <Mo>
  [ ] n1 = 0.4     (0.0    ) <4> {                } Mo <Mo>

  [ ] x2 = 0.0     (0.0    ) <0> {Wyckoff = 2a    } Hf <Hf>
  [ ] y2 = 0.0     (0.0    ) <0> {                } Hf <Hf>
  [ ] z2 = 0.0     (0.0    ) <0> {                } Hf <Hf>
  [ ] B2 = 0.5     (0.0    ) <4> {                } Hf <Hf>
  [ ] n2 = 0.6     (0.0    ) <4> {                } Hf <Hf>

X-Ray Penetration Depth (EPD): EPD=0.008 (mm), μ=2012.6 (1/cm)...{I/I(o)=1.0%, θ=45.0°}

Refinement Halted (R/E=2.9), Round=4, Iter=6, P=13, N=5751, R=5.94% (E=2.05%, EPS=0.5, χ²=0.003598)
