Repository: jhamlin-ufl/synthesizability

# synthesizability

Data, fits and code for

> G. D. Di Gianluca *et al.*, *Experimental Evaluation of High-Throughput Structure Predictions*,
> [arXiv:2611.09671](https://arxiv.org/abs/2611.09671) (2026).

We arc-melted 34 ternary compounds predicted to be stable or nearly stable and identified the
phases that formed by powder X-ray diffraction and Rietveld refinement.

## Contents

| Path | What it holds |
|---|---|
| `Supplement.pdf` | the Supplementary Information |
| `samples/` | one folder per target, named by its formula in Table 1: synthesis records, X-ray scans and GSAS-II fits |
| `tables/` | the targets, buttons, scans and fits as CSV tables; the candidate lists |

File: data/raw/0457_HM_MoNbZr2/0457_HM_MoNbZr2.wpf.txt
USER: User
JADE: WPF-Rietveld Refinement Report
DATE: Tuesday, March 31, 2026, 11:32 AM
FILE: E:\synthesizability\data\raw\0457_HM_MoNbZr2\0457_HM_MoNbZr2.txt
IDEN: HardwareIndicator=65519
SCAN: 5.0°/120.0°/0.02°/1(s), I(p)=11241/621, Cu(45kV,40mA), Tuesday, March 31, 2026, 9:42 AM

Whole Pattern Fitting Controls:

  Pattern Fitted-Range = 5.0° - 120.0°
  Wavelength to Compute d-Spacings = 1.54059Å (Cu)
  Diffraction Geometry for Lp-Correction: Diffractometer Lp

  [x] Kα2 Peaks Present              [ ] Allow Negative Isotropic B's
  [ ] Variable-Slit Pattern          [x] Apply Anomalous Scattering
  [x] Use Isotropic B Values Only    [ ] Beam Spill-Off below 0.0°

Global Refinement Parameters:

  Background Fitting Model: Fixed-Curve (26)

  Profile Shape Function for All Phases - PSF: pseudo-Voigt
  Peak Broadening Model for All Phases: Individual FWHM Curve
  Instrument Profile Calibration Curve: NRF_MPD_2025ICP

  [x] ZO =-0.15463 (0.01647) <2> Zero Offset
  [ ] SD = 0.0     (0.0    ) <2> Displacement
  [ ] DS = 0.0     (0.0    ) <2> Distance Slack (Image-Plate)
  [ ] α2 = 0.5     (0.0    ) <4> Kα2/Kα1 Ratio
  [ ] MC = 1.0     (0.0    ) <4> Monochromator Correction for Lp Factor

  [x] s0 = 0.26137 (0.09354) <3> Skew = s0 + s1 x 2θ + s2 x 2θ²
  [x] s1 =-0.82736 (0.17354) <3>
  [x] s2 = 0.55079 (0.06084) <4>

  [x] p0 = 2.0697  (0.08614) <3> Lorentzian Component = p0 + p1 x 2θ + p2 x 2θ²
  [x] p1 =-5.10308 (0.1726 ) <3>
  [x] p2 = 3.41933 (0.07445) <4>

Phase #1 [Bragg-R = 8.04%]: Zr2Nb1Mo1

  Chemical Formula = Zr2Nb1Mo1

  Note: [Mo1Nb1Zr2_557342_stab+174meV.cif] 

  Triclinic: P1 (1), Z=1, aP4 [PDF#98-000-1682] [CSD#1682]

  [x] a  = 4.77789 (8.16858) <2> [x] α  = 60.0    (-Fixed-) <2>
  [x] b  = 4.77789 (7.14846) <2> [x] β  = 60.0    (-Fixed-) <2>
  [x] c  = 4.77789 (7.13285) <2> [x] γ  = 60.0    (-Fixed-) <2>

  Unit Cell Volume = 77.125 (662)(Å³), Density = 7.9935(g/cm³), Absorption(μ) = 1202.3(1/cm)

  [x] SF = 343.518 (2.65295) <1> Intensity Scale Factor
  [x] TF = 0.26295 (0.04039) <4> Overall Temperature Factor
  [ ] TS = 0.0     (0.0    ) <4> Thin Specimen Absorption Correction
  [ ] PO = 1.0     (0.0    ) <3> Preferred Orientation Correction

  [x] f0 = 0.99201 (0.10646) <2> FWHM = f0 + f1 x 2θ + f2 x 2θ²
  [x] f1 = 0.70189 (0.23869) <3>
  [x] f2 =-0.13431 (0.12207) <3>

  Asymmetry Atoms in Unit Cell = 4, General Site Multiplicity = 1

  [ ] x1 = 0.25    (0.0    ) <4> {Wyckoff = 1     } Mo0 <Mo>
  [ ] y1 = 0.25    (0.0    ) <4> {                } Mo0 <Mo>
  [ ] z1 = 0.25    (0.0    ) <4> {                } Mo0 <Mo>
  [ ] B1 = 0.5     (0.0    ) <4> {                } Mo0 <Mo>
  [ ] n1 = 1.0     (0.0    ) <4> {                } Mo0 <Mo>

  [ ] x2 = 0.75    (0.0    ) <4> {Wyckoff = 1     } Nb1 <Nb>
  [ ] y2 = 0.75    (0.0    ) <4> {                } Nb1 <Nb>
  [ ] z2 = 0.75    (0.0    ) <4> {                } Nb1 <Nb>
  [ ] B2 = 0.5     (0.0    ) <4> {                } Nb1 <Nb>
  [ ] n2 = 1.0     (0.0    ) <4> {                } Nb1 <Nb>

  [ ] x3 = 0.0     (0.0    ) <4> {Wyckoff = 1     } Zr2 <Zr>
  [ ] y3 = 0.0     (0.0    ) <4> {                } Zr2 <Zr>
  [ ] z3 = 0.0     (0.0    ) <4> {                } Zr2 <Zr>
  [ ] B3 = 0.5     (0.0    ) <4> {                } Zr2 <Zr>
  [ ] n3 = 1.0     (0.0    ) <4> {                } Zr2 <Zr>

  [ ] x4 = 0.5     (0.0    ) <4> {Wyckoff = 1     } Zr3 <Zr>
  [ ] y4 = 0.5     (0.0    ) <4> {                } Zr3 <Zr>
  [ ] z4 = 0.5     (0.0    ) <4> {                } Zr3 <Zr>
  [ ] B4 = 0.5     (0.0    ) <4> {                } Zr3 <Zr>
  [ ] n4 = 1.0     (0.0    ) <4> {                } Zr3 <Zr>

X-Ray Penetration Depth (EPD): EPD=0.014 (mm), μ=1202.3 (1/cm)...{I/I(o)=1.0%, θ=45.0°}

Refinement Halted (R/E=3.28), Round=4, Iter=17, P=15, N=5751, R=8.04% (E=2.45%, EPS=0.5, χ²=0.00641)

File: data/raw/0458_HM_Mo3NbTi2/0458_HM_Mo3NbTi2_circular.wpf.txt
USER: User
JADE: WPF-Rietveld Refinement Report
DATE: Tuesday, March 31, 2026, 11:34 AM
FILE: E:\synthesizability\data\raw\0458_HM_Mo3NbTi2\0458_HM_Mo3NbTi2_circular.txt
IDEN: HardwareIndicator=65519
SCAN: 5.0°/120.0°/0.02°/1(s), I(p)=35928/323, Cu(45kV,40mA), Tuesday, January 13, 2026, 12:53 PM

Whole Pattern Fitting Controls:

  Pattern Fitted-Range = 5.0° - 120.0°
  Wavelength to Compute d-Spacings = 1.54059Å (Cu)
  Diffraction Geometry for Lp-Correction: Diffractometer Lp

  [x] Kα2 Peaks Present              [ ] Allow Negative Isotropic B's
  [ ] Variable-Slit Pattern          [x] Apply Anomalous Scattering
  [x] Use Isotropic B Values Only    [ ] Beam Spill-Off below 0.0°

Global Refinement Parameters:

  Background Fitting Model: Fixed-Curve (26)

  Profile Shape Function for All Phases - PSF: pseudo-Voigt
  Peak Broadening Model for All Phases: Individual FWHM Curve
  Instrument Profile Calibration Curve: NRF_MPD_2025ICP

  [x] ZO =-0.021   (0.01409) <2> Zero Offset
  [ ] SD = 0.0     (0.0    ) <2> Displacement
  [ ] DS = 0.0     (0.0    ) <2> Distance Slack (Image-Plate)
  [ ] α2 = 0.5     (0.0    ) <4> Kα2/Kα1 Ratio
  [ ] MC = 1.0     (0.0    ) <4> Monochromator Correction for Lp Factor

  [x] s0 =-0.06201 (0.16809) <3> Skew = s0 + s1 x 2θ + s2 x 2θ²
  [x] s1 = 0.35145 (0.30201) <3>
  [x] s2 =-0.26174 (0.1173 ) <4>

  [x] p0 = 0.69356 (0.19747) <3> Lorentzian Component = p0 + p1 x 2θ + p2 x 2θ²
  [x] p1 =-0.52289 (0.38688) <3>
  [x] p2 = 0.33176 (0.1678 ) <4>

Phase #1 [Bragg-R = 23.32%]: Molybdenum Titanium

  Chemical Formula = Ti0.6Mo0.4

  Reference: Eremenko V.N., Velikanova T.Y., Soviet Powder Metall. and Met.
  Ceramics, v8 p931 (1969)

  Note: LPF Collection Code: 1009679. Melting Point: 2273 K. Calculated
  Pattern Original Remarks: LPF Editor Comment: editor deduced probable site
  occupation from nominal composition. LPF Editor Comment: editor took space
  group setting from the literature. Article Title: Phase equilibria in the
  Mo-TiC-Ti region of the ternary system Mo-Ti-C. Character of
  solidification of alloys and projection of the solidus surface. Part I.
  Minor Warning: Minor warning from the LPF Editor exist. No R factors
  reported/abstracted. No e.s.d reported/abstracted on the cell dimension.
  Wyckoff Sequence: a. Unit Cell Data Source: Powder Diffraction.

  Cubic: Im-3m (229), Z=2, cI2 [PDF#04-020-8692] [CSD#1009679]

  [x] a  = 3.19168 (0.00089) <2> [ ] α  = 90.0    (0.0    ) <2>
  [ ] b  = 3.19168 (0.00089) <2> [ ] β  = 90.0    (0.0    ) <2>
  [ ] c  = 3.19168 (0.00089) <2> [ ] γ  = 90.0    (0.0    ) <2>

  Unit Cell Volume = 32.513 (16)(Å³), Density = 6.8551(g/cm³), Absorption(μ) = 1245.6(1/cm)

  [x] SF = 594.014 (7.75066) <1> Intensity Scale Factor
  [x] TF =-1.0     (0.05789) <4> Overall Temperature Factor
  [ ] TS = 0.0     (0.0    ) <4> Thin Specimen Absorption Correction
  [ ] PO = 1.0     (0.0    ) <3> Preferred Orientation Correction

  [x] f0 = 0.67481 (0.13871) <2> FWHM = f0 + f1 x 2θ + f2 x 2θ²
  [x] f1 =-0.69846 (0.28774) <3>
  [x] f2 = 0.63336 (0.13446) <3>

  Asymmetry Atoms in Unit Cell = 2, General Site Multiplicity = 96

  [ ] x1 = 0.0     (0.0    ) <0> {Wyckoff = 2a    } Ti <Ti>
  [ ] y1 = 0.0     (0.0    ) <0> {                } Ti <Ti>
  [ ] z1 = 0.0     (0.0    ) <0> {                } Ti <Ti>
  [ ] B1 = 0.5     (0.0    ) <4> {                } Ti <Ti>
  [ ] n1 = 0.6     (0.0    ) <4> {                } Ti <Ti>

  [ ] x2 = 0.0     (0.0    ) <0> {Wyckoff = 2a    } Mo <Mo>
  [ ] y2 = 0.0     (0.0    ) <0> {                } Mo <Mo>
  [ ] z2 = 0.0     (0.0    ) <0> {                } Mo <Mo>
  [ ] B2 = 0.5     (0.0    ) <4> {                } Mo <Mo>
  [ ] n2 = 0.4     (0.0    ) <4> {                } Mo <Mo>

X-Ray Penetration Depth (EPD): EPD=0.013 (mm), μ=1245.6 (1/cm)...{I/I(o)=1.0%, θ=45.0°}

Refinement Halted (R/E=8.28), Round=4, Iter=6, P=13, N=5751, R=23.32% (E=2.82%, EPS=0.5, χ²=0.054515)

File: data/raw/0460_HM_HfMo2Zr/0460_HM_HfMo2Zr_circular.wpf.txt
USER: User
JADE: WPF-Rietveld Refinement Report
DATE: Tuesday, March 31, 2026, 11:36 AM
FILE: E:\synthesizability\data\raw\0460_HM_HfMo2Zr\0460_HM_HfMo2Zr_circular.txt
IDEN: HardwareIndicator=65519
SCAN: 5.0°/120.0°/0.02°/1(s), I(p)=33136/965, Cu(45kV,40mA), Tuesday, January 13, 2026, 12:53 PM

Whole Pattern Fitting Controls:

  Pattern Fitted-Range = 16.0° - 120.0°
  Wavelength to Compute d-Spacings = 1.54059Å (Cu)
  Diffraction Geometry for Lp-Correction: Diffractometer Lp

  [x] Kα2 Peaks Present              [ ] Allow Negative Isotropic B's
  [ ] Variable-Slit Pattern          [x] Apply Anomalous Scattering
  [x] Use Isotropic B Values Only    [ ] Beam Spill-Off below 0.0°

Global Refinement Parameters:

  Background Fitting Model: Fixed-Curve (20)

  Profile Shape Function for All Phases - PSF: pseudo-Voigt
  Peak Broadening Model for All Phases: Individual FWHM Curve
  Instrument Profile Calibration Curve: NRF_MPD_2025ICP

  [x] ZO =-0.05987 (0.01003) <2> Zero Offset
  [ ] SD = 0.0     (0.0    ) <2> Displacement
  [ ] DS = 0.0     (0.0    ) <2> Distance Slack (Image-Plate)
  [ ] α2 = 0.5     (0.0    ) <4> Kα2/Kα1 Ratio
  [ ] MC = 1.0     (0.0    ) <4> Monochromator Correction for Lp Factor

  [x] s0 =-0.42819 (0.21817) <3> Skew = s0 + s1 x 2θ + s2 x 2θ²
  [x] s1 = 0.62347 (0.41033) <3>
  [x] s2 =-0.18292 (0.16064) <4>

  [x] p0 =-0.28557 (0.28209) <3> Lorentzian Component = p0 + p1 x 2θ + p2 x 2θ²
  [x] p1 = 2.64051 (0.56385) <3>
  [x] p2 =-0.66516 (0.24089) <4>

Phase #1 [Bragg-R = 20.99%]: Hf8Mo16

  Chemical Formula = Hf8Mo16

  Note: [Hf1Mo2_2052714_stab+6meV.cif] 

  Triclinic: P1 (1), Z=8, aP24 [PDF#98-001-0702] [CSD#10702]

  [x] a  = 5.38095 (0.0    ) <2> [x] α  = 90.000  (2191.559) <2>
  [x] b  = 5.38043 (0.0    ) <2> [x] β  = 90.000  (2548.205) <2>
  [x] c  = 17.43567(0.0    ) <2> [x] γ  = 120.0   (0.0    ) <2>

  Unit Cell Volume = 437.165 (847)(Å³), Density = 11.2538(g/cm³), Absorption(μ) = 1806.8(1/cm)

  [x] SF = 593.194 (6.64527) <1> Intensity Scale Factor
  [x] TF =-0.8302  (0.057  ) <4> Overall Temperature Factor
  [ ] TS = 0.0     (0.0    ) <4> Thin Specimen Absorption Correction
  [ ] PO = 1.0     (0.0    ) <3> Preferred Orientation Correction

  [x] f0 = 0.39918 (0.09182) <2> FWHM = f0 + f1 x 2θ + f2 x 2θ²
  [x] f1 =-0.52421 (0.20452) <3>
  [x] f2 = 0.4091  (0.10548) <3>

  Asymmetry Atoms in Unit Cell = 24, General Site Multiplicity = 1

  [ ] x1 = 0.0     (0.0    ) <4> {Wyckoff = 1     } Hf0 <Hf>
  [ ] y1 = 0.0     (0.0    ) <4> {                } Hf0 <Hf>
  [ ] z1 = 0.09439 (0.0    ) <4> {                } Hf0 <Hf>
  [ ] B1 = 0.5     (0.0    ) <4> {                } Hf0 <Hf>
  [ ] n1 = 1.0     (0.0    ) <4> {                } Hf0 <Hf>

  [ ] x2 = 0.66667 (0.0    ) <4> {Wyckoff = 1     } Hf1 <Hf>
  [ ] y2 = 0.33333 (0.0    ) <4> {                } Hf1 <Hf>
  [ ] z2 = 0.1561  (0.0    ) <4> {                } Hf1 <Hf>
  [ ] B2 = 0.5     (0.0    ) <4> {                } Hf1 <Hf>
  [ ] n2 = 1.0     (0.0    ) <4> {                } Hf1 <Hf>

  [ ] x3 = 0.66667 (0.0    ) <4> {Wyckoff = 1     } Hf2 <Hf>
  [ ] y3 = 0.33333 (0.0    ) <4> {                } Hf2 <Hf>
  [ ] z3 = 0.3439  (0.0    ) <4> {                } Hf2 <Hf>
  [ ] B3 = 0.5     (0.0    ) <4> {                } Hf2 <Hf>
  [ ] n3 = 1.0     (0.0    ) <4> {                } Hf2 <Hf>

  [ ] x4 = 0.0     (0.0    ) <4> {Wyckoff = 1     } Hf3 <Hf>
  [ ] y4 = 0.0     (0.0    ) <4> {                } Hf3 <Hf>
  [ ] z4 = 0.40561 (0.0    ) <4> {                } Hf3 <Hf>
  [ ] B4 = 0.5     (0.0    ) <4> {                } Hf3 <Hf>
  [ ] n4 = 1.0     (0.0    ) <4> {                } Hf3 <Hf>

  [ ] x5 = 0.0     (0.0    ) <4> {Wyckoff = 1     } Hf4 <Hf>
  [ ] y5 = 0.0     (0.0    ) <4> {                } Hf4 <Hf>
  [ ] z5 = 0.59439 (0.0    ) <4> {                } Hf4 <Hf>
  [ ] B5 = 0.5     (0.0    ) <4> {                } Hf4 <Hf>
  [ ] n5 = 1.0     (0.0    ) <4> {                } Hf4 <Hf>

  [ ] x6 = 0.33333 (0.0    ) <4> {Wyckoff = 1     } Hf5 <Hf>
  [ ] y6 = 0.66667 (0.0    ) <4> {                } Hf5 <Hf>
  [ ] z6 = 0.6561  (0.0    ) <4> {                } Hf5 <Hf>
  [ ] B6 = 0.5     (0.0    ) <4> {                } Hf5 <Hf>
  [ ] n6 = 1.0     (0.0    ) <4> {                } Hf5 <Hf>

  [ ] x7 = 0.33333 (0.0    ) <4> {Wyckoff = 1     } Hf6 <Hf>
  [ ] y7 = 0.66667 (0.0    ) <4> {                } Hf6 <Hf>
  [ ] z7 = 0.8439  (0.0    ) <4> {                } Hf6 <Hf>
  [ ] B7 = 0.5     (0.0    ) <4> {                } Hf6 <Hf>
  [ ] n7 = 1.0     (0.0    ) <4> {                } Hf6 <Hf>

  [ ] x8 = 0.0     (0.0    ) <4> {Wyckoff = 1     } Hf7 <Hf>
  [ ] y8 = 0.0     (0.0    ) <4> {                } Hf7 <Hf>
  [ ] z8 = 0.90561 (0.0    ) <4> {                } Hf7 <Hf>
  [ ] B8 = 0.5     (0.0    ) <4> {                } Hf7 <Hf>
  [ ] n8 = 1.0     (0.0    ) <4> {                } Hf7 <Hf>

  [ ] x9 = 0.5     (0.0    ) <4> {Wyckoff = 1     } Mo8 <Mo>
  [ ] y9 = 0.0     (0.0    ) <4> {                } Mo8 <Mo>
  [ ] z9 = 0.0     (0.0    ) <4> {                } Mo8 <Mo>
  [ ] B9 = 0.5     (0.0    ) <4> {                } Mo8 <Mo>
  [ ] n9 = 1.0     (0.0    ) <4> {                } Mo8 <Mo>

  [ ] x10= 0.0     (0.0    ) <4> {Wyckoff = 1     } Mo9 <Mo>
  [ ] y10= 0.5     (0.0    ) <4> {                } Mo9 <Mo>
  [ ] z10= 0.0     (0.0    ) <4> {                } Mo9 <Mo>
  [ ] B10= 0.5     (0.0    ) <4> {                } Mo9 <Mo>
  [ ] n10= 1.0     (0.0    ) <4> {                } Mo9 <Mo>

  [ ] x11= 0.5     (0.0    ) <4> {Wyckoff = 1     } Mo10 <Mo>
  [ ] y11= 0.5     (0.0    ) <4> {                } Mo10 <Mo>
  [ ] z11= 0.0     (0.0    ) <4> {                } Mo10 <Mo>
  [ ] B11= 0.5     (0.0    ) <4> {                } Mo10 <Mo>
  [ ] n11= 1.0     (0.0    ) <4> {                } Mo10 <Mo>

  [ ] x12= 0.33333 (0.0    ) <4> {Wyckoff = 1     } Mo11 <Mo>
  [ ] y12= 0.66667 (0.0    ) <4> {                } Mo11 <Mo>
  [ ] z12= 0.12405 (0.0    ) <4> {                } Mo11 <Mo>
  [ ] B12= 0.5     (0.0    ) <4> {                } Mo11 <Mo>
  [ ] n12= 1.0     (0.0    ) <4> {                } Mo11 <Mo>

  [ ] x13= 0.16307 (0.0    ) <4> {Wyckoff = 1     } Mo12 <Mo>
  [ ] y13= 0.32613 (0.0    ) <4> {                } Mo12 <Mo>
  [ ] z13= 0.25    (0.0    ) <4> {                } Mo12 <Mo>
  [ ] B13= 0.5     (0.0    ) <4> {                } Mo12 <Mo>
  [ ] n13= 1.0     (0.0    ) <4> {                } Mo12 <Mo>

  [ ] x14= 0.16307 (0.0    ) <4> {Wyckoff = 1     } Mo13 <Mo>
  [ ] y14= 0.83693 (0.0    ) <4> {                } Mo13 <Mo>
  [ ] z14= 0.25    (0.0    ) <4> {                } Mo13 <Mo>
  [ ] B14= 0.5     (0.0    ) <4> {                } Mo13 <Mo>
  [ ] n14= 1.0     (0.0    ) <4> {                } Mo13 <Mo>

  [ ] x15= 0.67387 (0.0    ) <4> {Wyckoff = 1     } Mo14 <Mo>
  [ ] y15= 0.83693 (0.0    ) <4> {                } Mo14 <Mo>
  [ ] z15= 0.25    (0.0    ) <4> {                } Mo14 <Mo>
  [ ] B15= 0.5     (0.0    ) <4> {                } Mo14 <Mo>
  [ ] n15= 1.0     (0.0    ) <4> {                } Mo14 <Mo>

  [ ] x16= 0.33333 (0.0    ) <4> {Wyckoff = 1     } Mo15 <Mo>
  [ ] y16= 0.66667 (0.0    ) <4> {                } Mo15 <Mo>
  [ ] z16= 0.37595 (0.0    ) <4> {                } Mo15 <Mo>
  [ ] B16= 0.5     (0.0    ) <4> {                } Mo15 <Mo>
  [ ] n16= 1.0     (0.0    ) <4> {                } Mo15 <Mo>

  [ ] x17= 0.5     (0.0    ) <4> {Wyckoff = 1     } Mo16 <Mo>
  [ ] y17= 0.0     (0.0    ) <4> {                } Mo16 <Mo>
  [ ] z17= 0.5     (0.0    ) <4> {                } Mo16 <Mo>
  [ ] B17= 0.5     (0.0    ) <4> {                } Mo16 <Mo>
  [ ] n17= 1.0     (0.0    ) <4> {                } Mo16 <Mo>

  [ ] x18= 0.0     (0.0    ) <4> {Wyckoff = 1     } Mo17 <Mo>
  [ ] y18= 0.5     (0.0    ) <4> {                } Mo17 <Mo>
  [ ] z18= 0.5     (0.0    ) <4> {                } Mo17 <Mo>
  [ ] B18= 0.5     (0.0    ) <4> {                } Mo17 <Mo>
  [ ] n18= 1.0     (0.0    ) <4> {                } Mo17 <Mo>

  [ ] x19= 0.5     (0.0    ) <4> {Wyckoff = 1     } Mo18 <Mo>
  [ ] y19= 0.5     (0.0    ) <4> {                } Mo18 <Mo>
  [ ] z19= 0.5     (0.0    ) <4> {                } Mo18 <Mo>
  [ ] B19= 0.5     (0.0    ) <4> {                } Mo18 <Mo>
  [ ] n19= 1.0     (0.0    ) <4> {                } Mo18 <Mo>

  [ ] x20= 0.66667 (0.0    ) <4> {Wyckoff = 1     } Mo19 <Mo>
  [ ] y20= 0.33333 (0.0    ) <4> {                } Mo19 <Mo>
  [ ] z20= 0.62405 (0.0    ) <4> {                } Mo19 <Mo>
  [ ] B20= 0.5     (0.0    ) <4> {                } Mo19 <Mo>
  [ ] n20= 1.0     (0.0    ) <4> {                } Mo19 <Mo>

  [ ] x21= 0.32613 (0.0    ) <4> {Wyckoff = 1     } Mo20 <Mo>
  [ ] y21= 0.16307 (0.0    ) <4> {                } Mo20 <Mo>
  [ ] z21= 0.75    (0.0    ) <4> {                } Mo20 <Mo>
  [ ] B21= 0.5     (0.0    ) <4> {                } Mo20 <Mo>
  [ ] n21= 1.0     (0.0    ) <4> {                } Mo20 <Mo>

  [ ] x22= 0.83693 (0.0    ) <4> {Wyckoff = 1     } Mo21 <Mo>
  [ ] y22= 0.16307 (0.0    ) <4> {                } Mo21 <Mo>
  [ ] z22= 0.75    (0.0    ) <4> {                } Mo21 <Mo>
  [ ] B22= 0.5     (0.0    ) <4> {                } Mo21 <Mo>
  [ ] n22= 1.0     (0.0    ) <4> {                } Mo21 <Mo>

  [ ] x23= 0.83693 (0.0    ) <4> {Wyckoff = 1     } Mo22 <Mo>
  [ ] y23= 0.67387 (0.0    ) <4> {                } Mo22 <Mo>
  [ ] z23= 0.75    (0.0    ) <4> {                } Mo22 <Mo>
  [ ] B23= 0.5     (0.0    ) <4> {                } Mo22 <Mo>
  [ ] n23= 1.0     (0.0    ) <4> {                } Mo22 <Mo>

  [ ] x24= 0.66667 (0.0    ) <4> {Wyckoff = 1     } Mo23 <Mo>
  [ ] y24= 0.33333 (0.0    ) <4> {                } Mo23 <Mo>
  [ ] z24= 0.87595 (0.0    ) <4> {                } Mo23 <Mo>
  [ ] B24= 0.5     (0.0    ) <4> {                } Mo23 <Mo>
  [ ] n24= 1.0     (0.0    ) <4> {                } Mo23 <Mo>

X-Ray Penetration Depth (EPD): EPD=0.009 (mm), μ=1806.8 (1/cm)...{I/I(o)=1.0%, θ=45.0°}

Refinement Halted (R/E=9.44), Round=4, Iter=6, P=18, N=5201, R=20.99% (E=2.22%, EPS=0.5, χ²=0.044998)

File: data/raw/0461_HM_Hf2MoRe3/0461_HM_Hf2MoRe3_circular.wpf.txt
USER: User
JADE: WPF-Rietveld Refinement Report
DATE: Tuesday, March 31, 2026, 11:38 AM
FILE: E:\synthesizability\data\raw\0461_HM_Hf2MoRe3\0461_HM_Hf2MoRe3_circular.txt
IDEN: HardwareIndicator=65519
SCAN: 5.0°/120.0°/0.02°/1(s), I(p)=53910/739, Cu(45kV,40mA), Tuesday, January 13, 2026, 12:53 PM

Whole Pattern Fitting Controls:

  Pattern Fitted-Range = 5.0° - 120.0°
  Wavelength to Compute d-Spacings = 1.54059Å (Cu)
  Diffraction Geometry for Lp-Correction: Diffractometer Lp

  [x] Kα2 Peaks Present              [ ] Allow Negative Isotropic B's
  [ ] Variable-Slit Pattern          [x] Apply Anomalous Scattering
  [x] Use Isotropic B Values Only    [ ] Beam Spill-Off below 0.0°

Global Refinement Parameters:

  Background Fitting Model: Fixed-Curve (21)

  Profile Shape Function for All Phases - PSF: pseudo-Voigt
  Peak Broadening Model for All Phases: Individual FWHM Curve
  Instrument Profile Calibration Curve: NRF_MPD_2025ICP

  [x] ZO =-0.05499 (0.0018 ) <2> Zero Offset
  [ ] SD = 0.0     (0.0    ) <2> Displacement
  [ ] DS = 0.0     (0.0    ) <2> Distance Slack (Image-Plate)
  [ ] α2 = 0.5     (0.0    ) <4> Kα2/Kα1 Ratio
  [ ] MC = 1.0     (0.0    ) <4> Monochromator Correction for Lp Factor

  [x] s0 = 0.23875 (0.04339) <3> Skew = s0 + s1 x 2θ + s2 x 2θ²
  [x] s1 = 0.0605  (0.07202) <3>
  [x] s2 = 0.06903 (0.02496) <4>

  [x] p0 = 0.48205 (0.07953) <3> Lorentzian Component = p0 + p1 x 2θ + p2 x 2θ²
  [x] p1 = 0.34938 (0.15272) <3>
  [x] p2 =-0.0949  (0.06319) <4>

Phase #1 [Bragg-R = 7.76%]: Hf4Re8

  Chemical Formula = Hf4Re8

  Note: [Hf1Re2_19312_stab-119meV.cif] 

  Triclinic: P1 (1), Z=4, aP12 [PDF#98-001-3889] [CSD#13889]

  [x] a  = 5.26494 (0.00089) <2> [x] α  = 90.000  (126.747) <2>
  [x] b  = 5.25835 (0.00089) <2> [x] β  = 90.000  (97.656 ) <2>
  [x] c  = 8.62024 (0.00112) <2> [x] γ  = 120.001 (0.012  ) <2>

  Unit Cell Volume = 206.676 (56)(Å³), Density = 17.7033(g/cm³), Absorption(μ) = 3054.2(1/cm)

  [x] SF = 688.853 (4.07449) <1> Intensity Scale Factor
  [x] TF =-0.52356 (0.02089) <4> Overall Temperature Factor
  [ ] TS = 0.0     (0.0    ) <4> Thin Specimen Absorption Correction
  [ ] PO = 1.0     (0.0    ) <3> Preferred Orientation Correction

  [x] f0 = 0.27018 (0.01344) <2> FWHM = f0 + f1 x 2θ + f2 x 2θ²
  [x] f1 =-0.20214 (0.02657) <3>
  [x] f2 = 0.12218 (0.01249) <3>

  Asymmetry Atoms in Unit Cell = 12, General Site Multiplicity = 1

  [ ] x1 = 0.33332 (0.0    ) <4> {Wyckoff = 1     } Hf0 <Hf>
  [ ] y1 = 0.66664 (0.0    ) <4> {                } Hf0 <Hf>
  [ ] z1 = 0.06261 (0.0    ) <4> {                } Hf0 <Hf>
  [ ] B1 = 0.5     (0.0    ) <4> {                } Hf0 <Hf>
  [ ] n1 = 1.0     (0.0    ) <4> {                } Hf0 <Hf>

  [ ] x2 = 0.33332 (0.0    ) <4> {Wyckoff = 1     } Hf1 <Hf>
  [ ] y2 = 0.66664 (0.0    ) <4> {                } Hf1 <Hf>
  [ ] z2 = 0.43739 (0.0    ) <4> {                } Hf1 <Hf>
  [ ] B2 = 0.5     (0.0    ) <4> {                } Hf1 <Hf>
  [ ] n2 = 1.0     (0.0    ) <4> {                } Hf1 <Hf>

  [ ] x3 = 0.66668 (0.0    ) <4> {Wyckoff = 1     } Hf2 <Hf>
  [ ] y3 = 0.33336 (0.0    ) <4> {                } Hf2 <Hf>
  [ ] z3 = 0.56261 (0.0    ) <4> {                } Hf2 <Hf>
  [ ] B3 = 0.5     (0.0    ) <4> {                } Hf2 <Hf>
  [ ] n3 = 1.0     (0.0    ) <4> {                } Hf2 <Hf>

  [ ] x4 = 0.66668 (0.0    ) <4> {Wyckoff = 1     } Hf3 <Hf>
  [ ] y4 = 0.33336 (0.0    ) <4> {                } Hf3 <Hf>
  [ ] z4 = 0.93739 (0.0    ) <4> {                } Hf3 <Hf>
  [ ] B4 = 0.5     (0.0    ) <4> {                } Hf3 <Hf>
  [ ] n4 = 1.0     (0.0    ) <4> {                } Hf3 <Hf>

  [ ] x5 = 0.0     (0.0    ) <4> {Wyckoff = 1     } Re4 <Re>
  [ ] y5 = 0.0     (0.0    ) <4> {                } Re4 <Re>
  [ ] z5 = 0.0     (0.0    ) <4> {                } Re4 <Re>
  [ ] B5 = 0.5     (0.0    ) <4> {                } Re4 <Re>
  [ ] n5 = 1.0     (0.0    ) <4> {                } Re4 <Re>

  [ ] x6 = 0.34402 (0.0    ) <4> {Wyckoff = 1     } Re5 <Re>
  [ ] y6 = 0.172   (0.0    ) <4> {                } Re5 <Re>
  [ ] z6 = 0.25    (0.0    ) <4> {                } Re5 <Re>
  [ ] B6 = 0.5     (0.0    ) <4> {                } Re5 <Re>
  [ ] n6 = 1.0     (0.0    ) <4> {                } Re5 <Re>

  [ ] x7 = 0.82798 (0.0    ) <4> {Wyckoff = 1     } Re6 <Re>
  [ ] y7 = 0.172   (0.0    ) <4> {                } Re6 <Re>
  [ ] z7 = 0.25    (0.0    ) <4> {                } Re6 <Re>
  [ ] B7 = 0.5     (0.0    ) <4> {                } Re6 <Re>
  [ ] n7 = 1.0     (0.0    ) <4> {                } Re6 <Re>

  [ ] x8 = 0.82799 (0.0    ) <4> {Wyckoff = 1     } Re7 <Re>
  [ ] y8 = 0.65598 (0.0    ) <4> {                } Re7 <Re>
  [ ] z8 = 0.25    (0.0    ) <4> {                } Re7 <Re>
  [ ] B8 = 0.5     (0.0    ) <4> {                } Re7 <Re>
  [ ] n8 = 1.0     (0.0    ) <4> {                } Re7 <Re>

  [ ] x9 = 0.0     (0.0    ) <4> {Wyckoff = 1     } Re8 <Re>
  [ ] y9 = 0.0     (0.0    ) <4> {                } Re8 <Re>
  [ ] z9 = 0.5     (0.0    ) <4> {                } Re8 <Re>
  [ ] B9 = 0.5     (0.0    ) <4> {                } Re8 <Re>
  [ ] n9 = 1.0     (0.0    ) <4> {                } Re8 <Re>

  [ ] x10= 0.17201 (0.0    ) <4> {Wyckoff = 1     } Re9 <Re>
  [ ] y10= 0.34402 (0.0    ) <4> {                } Re9 <Re>
  [ ] z10= 0.75    (0.0    ) <4> {                } Re9 <Re>
  [ ] B10= 0.5     (0.0    ) <4> {                } Re9 <Re>
  [ ] n10= 1.0     (0.0    ) <4> {                } Re9 <Re>

  [ ] x11= 0.17202 (0.0    ) <4> {Wyckoff = 1     } Re10 <Re>
  [ ] y11= 0.828   (0.0    ) <4> {                } Re10 <Re>
  [ ] z11= 0.75    (0.0    ) <4> {                } Re10 <Re>
  [ ] B11= 0.5     (0.0    ) <4> {                } Re10 <Re>
  [ ] n11= 1.0     (0.0    ) <4> {                } Re10 <Re>

  [ ] x12= 0.65598 (0.0    ) <4> {Wyckoff = 1     } Re11 <Re>
  [ ] y12= 0.828   (0.0    ) <4> {                } Re11 <Re>
  [ ] z12= 0.75    (0.0    ) <4> {                } Re11 <Re>
  [ ] B12= 0.5     (0.0    ) <4> {                } Re11 <Re>
  [ ] n12= 1.0     (0.0    ) <4> {                } Re11 <Re>

X-Ray Penetration Depth (EPD): EPD=0.005 (mm), μ=3054.2 (1/cm)...{I/I(o)=1.0%, θ=45.0°}

Refinement Halted (R/E=3.67), Round=4, Iter=6, P=18, N=5751, R=7.76% (E=2.11%, EPS=0.5, χ²=0.0058)

File: data/raw/0462_HM_Hf2Nb3Ru/0462_HM_Hf2Nb3Ru.wpf.txt
USER: User
JADE: WPF-Rietveld Refinement Report
DATE: Tuesday, March 31, 2026, 11:40 AM
FILE: E:\synthesizability\data\raw\0462_HM_Hf2Nb3Ru\0462_HM_Hf2Nb3Ru.xy
IDEN: (Scan or Sample ID - Optional)
SCAN: 30.055°/124.895°/0.08356°/1(s), I(p)=5583.0/525.0, Cu(45kV,40mA), Tuesday, March 31, 2026, 11:39 AM

Whole Pattern Fitting Controls:

  Pattern Fitted-Range = 30.1° - 124.9°
  Wavelength to Compute d-Spacings = 1.54059Å (Cu)
  Diffraction Geometry for Lp-Correction: Diffractometer Lp

  [x] Kα2 Peaks Present              [ ] Allow Negative Isotropic B's
  [ ] Variable-Slit Pattern          [x] Apply Anomalous Scattering
  [x] Use Isotropic B Values Only    [ ] Beam Spill-Off below 0.0°

Global Refinement Parameters:

  Background Fitting Model: Polynomial (2)

  [x] c0 = 1638.77 (18.7145) <1>  [x] c1 = 1884.63 (25.471 ) <1>
  [x] c2 = 753.077 (34.2675) <1>

  Profile Shape Function for All Phases - PSF: pseudo-Voigt
  Peak Broadening Model for All Phases: Individual FWHM Curve
  Instrument Profile Calibration Curve: NRF_MPD_2025ICP

  [x] ZO = 0.13348 (0.05561) <2> Zero Offset
  [ ] SD = 0.0     (0.0    ) <2> Displacement
  [ ] DS = 0.0     (0.0    ) <2> Distance Slack (Image-Plate)
  [ ] α2 = 0.5     (0.0    ) <4> Kα2/Kα1 Ratio
  [ ] MC = 1.0     (0.0    ) <4> Monochromator Correction for Lp Factor

  [x] s0 = 0.61941 (0.0    ) <3> Skew = s0 + s1 x 2θ + s2 x 2θ²
  [x] s1 =-0.53493 (0.0    ) <3>
  [x] s2 =-9.02E-4 (0.06703) <4>

  [x] p0 = 2.57589 (0.0    ) <3> Lorentzian Component = p0 + p1 x 2θ + p2 x 2θ²
  [x] p1 =-2.79692 (0.0    ) <3>
  [x] p2 =-0.30871 (0.17014) <4>

Phase #1 [Bragg-R = 18.24%]: Niobium

  Chemical Formula = Nb

  Reference: Wilhelm H.A., Carlson O.N., Dickinson J.M., Trans. Am. Inst.
  Min. Metall. Pet. Eng., v200 p915 (1954)

  Note: ANX: N. LPF Collection Code: 456800.  Sample Preparation: STARTING
  MATERIALS:Nb. Compound Preparation: arc-melted, three-four times remelted.
  CRUCIBLE: copper hearth. ATMOSPHERE: argon. Sample annealed at 1873 K for
  4 h. Article Title: Columbium-Vanadium Alloy System. Minor Warning: No
  e.s.d reported/abstracted on the cell dimension. No R factor
  reported/abstracted. LPF Editor Comment: editor deduced probable site
  occupation from nominal composition. Wyckoff Sequence: a. Unit Cell Data
  Source: Powder Diffraction.

  Cubic: Im-3m (229), Z=2, cI2 [PDF#04-003-5524] [CSD#456800]

  [x] a  = 3.35197 (0.00488) <2> [ ] α  = 90.0    (0.0    ) <2>
  [ ] b  = 3.35197 (0.00488) <2> [ ] β  = 90.0    (0.0    ) <2>
  [ ] c  = 3.35197 (0.00488) <2> [ ] γ  = 90.0    (0.0    ) <2>

  Unit Cell Volume = 37.662 (95)(Å³), Density = 8.1921(g/cm³), Absorption(μ) = 1253.4(1/cm)

  [x] SF = 111.375 (6.72329) <1> Intensity Scale Factor
  [x] TF =-1.0     (0.54397) <4> Overall Temperature Factor
  [ ] TS = 0.0     (0.0    ) <4> Thin Specimen Absorption Correction
  [ ] PO = 1.0     (0.0    ) <3> Preferred Orientation Correction

  [x] f0 = 0.02521 (0.30988) <2> FWHM = f0 + f1 x 2θ + f2 x 2θ²
  [x] f1 = 0.97171 (0.62219) <3>
  [x] f2 = 0.36073 (0.27122) <3>

  Asymmetry Atoms in Unit Cell = 1, General Site Multiplicity = 96

  [ ] x1 = 0.0     (0.0    ) <0> {Wyckoff = 2a    } Nb <Nb>
  [ ] y1 = 0.0     (0.0    ) <0> {                } Nb <Nb>
  [ ] z1 = 0.0     (0.0    ) <0> {                } Nb <Nb>
  [ ] B1 = 0.5     (0.0    ) <4> {                } Nb <Nb>
  [ ] n1 = 1.0     (0.0    ) <4> {                } Nb <Nb>

Phase #2 [Bragg-R = 15.56%]: Hafnium Ruthenium

  Chemical Formula = HfRu

  Reference: Dwight A.E., Trans. Am. Inst. Min. Metall. Pet. Eng., v215 p283
  (1959)

  Note: ANX: NO. LPF Collection Code: 252223. Sample Preparation: Compound
  Preparation: arc-melted. Sample annealed at 1073-1173 K. Article Title:
  CsCl-Type Equiatomic Phases in Binary Alloys of Transition Elements. Minor
  Warning: No e.s.d reported/abstracted on the cell dimension. No R factor
  reported/abstracted. LPF Editor Comment: editor deduced probable site
  occupation from nominal composition. Wyckoff Sequence: b a. Unit Cell Data
  Source: Powder Diffraction.

  Cubic: Pm-3m (221), Z=1, cP2 [PDF#04-001-1577] [CSD#252223]

  [x] a  = 3.23792 (0.00425) <2> [ ] α  = 90.0    (0.0    ) <2>
  [ ] b  = 3.23792 (0.00425) <2> [ ] β  = 90.0    (0.0    ) <2>
  [ ] c  = 3.23792 (0.00425) <2> [ ] γ  = 90.0    (0.0    ) <2>

  Unit Cell Volume = 33.947 (77)(Å³), Density = 13.674(g/cm³), Absorption(μ) = 2292.8(1/cm)

  [x] SF = 47.9218 (4.79086) <1> Intensity Scale Factor
  [x] TF =-1.0     (0.62434) <4> Overall Temperature Factor
  [ ] TS = 0.0     (0.0    ) <4> Thin Specimen Absorption Correction
  [ ] PO = 1.0     (0.0    ) <3> Preferred Orientation Correction

  [x] f0 = 1.01671 (0.7729 ) <2> FWHM = f0 + f1 x 2θ + f2 x 2θ²
  [x] f1 =-1.09249 (1.64612) <3>
  [x] f2 = 0.89272 (0.79474) <3>

  Asymmetry Atoms in Unit Cell = 2, General Site Multiplicity = 48

  [ ] x1 = 0.0     (0.0    ) <0> {Wyckoff = 1a    } Hf <Hf>
  [ ] y1 = 0.0     (0.0    ) <0> {                } Hf <Hf>
  [ ] z1 = 0.0     (0.0    ) <0> {                } Hf <Hf>
  [ ] B1 = 0.5     (0.0    ) <4> {                } Hf <Hf>
  [ ] n1 = 1.0     (0.0    ) <4> {                } Hf <Hf>

  [ ] x2 = 0.5     (0.0    ) <0> {Wyckoff = 1b    } Ru <Ru>
  [ ] y2 = 0.5     (0.0    ) <0> {                } Ru <Ru>
  [ ] z2 = 0.5     (0.0    ) <0> {                } Ru <Ru>
  [ ] B2 = 0.5     (0.0    ) <4> {                } Ru <Ru>
  [ ] n2 = 1.0     (0.0    ) <4> {                } Ru <Ru>

Quantitative Analysis:

  Phase ID                             Wt% (σ)      Vol% (σ)       DD% (σ)     RIR   Density      PDF-#
  Nb ● Niobium                        69.9 (5.6)    79.5 (8.3)    76.0 (1.1)  20.81   8.1921   04-003-5524
  HfRu ● Hafnium Ruthenium            30.1 (3.4)    20.5 (2.7)    24.0 (0.6)  26.04  13.6740   04-001-1577

  XRF(Wt%): Hf=19.2%, Ru=10.9%, Nb=69.9%, XRF(DD%): Hf=15.3%, Ru=8.7%, Nb=76.0%
  Density of Specimen = 9.3156(g/cm³), Absorption(μ) of Specimen = 1466.4(1/cm), EPD(1.0%,θ=45.0°) = 0.011(mm)

Refinement Halted (R/E=6.93), Round=4, Iter=7, P=18, N=1136, R=14.77% (E=2.13%, EPS=0.5, χ²=0.021832)

File: data/raw/0463_HM_Mo3NbRu2/0463_HM_Mo3NbRu2.wpf.txt
USER: User
JADE: WPF-Rietveld Refinement Report
DATE: Tuesday, March 31, 2026, 11:42 AM
FILE: E:\synthesizability\data\raw\0463_HM_Mo3NbRu2\0463_HM_Mo3NbRu2.xy
IDEN: 
SCAN: 30.008°/134.763°/0.01671°/1(s), I(p)=6491.0/574.0, Cu(45kV,40mA), Thursday, February 05, 2026, 10:23 AM

Whole Pattern Fitting Controls:

  Pattern Fitted-Range = 30.0° - 134.8°
  Wavelength to Compute d-Spacings = 1.54059Å (Cu)
  Diffraction Geometry for Lp-Correction: Diffractometer Lp

  [x] Kα2 Peaks Present              [ ] Allow Negative Isotropic B's
  [ ] Variable-Slit Pattern          [x] Apply Anomalous Scattering
  [x] Use Isotropic B Values Only    [ ] Beam Spill-Off below 0.0°

Global Refinement Parameters:

  Background Fitting Model: Polynomial (4)

  [x] c0 = 2039.4  (6.13177) <1>  [x] c1 = 1981.73 (11.8397) <1>
  [x] c2 =-584.73  (31.6671) <1>  [x] c3 = 326.138 (22.3217) <1>
  [x] c4 = 1560.01 (39.0098) <1>

  Profile Shape Function for All Phases - PSF: pseudo-Voigt
  Peak Broadening Model for All Phases: Individual FWHM Curve
  Instrument Profile Calibration Curve: NRF_MPD_2025ICP

  [x] ZO =-0.06447 (0.00529) <2> Zero Offset
  [ ] SD = 0.0     (0.0    ) <2> Displacement
  [ ] DS = 0.0     (0.0    ) <2> Distance Slack (Image-Plate)
  [ ] α2 = 0.5     (0.0    ) <4> Kα2/Kα1 Ratio
  [ ] MC = 1.0     (0.0    ) <4> Monochromator Correction for Lp Factor

  [x] s0 =-0.74966 (0.0    ) <3> Skew = s0 + s1 x 2θ + s2 x 2θ²
  [x] s1 = 0.62559 (0.0    ) <3>
  [x] s2 =-0.00312 (0.01057) <4>

  [x] p0 = 2.17676 (0.0    ) <3> Lorentzian Component = p0 + p1 x 2θ + p2 x 2θ²
  [x] p1 =-1.51687 (0.0    ) <3>
  [x] p2 = 0.36156 (0.02562) <4>

Phase #1 [Bragg-R = 9.46%]: Molybdenum Ruthenium

  Chemical Formula = Mo0.63Ru0.37

  Reference: Subbotin I.M., Raevskaya M.V., Loboda T.P., Sokolovskaya E.M.,
  Moscow Univ. Chem. Bull. (Engl. Transl.), v36 p51 (1981)

  Note: LPF Collection Code: 531800. Sample Preparation: STARTING
  MATERIALS:Mo,Ru. Compound Preparation: melted. Sample annealed at 1273 K.
  Article Title: THE REACTION OF MOLYBDENUM AND RUTHENIUM WITH TRANSITION
  METALS OF PERIOD VI. Wyckoff Sequence: j i2 g a. Unit Cell Data Source:
  Powder Diffraction.

  Tetragonal: P42/mnm (136), Z=30, tP30.0 [PDF#04-004-6202] [CSD#531800]

  [x] a  = 9.64179 (0.00112) <2> [ ] α  = 90.0    (0.0    ) <2>
  [ ] b  = 9.64179 (0.00112) <2> [ ] β  = 90.0    (0.0    ) <2>
  [x] c  = 4.96380 (0.00070) <2> [ ] γ  = 90.0    (0.0    ) <2>

  Unit Cell Volume = 461.455 (100)(Å³), Density = 10.5613(g/cm³), Absorption(μ) = 1795.7(1/cm)

  [x] SF = 139.878 (2.86387) <1> Intensity Scale Factor
  [x] TF =-1.0     (0.13045) <4> Overall Temperature Factor
  [ ] TS = 0.0     (0.0    ) <4> Thin Specimen Absorption Correction
  [ ] PO = 1.0     (0.0    ) <3> Preferred Orientation Correction

  [x] f0 = 0.50279 (0.06953) <2> FWHM = f0 + f1 x 2θ + f2 x 2θ²
  [x] f1 =-0.04764 (0.12659) <3>
  [x] f2 =-0.01132 (0.04581) <3>

  Asymmetry Atoms in Unit Cell = 10, General Site Multiplicity = 16

  [ ] x1 = 0.31733 (0.0    ) <4> {Wyckoff = 8j    } Mo <Mo>
  [ ] y1 = 0.31733 (0.0    ) <4> { (y=x)          } Mo <Mo>
  [ ] z1 = 0.24798 (0.0    ) <4> {                } Mo <Mo>
  [ ] B1 = 0.5     (0.0    ) <4> {                } Mo <Mo>
  [ ] n1 = 0.63    (0.0    ) <4> {                } Mo <Mo>

  [ ] x2 = 0.06609 (0.0    ) <4> {Wyckoff = 8i    } Mo <Mo>
  [ ] y2 = 0.26067 (0.0    ) <4> {                } Mo <Mo>
  [ ] z2 = 0.0     (0.0    ) <0> {                } Mo <Mo>
  [ ] B2 = 0.5     (0.0    ) <4> {                } Mo <Mo>
  [ ] n2 = 0.63    (0.0    ) <4> {                } Mo <Mo>

  [ ] x3 = 0.0     (0.0    ) <0> {Wyckoff = 2a    } Mo <Mo>
  [ ] y3 = 0.0     (0.0    ) <0> {                } Mo <Mo>
  [ ] z3 = 0.0     (0.0    ) <0> {                } Mo <Mo>
  [ ] B3 = 0.5     (0.0    ) <4> {                } Mo <Mo>
  [ ] n3 = 0.63    (0.0    ) <4> {                } Mo <Mo>

  [ ] x4 = 0.39864 (0.0    ) <4> {Wyckoff = 4g    } Mo <Mo>
  [ ] y4 = 0.60136 (0.0    ) <4> { (y=-x)         } Mo <Mo>
  [ ] z4 = 0.0     (0.0    ) <0> {                } Mo <Mo>
  [ ] B4 = 0.5     (0.0    ) <4> {                } Mo <Mo>
  [ ] n4 = 0.63    (0.0    ) <4> {                } Mo <Mo>

  [ ] x5 = 0.13122 (0.0    ) <4> {Wyckoff = 8i    } Mo <Mo>
  [ ] y5 = 0.53651 (0.0    ) <4> {                } Mo <Mo>
  [ ] z5 = 0.0     (0.0    ) <0> {                } Mo <Mo>
  [ ] B5 = 0.5     (0.0    ) <4> {                } Mo <Mo>
  [ ] n5 = 0.63    (0.0    ) <4> {                } Mo <Mo>

  [ ] x6 = 0.39864 (0.0    ) <4> {Wyckoff = 4g    } Ru <Ru>
  [ ] y6 = 0.60136 (0.0    ) <4> { (y=-x)         } Ru <Ru>
  [ ] z6 = 0.0     (0.0    ) <0> {                } Ru <Ru>
  [ ] B6 = 0.5     (0.0    ) <4> {                } Ru <Ru>
  [ ] n6 = 0.37    (0.0    ) <4> {                } Ru <Ru>

  [ ] x7 = 0.13122 (0.0    ) <4> {Wyckoff = 8i    } Ru <Ru>
  [ ] y7 = 0.53651 (0.0    ) <4> {                } Ru <Ru>
  [ ] z7 = 0.0     (0.0    ) <0> {                } Ru <Ru>
  [ ] B7 = 0.5     (0.0    ) <4> {                } Ru <Ru>
  [ ] n7 = 0.37    (0.0    ) <4> {                } Ru <Ru>

  [ ] x8 = 0.31733 (0.0    ) <4> {Wyckoff = 8j    } Ru <Ru>
  [ ] y8 = 0.31733 (0.0    ) <4> { (y=x)          } Ru <Ru>
  [ ] z8 = 0.24798 (0.0    ) <4> {                } Ru <Ru>
  [ ] B8 = 0.5     (0.0    ) <4> {                } Ru <Ru>
  [ ] n8 = 0.37    (0.0    ) <4> {                } Ru <Ru>

  [ ] x9 = 0.06609 (0.0    ) <4> {Wyckoff = 8i    } Ru <Ru>
  [ ] y9 = 0.26067 (0.0    ) <4> {                } Ru <Ru>
  [ ] z9 = 0.0     (0.0    ) <0> {                } Ru <Ru>
  [ ] B9 = 0.5     (0.0    ) <4> {                } Ru <Ru>
  [ ] n9 = 0.37    (0.0    ) <4> {                } Ru <Ru>

  [ ] x10= 0.0     (0.0    ) <0> {Wyckoff = 2a    } Ru <Ru>
  [ ] y10= 0.0     (0.0    ) <0> {                } Ru <Ru>
  [ ] z10= 0.0     (0.0    ) <0> {                } Ru <Ru>
  [ ] B10= 0.5     (0.0    ) <4> {                } Ru <Ru>
  [ ] n10= 0.37    (0.0    ) <4> {                } Ru <Ru>

Phase #2 [Bragg-R = 9.73%]: Molybdenum

  Chemical Formula = Mo

  Reference: Svechnikov V.N., Kobzenko G.F., Dokl. Akad. Nauk SSSR, v155
  p611 (1964)

  Note: LPF Collection Code: 453847. Sample Preparation: STARTING
  MATERIALS:Mo. Article Title: The chromium-molybdenum diagram. Minor
  Warning: No e.s.d reported/abstracted on the cell dimension. No R factor
  reported/abstracted. LPF Editor Comment: editor deduced probable site
  occupation from nominal composition. Wyckoff Sequence: a. Unit Cell Data
  Source: Powder Diffraction.

  Cubic: Im-3m (229), Z=2, cI2 [PDF#04-003-2919] [CSD#453847]

  [x] a  = 3.14392 (0.00038) <2> [ ] α  = 90.0    (0.0    ) <2>
  [ ] b  = 3.14392 (0.00038) <2> [ ] β  = 90.0    (0.0    ) <2>
  [ ] c  = 3.14392 (0.00038) <2> [ ] γ  = 90.0    (0.0    ) <2>

  Unit Cell Volume = 31.075 (7)(Å³), Density = 10.2526(g/cm³), Absorption(μ) = 1660.9(1/cm)

  [x] SF = 87.152  (1.64881) <1> Intensity Scale Factor
  [x] TF =-1.0     (0.11366) <4> Overall Temperature Factor
  [ ] TS = 0.0     (0.0    ) <4> Thin Specimen Absorption Correction
  [ ] PO = 1.0     (0.0    ) <3> Preferred Orientation Correction

  [x] f0 = 1.03318 (0.07687) <2> FWHM = f0 + f1 x 2θ + f2 x 2θ²
  [x] f1 =-1.24022 (0.15147) <3>
  [x] f2 = 0.64195 (0.06781) <3>

  Asymmetry Atoms in Unit Cell = 1, General Site Multiplicity = 96

  [ ] x1 = 0.0     (0.0    ) <0> {Wyckoff = 2a    } Mo <Mo>
  [ ] y1 = 0.0     (0.0    ) <0> {                } Mo <Mo>
  [ ] z1 = 0.0     (0.0    ) <0> {                } Mo <Mo>
  [ ] B1 = 0.5     (0.0    ) <4> {                } Mo <Mo>
  [ ] n1 = 1.0     (0.0    ) <4> {                } Mo <Mo>

Quantitative Analysis:

  Phase ID                             Wt% (σ)      Vol% (σ)       DD% (σ)     RIR   Density      PDF-#
  Mo0.63Ru0.37 ● Molybdenum Ruthen    61.6 (1.5)    60.9 (1.9)    58.8 (0.4)   5.24  10.5613   04-004-6202
  Mo ● Molybdenum                     38.4 (0.9)    39.1 (1.2)    41.2 (0.2)  21.25  10.2526   04-003-2919

  XRF(Wt%): Ru=23.5%, Mo=76.5%, XRF(DD%): Ru=22.5%, Mo=77.5%
  Density of Specimen = 10.4406(g/cm³), Absorption(μ) of Specimen = 1743.0(1/cm), EPD(1.0%,θ=45.0°) = 0.009(mm)

Refinement Halted (R/E=4.23), Round=4, Iter=7, P=21, N=6270, R=8.5% (E=2.01%, EPS=0.5, χ²=0.007209)

File: data/raw/0464_HM_MoNbRu2/0464_HM_MoNbRu2.wpf.txt
USER: User
JADE: WPF-Rietveld Refinement Report
DATE: Tuesday, March 31, 2026, 11:44 AM
FILE: E:\synthesizability\data\raw\0464_HM_MoNbRu2\0464_HM_MoNbRu2.xy
IDEN: 
SCAN: 20.001°/132.877°/0.01671°/1(s), I(p)=6323.0/483.0, Cu(45kV,40mA), Thursday, February 05, 2026, 10:23 AM

Whole Pattern Fitting Controls:

  Pattern Fitted-Range = 20.0° - 132.9°
  Wavelength to Compute d-Spacings = 1.54059Å (Cu)
  Diffraction Geometry for Lp-Correction: Diffractometer Lp

  [x] Kα2 Peaks Present              [ ] Allow Negative Isotropic B's
  [ ] Variable-Slit Pattern          [x] Apply Anomalous Scattering
  [x] Use Isotropic B Values Only    [ ] Beam Spill-Off below 0.0°

Global Refinement Parameters:

  Background Fitting Model: Polynomial (7)

  [x] c0 = 1605.04 (6.48004) <1>  [x] c1 = 2149.41 (26.2799) <1>
  [x] c2 =-928.094 (70.6958) <1>  [x] c3 =-361.455 (202.482) <1>
  [x] c4 = 5227.91 (200.883) <1>  [x] c5 = 1319.15 (431.488) <1>
  [x] c6 =-3326.51 (147.442) <1>  [x] c7 =-1096.59 (268.377) <1>

  Profile Shape Function for All Phases - PSF: pseudo-Voigt
  Peak Broadening Model for All Phases: Individual FWHM Curve
  Instrument Profile Calibration Curve: NRF_MPD_2025ICP

  [x] ZO = 0.09118 (0.01383) <2> Zero Offset
  [ ] SD = 0.0     (0.0    ) <2> Displacement
  [ ] DS = 0.0     (0.0    ) <2> Distance Slack (Image-Plate)
  [ ] α2 = 0.5     (0.0    ) <4> Kα2/Kα1 Ratio
  [ ] MC = 1.0     (0.0    ) <4> Monochromator Correction for Lp Factor

  [x] s0 = 0.25979 (0.30161) <3> Skew = s0 + s1 x 2θ + s2 x 2θ²
  [x] s1 = 0.26156 (0.52003) <3>
  [x] s2 = 0.00495 (0.18085) <4>

  [x] p0 = 0.87672 (0.79817) <3> Lorentzian Component = p0 + p1 x 2θ + p2 x 2θ²
  [x] p1 = 0.0097  (1.4907 ) <3>
  [x] p2 = 0.00671 (0.5605 ) <4>

Phase #1 [Bragg-R = 10.52%]: Molybdenum Ruthenium

  Chemical Formula = Mo0.7Ru0.3

  Reference: Ramussen S.E., Lundtoft B., Powder Diffr., v2 p29 (1987)

  Note: ANX: NO2. LPF Collection Code: 534044. Sample Preparation: STARTING
  MATERIALS:Mo,Ru. Compound Preparation: induction-melted. Article Title:
  New Crystal Data for Mo.63Ru.37 (Mo5Ru3) A Superconducting Sigma Phase.
  Wyckoff Sequence: j i2 g a. Unit Cell Data Source: Powder Diffraction.

  Tetragonal: P42/mnm (136), Z=30, tP30 [PDF#04-004-8226] [CSD#534044]

  [x] a  = 9.61971 (0.00172) <2> [ ] α  = 90.0    (0.0    ) <2>
  [ ] b  = 9.61971 (0.00172) <2> [ ] β  = 90.0    (0.0    ) <2>
  [x] c  = 4.95542 (0.00102) <2> [ ] γ  = 90.0    (0.0    ) <2>

  Unit Cell Volume = 458.568 (150)(Å³), Density = 10.5888(g/cm³), Absorption(μ) = 1784.6(1/cm)

  [x] SF = 86.6767 (2.8694 ) <1> Intensity Scale Factor
  [x] TF =-1.0     (0.21279) <4> Overall Temperature Factor
  [ ] TS = 0.0     (0.0    ) <4> Thin Specimen Absorption Correction
  [ ] PO = 1.0     (0.0    ) <3> Preferred Orientation Correction

  [x] f0 = 0.50677 (0.21346) <2> FWHM = f0 + f1 x 2θ + f2 x 2θ²
  [x] f1 =-0.07122 (0.38728) <3>
  [x] f2 =-0.03763 (0.13735) <3>

  Asymmetry Atoms in Unit Cell = 10, General Site Multiplicity = 16

  [ ] x1 = 0.0     (0.0    ) <0> {Wyckoff = 2a    } Mo <Mo>
  [ ] y1 = 0.0     (0.0    ) <0> {                } Mo <Mo>
  [ ] z1 = 0.0     (0.0    ) <0> {                } Mo <Mo>
  [ ] B1 = 0.5     (0.0    ) <4> {                } Mo <Mo>
  [ ] n1 = 0.7     (0.0    ) <4> {                } Mo <Mo>

  [ ] x2 = 0.31733 (0.0    ) <4> {Wyckoff = 8j    } Mo <Mo>
  [ ] y2 = 0.31733 (0.0    ) <4> { (y=x)          } Mo <Mo>
  [ ] z2 = 0.24798 (0.0    ) <4> {                } Mo <Mo>
  [ ] B2 = 0.5     (0.0    ) <4> {                } Mo <Mo>
  [ ] n2 = 0.7     (0.0    ) <4> {                } Mo <Mo>

  [ ] x3 = 0.39864 (0.0    ) <4> {Wyckoff = 4g    } Mo <Mo>
  [ ] y3 = 0.60136 (0.0    ) <4> { (y=-x)         } Mo <Mo>
  [ ] z3 = 0.0     (0.0    ) <0> {                } Mo <Mo>
  [ ] B3 = 0.5     (0.0    ) <4> {                } Mo <Mo>
  [ ] n3 = 0.7     (0.0    ) <4> {                } Mo <Mo>

  [ ] x4 = 0.06609 (0.0    ) <4> {Wyckoff = 8i    } Mo <Mo>
  [ ] y4 = 0.26067 (0.0    ) <4> {                } Mo <Mo>
  [ ] z4 = 0.0     (0.0    ) <0> {                } Mo <Mo>
  [ ] B4 = 0.5     (0.0    ) <4> {                } Mo <Mo>
  [ ] n4 = 0.7     (0.0    ) <4> {                } Mo <Mo>

  [ ] x5 = 0.13122 (0.0    ) <4> {Wyckoff = 8i    } Mo <Mo>
  [ ] y5 = 0.53651 (0.0    ) <4> {                } Mo <Mo>
  [ ] z5 = 0.0     (0.0    ) <0> {                } Mo <Mo>
  [ ] B5 = 0.5     (0.0    ) <4> {                } Mo <Mo>
  [ ] n5 = 0.7     (0.0    ) <4> {                } Mo <Mo>

  [ ] x6 = 0.31733 (0.0    ) <4> {Wyckoff = 8j    } Ru <Ru>
  [ ] y6 = 0.31733 (0.0    ) <4> { (y=x)          } Ru <Ru>
  [ ] z6 = 0.24798 (0.0    ) <4> {                } Ru <Ru>
  [ ] B6 = 0.5     (0.0    ) <4> {                } Ru <Ru>
  [ ] n6 = 0.3     (0.0    ) <4> {                } Ru <Ru>

  [ ] x7 = 0.06609 (0.0    ) <4> {Wyckoff = 8i    } Ru <Ru>
  [ ] y7 = 0.26067 (0.0    ) <4> {                } Ru <Ru>
  [ ] z7 = 0.0     (0.0    ) <0> {                } Ru <Ru>
  [ ] B7 = 0.5     (0.0    ) <4> {                } Ru <Ru>
  [ ] n7 = 0.3     (0.0    ) <4> {                } Ru <Ru>

  [ ] x8 = 0.39864 (0.0    ) <4> {Wyckoff = 4g    } Ru <Ru>
  [ ] y8 = 0.60136 (0.0    ) <4> { (y=-x)         } Ru <Ru>
  [ ] z8 = 0.0     (0.0    ) <0> {                } Ru <Ru>
  [ ] B8 = 0.5     (0.0    ) <4> {                } Ru <Ru>
  [ ] n8 = 0.3     (0.0    ) <4> {                } Ru <Ru>

  [ ] x9 = 0.13122 (0.0    ) <4> {Wyckoff = 8i    } Ru <Ru>
  [ ] y9 = 0.53651 (0.0    ) <4> {                } Ru <Ru>
  [ ] z9 = 0.0     (0.0    ) <0> {                } Ru <Ru>
  [ ] B9 = 0.5     (0.0    ) <4> {                } Ru <Ru>
  [ ] n9 = 0.3     (0.0    ) <4> {                } Ru <Ru>

  [ ] x10= 0.0     (0.0    ) <0> {Wyckoff = 2a    } Ru <Ru>
  [ ] y10= 0.0     (0.0    ) <0> {                } Ru <Ru>
  [ ] z10= 0.0     (0.0    ) <0> {                } Ru <Ru>
  [ ] B10= 0.5     (0.0    ) <4> {                } Ru <Ru>
  [ ] n10= 0.3     (0.0    ) <4> {                } Ru <Ru>

X-Ray Penetration Depth (EPD): EPD=0.009 (mm), μ=1784.6 (1/cm)...{I/I(o)=1.0%, θ=45.0°}

Refinement Halted (R/E=4.71), Round=4, Iter=14, P=22, N=6756, R=10.52% (E=2.24%, EPS=0.5, χ²=0.011131)
