Repository: jhamlin-ufl/synthesizability

# synthesizability

Data, fits and code for

> G. D. Di Gianluca *et al.*, *Experimental Evaluation of High-Throughput Structure Predictions*,
> [arXiv:2611.09671](https://arxiv.org/abs/2611.09671) (2026).

We arc-melted 34 ternary compounds predicted to be stable or nearly stable and identified the
phases that formed by powder X-ray diffraction and Rietveld refinement.

## Contents

| Path | What it holds |
|---|---|
| `Supplement.pdf` | the Supplementary Information |
| `samples/` | one folder per target, named by its formula in Table 1: synthesis records, X-ray scans and GSAS-II fits |
| `tables/` | the targets, buttons, scans and fits as CSV tables; the candidate lists |

File: data/raw/0475_HM_La2PdAu2/0475_HM_La2PdAu2.wpf.txt
USER: User
JADE: WPF-Rietveld Refinement Report
DATE: Tuesday, March 31, 2026, 12:05 PM
FILE: E:\synthesizability\data\raw\0475_HM_La2PdAu2\0475_HM_La2PdAu2.xy
IDEN: 
SCAN: 10.05°/129.773°/0.10027°/1(s), I(p)=7190.0/856.0, Cu(45kV,40mA), Monday, December 08, 2025, 12:07 PM

Whole Pattern Fitting Controls:

  Pattern Fitted-Range = 10.1° - 129.8°
  Wavelength to Compute d-Spacings = 1.54059Å (Cu)
  Diffraction Geometry for Lp-Correction: Diffractometer Lp

  [x] Kα2 Peaks Present              [ ] Allow Negative Isotropic B's
  [ ] Variable-Slit Pattern          [x] Apply Anomalous Scattering
  [x] Use Isotropic B Values Only    [ ] Beam Spill-Off below 0.0°

Global Refinement Parameters:

  Background Fitting Model: Polynomial (3)

  [x] c0 = 2243.86 (48.1588) <1>  [x] c1 = 2995.36 (82.6552) <1>
  [x] c2 = 1432.71 (96.3501) <1>  [x] c3 =-617.903 (122.645) <1>

  Profile Shape Function for All Phases - PSF: pseudo-Voigt
  Peak Broadening Model for All Phases: Individual FWHM Curve
  Instrument Profile Calibration Curve: NRF_MPD_2025ICP

  [x] ZO =-0.1816  (0.27924) <2> Zero Offset
  [ ] SD = 0.0     (0.0    ) <2> Displacement
  [ ] DS = 0.0     (0.0    ) <2> Distance Slack (Image-Plate)
  [ ] α2 = 0.5     (0.0    ) <4> Kα2/Kα1 Ratio
  [ ] MC = 1.0     (0.0    ) <4> Monochromator Correction for Lp Factor

  [x] s0 = 0.41626 (5.54464) <3> Skew = s0 + s1 x 2θ + s2 x 2θ²
  [x] s1 = 0.03421 (13.5171) <3>
  [x] s2 =-0.22457 (7.22446) <4>

  [x] p0 = 0.02044 (5.23442) <3> Lorentzian Component = p0 + p1 x 2θ + p2 x 2θ²
  [x] p1 = 1.25903 (12.7054) <3>
  [x] p2 = 3.48605 (7.09146) <4>

Phase #1 [Bragg-R = 20.52%]: Holmium Rhenium Carbide

  Chemical Formula = Ho2ReC2

  Reference: Reehuis M., Danebrock M.E., Rodriguez Carvajal J., Jeitschko
  W., Stüsser N., Hoffmann R.D., J. Magn. Magn. Mater., v154 p355 (1996)

  Note: ANX: AB2X2. LPF Collection Code: 311956. Sample Preparation:
  STARTING MATERIALS:C graphite,Ho,Re. Compound Preparation: arc-melted.
  Sample annealed at 1173 K for 2 w in evacuated silica tube. Article Title:
  Antiferromagnetic order of the lanthanoid moments in the carbides Ln2ReC2
  with Ln= Tb, Dy, Ho and Er. Temperature of Data Collection: 300 K. Wyckoff
  Sequence: c5. Unit Cell Data Source: Powder Diffraction.

  Orthorhombic: Pnma (62), Z=4, oP20 [PDF#04-002-1428] [CSD#311956]

  [x] a  = 6.51812 (0.05389) <2> [ ] α  = 90.0    (0.0    ) <2>
  [x] b  = 5.08043 (0.04431) <2> [ ] β  = 90.0    (0.0    ) <2>
  [x] c  = 9.77363 (0.08458) <2> [ ] γ  = 90.0    (0.0    ) <2>

  Unit Cell Volume = 323.652 (793)(Å³), Density = 11.0831(g/cm³), Absorption(μ) = 1552.7(1/cm)

  [x] SF = 106.419 (32.6561) <1> Intensity Scale Factor
  [x] TF = 1.0     (4.15427) <4> Overall Temperature Factor
  [ ] TS = 0.0     (0.0    ) <4> Thin Specimen Absorption Correction
  [ ] PO = 1.0     (0.0    ) <3> Preferred Orientation Correction

  [x] f0 = 0.11677 (1.04992) <2> FWHM = f0 + f1 x 2θ + f2 x 2θ²
  [x] f1 =-0.07837 (3.63112) <3>
  [x] f2 = 0.78873 (3.55034) <3>

  Asymmetry Atoms in Unit Cell = 5, General Site Multiplicity = 8

  [ ] x1 = 0.8186  (0.0    ) <4> {Wyckoff = 4c    } Ho <Ho>
  [ ] y1 = 0.25    (0.0    ) <0> {                } Ho <Ho>
  [ ] z1 = 0.0563  (0.0    ) <4> {                } Ho <Ho>
  [ ] B1 = 0.1     (0.0    ) <4> {                } Ho <Ho>
  [ ] n1 = 1.0     (0.0    ) <4> {                } Ho <Ho>

  [ ] x2 = 0.4677  (0.0    ) <4> {Wyckoff = 4c    } Ho <Ho>
  [ ] y2 = 0.25    (0.0    ) <0> {                } Ho <Ho>
  [ ] z2 = 0.7862  (0.0    ) <4> {                } Ho <Ho>
  [ ] B2 = 0.4     (0.0    ) <4> {                } Ho <Ho>
  [ ] n2 = 1.0     (0.0    ) <4> {                } Ho <Ho>

  [ ] x3 = 0.2796  (0.0    ) <4> {Wyckoff = 4c    } Re <Re>
  [ ] y3 = 0.25    (0.0    ) <0> {                } Re <Re>
  [ ] z3 = 0.1315  (0.0    ) <4> {                } Re <Re>
  [ ] B3 = 0.2     (0.0    ) <4> {                } Re <Re>
  [ ] n3 = 1.0     (0.0    ) <4> {                } Re <Re>

  [ ] x4 = 0.045   (0.0    ) <4> {Wyckoff = 4c    } C <C>
  [ ] y4 = 0.25    (0.0    ) <0> {                } C <C>
  [ ] z4 = 0.2592  (0.0    ) <4> {                } C <C>
  [ ] B4 = 0.7     (0.0    ) <4> {                } C <C>
  [ ] n4 = 1.0     (0.0    ) <4> {                } C <C>

  [ ] x5 = 0.6726  (0.0    ) <4> {Wyckoff = 4c    } C <C>
  [ ] y5 = 0.25    (0.0    ) <0> {                } C <C>
  [ ] z5 = 0.5522  (0.0    ) <4> {                } C <C>
  [ ] B5 = 0.6     (0.0    ) <4> {                } C <C>
  [ ] n5 = 1.0     (0.0    ) <4> {                } C <C>

X-Ray Penetration Depth (EPD): EPD=0.01 (mm), μ=1552.7 (1/cm)...{I/I(o)=1.0%, θ=45.0°}

Refinement Halted (R/E=11.14), Round=4, Iter=12, P=19, N=1195, R=20.52% (E=1.84%, EPS=0.5, χ²=0.042136)

File: data/raw/0476_HM_ScPd2Au/0476_HM_ScPd2Au.wpf.txt
USER: User
JADE: WPF-Rietveld Refinement Report
DATE: Tuesday, March 31, 2026, 12:06 PM
FILE: E:\synthesizability\data\raw\0476_HM_ScPd2Au\0476_HM_ScPd2Au.xy
IDEN: 
SCAN: 20.05°/129.846°/0.10027°/1(s), I(p)=6970.0/429.0, Cu(45kV,40mA), Monday, December 08, 2025, 12:07 PM

Whole Pattern Fitting Controls:

  Pattern Fitted-Range = 20.1° - 129.8°
  Wavelength to Compute d-Spacings = 1.54059Å (Cu)
  Diffraction Geometry for Lp-Correction: Diffractometer Lp

  [x] Kα2 Peaks Present              [ ] Allow Negative Isotropic B's
  [ ] Variable-Slit Pattern          [x] Apply Anomalous Scattering
  [x] Use Isotropic B Values Only    [ ] Beam Spill-Off below 0.0°

Global Refinement Parameters:

  Background Fitting Model: Polynomial (2)

  [x] c0 = 1296.02 (14.8618) <1>  [x] c1 = 1757.69 (23.4048) <1>
  [x] c2 = 929.569 (31.1212) <1>

  Profile Shape Function for All Phases - PSF: pseudo-Voigt
  Peak Broadening Model for All Phases: Individual FWHM Curve
  Instrument Profile Calibration Curve: NRF_MPD_2025ICP

  [x] ZO =-0.03175 (0.07583) <2> Zero Offset
  [ ] SD = 0.0     (0.0    ) <2> Displacement
  [ ] DS = 0.0     (0.0    ) <2> Distance Slack (Image-Plate)
  [ ] α2 = 0.5     (0.0    ) <4> Kα2/Kα1 Ratio
  [ ] MC = 1.0     (0.0    ) <4> Monochromator Correction for Lp Factor

  [x] s0 = 0.22771 (0.92888) <3> Skew = s0 + s1 x 2θ + s2 x 2θ²
  [x] s1 = 0.19579 (1.60429) <3>
  [x] s2 = 0.06068 (0.52295) <4>

  [x] p0 = 0.76375 (1.59237) <3> Lorentzian Component = p0 + p1 x 2θ + p2 x 2θ²
  [x] p1 = 0.31623 (3.01581) <3>
  [x] p2 = 0.63734 (1.20095) <4>

Phase #1 [Bragg-R = 18.32%]: Pd6Au2

  Chemical Formula = Pd6Au2

  Note: [Au1Pd3_2034609_stab+28meV.cif] 

  Triclinic: P1 (1), Z=2, aP8 [PDF#98-001-2263] [CSD#12263]

  [x] a  = 4.66640 (0.02477) <2> [x] α  = 90.000  (16947.720) <2>
  [x] b  = 5.62697 (0.02233) <2> [x] β  = 90.000  (7424.219) <2>
  [x] c  = 4.88543 (0.02367) <2> [x] γ  = 90.000  (10963.760) <2>

  Unit Cell Volume = 128.280 (53)(Å³), Density = 13.3622(g/cm³), Absorption(μ) = 2762.8(1/cm)

  [x] SF = 97.5403 (7.05735) <1> Intensity Scale Factor
  [x] TF =-1.0     (0.45932) <4> Overall Temperature Factor
  [ ] TS = 0.0     (0.0    ) <4> Thin Specimen Absorption Correction
  [ ] PO = 1.0     (0.0    ) <3> Preferred Orientation Correction

  [x] f0 = 0.55235 (0.69074) <2> FWHM = f0 + f1 x 2θ + f2 x 2θ²
  [x] f1 =-0.12629 (1.33739) <3>
  [x] f2 = 0.05187 (0.57958) <3>

  Asymmetry Atoms in Unit Cell = 8, General Site Multiplicity = 1

  [ ] x1 = 0.5     (0.0    ) <4> {Wyckoff = 1     } Au0 <Au>
  [ ] y1 = 0.5     (0.0    ) <4> {                } Au0 <Au>
  [ ] z1 = 0.33416 (0.0    ) <4> {                } Au0 <Au>
  [ ] B1 = 0.5     (0.0    ) <4> {                } Au0 <Au>
  [ ] n1 = 1.0     (0.0    ) <4> {                } Au0 <Au>

  [ ] x2 = 0.0     (0.0    ) <4> {Wyckoff = 1     } Au1 <Au>
  [ ] y2 = 0.0     (0.0    ) <4> {                } Au1 <Au>
  [ ] z2 = 0.66584 (0.0    ) <4> {                } Au1 <Au>
  [ ] B2 = 0.5     (0.0    ) <4> {                } Au1 <Au>
  [ ] n2 = 1.0     (0.0    ) <4> {                } Au1 <Au>

  [ ] x3 = 0.0     (0.0    ) <4> {Wyckoff = 1     } Pd2 <Pd>
  [ ] y3 = 0.25059 (0.0    ) <4> {                } Pd2 <Pd>
  [ ] z3 = 0.16519 (0.0    ) <4> {                } Pd2 <Pd>
  [ ] B3 = 0.5     (0.0    ) <4> {                } Pd2 <Pd>
  [ ] n3 = 1.0     (0.0    ) <4> {                } Pd2 <Pd>

  [ ] x4 = 0.0     (0.0    ) <4> {Wyckoff = 1     } Pd3 <Pd>
  [ ] y4 = 0.74941 (0.0    ) <4> {                } Pd3 <Pd>
  [ ] z4 = 0.16519 (0.0    ) <4> {                } Pd3 <Pd>
  [ ] B4 = 0.5     (0.0    ) <4> {                } Pd3 <Pd>
  [ ] n4 = 1.0     (0.0    ) <4> {                } Pd3 <Pd>

  [ ] x5 = 0.5     (0.0    ) <4> {Wyckoff = 1     } Pd4 <Pd>
  [ ] y5 = 0.0     (0.0    ) <4> {                } Pd4 <Pd>
  [ ] z5 = 0.33058 (0.0    ) <4> {                } Pd4 <Pd>
  [ ] B5 = 0.5     (0.0    ) <4> {                } Pd4 <Pd>
  [ ] n5 = 1.0     (0.0    ) <4> {                } Pd4 <Pd>

  [ ] x6 = 0.0     (0.0    ) <4> {Wyckoff = 1     } Pd5 <Pd>
  [ ] y6 = 0.5     (0.0    ) <4> {                } Pd5 <Pd>
  [ ] z6 = 0.66942 (0.0    ) <4> {                } Pd5 <Pd>
  [ ] B6 = 0.5     (0.0    ) <4> {                } Pd5 <Pd>
  [ ] n6 = 1.0     (0.0    ) <4> {                } Pd5 <Pd>

  [ ] x7 = 0.5     (0.0    ) <4> {Wyckoff = 1     } Pd6 <Pd>
  [ ] y7 = 0.24941 (0.0    ) <4> {                } Pd6 <Pd>
  [ ] z7 = 0.83481 (0.0    ) <4> {                } Pd6 <Pd>
  [ ] B7 = 0.5     (0.0    ) <4> {                } Pd6 <Pd>
  [ ] n7 = 1.0     (0.0    ) <4> {                } Pd6 <Pd>

  [ ] x8 = 0.5     (0.0    ) <4> {Wyckoff = 1     } Pd7 <Pd>
  [ ] y8 = 0.75059 (0.0    ) <4> {                } Pd7 <Pd>
  [ ] z8 = 0.83481 (0.0    ) <4> {                } Pd7 <Pd>
  [ ] B8 = 0.5     (0.0    ) <4> {                } Pd7 <Pd>
  [ ] n8 = 1.0     (0.0    ) <4> {                } Pd7 <Pd>

X-Ray Penetration Depth (EPD): EPD=0.006 (mm), μ=2762.8 (1/cm)...{I/I(o)=1.0%, θ=45.0°}

Refinement Halted (R/E=7.91), Round=4, Iter=12, P=21, N=1096, R=18.32% (E=2.32%, EPS=0.5, χ²=0.033404)

File: data/raw/0476_HM_ScPd2Au/0476_HM_ScPd2Au.wpf_redo.txt
USER: User
JADE: WPF-Rietveld Refinement Report
DATE: Tuesday, April 21, 2026, 8:27 AM
FILE: E:\Jade Analysis (4_21)\476\0476_HM_ScPd2Au.txt
IDEN: HardwareIndicator=65519
SCAN: 5.0°/120.0°/0.02°/1(s), I(p)=9176.0/454.0, Cu(45kV,40mA), Tuesday, April 21, 2026, 8:16 AM

Whole Pattern Fitting Controls:

  Pattern Fitted-Range = 5.0° - 120.0°
  Wavelength to Compute d-Spacings = 1.54059Å (Cu)
  Diffraction Geometry for Lp-Correction: Diffractometer Lp

  [x] Kα2 Peaks Present              [ ] Allow Negative Isotropic B's
  [ ] Variable-Slit Pattern          [x] Apply Anomalous Scattering
  [x] Use Isotropic B Values Only    [ ] Beam Spill-Off below 0.0°

Global Refinement Parameters:

  Background Fitting Model: Fixed-Curve (28)

  Profile Shape Function for All Phases - PSF: pseudo-Voigt
  Peak Broadening Model for All Phases: Individual FWHM Curve
  Instrument Profile Calibration Curve: NRF_MPD_2025ICP

  [x] ZO = 0.18261 (0.06956) <2> Zero Offset
  [ ] SD = 0.0     (0.0    ) <2> Displacement
  [ ] DS = 0.0     (0.0    ) <2> Distance Slack (Image-Plate)
  [ ] α2 = 0.5     (0.0    ) <4> Kα2/Kα1 Ratio
  [ ] MC = 1.0     (0.0    ) <4> Monochromator Correction for Lp Factor

  [x] s0 = 0.37044 (0.54674) <3> Skew = s0 + s1 x 2θ + s2 x 2θ²
  [x] s1 =-0.48646 (0.96103) <3>
  [x] s2 =-0.06992 (0.33425) <4>

  [x] p0 = 1.0207  (0.68839) <3> Lorentzian Component = p0 + p1 x 2θ + p2 x 2θ²
  [x] p1 = 5.56673 (1.31264) <3>
  [x] p2 = 3.29877 (0.54399) <4>

Phase #1 [Bragg-R = 21.52%]: Pd6Au2

  Chemical Formula = Pd6Au2

  Note: [Au1Pd3_2034609_stab+28meV.cif] 

  Triclinic: P1 (1), Z=2, aP8 [PDF#98-001-2263] [CSD#12263]

  [x] a  = 4.67825 (0.02123) <2> [x] α  = 90.000  (359333.400) <2>
  [x] b  = 5.64664 (0.01992) <2> [x] β  = 90.000  (14635.970) <2>
  [x] c  = 4.92357 (0.01964) <2> [x] γ  = 90.000  (547794.300) <2>

  Unit Cell Volume = 130.063 (910)(Å³), Density = 13.1791(g/cm³), Absorption(μ) = 2724.9(1/cm)

  [x] SF = 186.054 (5.30599) <1> Intensity Scale Factor
  [x] TF =-0.22766 (0.16548) <4> Overall Temperature Factor
  [ ] TS = 0.0     (0.0    ) <4> Thin Specimen Absorption Correction
  [ ] PO = 1.0     (0.0    ) <3> Preferred Orientation Correction

  [x] f0 = 1.71852 (0.71353) <2> FWHM = f0 + f1 x 2θ + f2 x 2θ²
  [x] f1 =-1.55601 (1.45833) <3>
  [x] f2 = 0.79766 (0.69498) <3>

  Asymmetry Atoms in Unit Cell = 8, General Site Multiplicity = 1

  [ ] x1 = 0.5     (0.0    ) <4> {Wyckoff = 1     } Au0 <Au>
  [ ] y1 = 0.5     (0.0    ) <4> {                } Au0 <Au>
  [ ] z1 = 0.33416 (0.0    ) <4> {                } Au0 <Au>
  [ ] B1 = 0.5     (0.0    ) <4> {                } Au0 <Au>
  [ ] n1 = 1.0     (0.0    ) <4> {                } Au0 <Au>

  [ ] x2 = 0.0     (0.0    ) <4> {Wyckoff = 1     } Au1 <Au>
  [ ] y2 = 0.0     (0.0    ) <4> {                } Au1 <Au>
  [ ] z2 = 0.66584 (0.0    ) <4> {                } Au1 <Au>
  [ ] B2 = 0.5     (0.0    ) <4> {                } Au1 <Au>
  [ ] n2 = 1.0     (0.0    ) <4> {                } Au1 <Au>

  [ ] x3 = 0.0     (0.0    ) <4> {Wyckoff = 1     } Pd2 <Pd>
  [ ] y3 = 0.25059 (0.0    ) <4> {                } Pd2 <Pd>
  [ ] z3 = 0.16519 (0.0    ) <4> {                } Pd2 <Pd>
  [ ] B3 = 0.5     (0.0    ) <4> {                } Pd2 <Pd>
  [ ] n3 = 1.0     (0.0    ) <4> {                } Pd2 <Pd>

  [ ] x4 = 0.0     (0.0    ) <4> {Wyckoff = 1     } Pd3 <Pd>
  [ ] y4 = 0.74941 (0.0    ) <4> {                } Pd3 <Pd>
  [ ] z4 = 0.16519 (0.0    ) <4> {                } Pd3 <Pd>
  [ ] B4 = 0.5     (0.0    ) <4> {                } Pd3 <Pd>
  [ ] n4 = 1.0     (0.0    ) <4> {                } Pd3 <Pd>

  [ ] x5 = 0.5     (0.0    ) <4> {Wyckoff = 1     } Pd4 <Pd>
  [ ] y5 = 0.0     (0.0    ) <4> {                } Pd4 <Pd>
  [ ] z5 = 0.33058 (0.0    ) <4> {                } Pd4 <Pd>
  [ ] B5 = 0.5     (0.0    ) <4> {                } Pd4 <Pd>
  [ ] n5 = 1.0     (0.0    ) <4> {                } Pd4 <Pd>

  [ ] x6 = 0.0     (0.0    ) <4> {Wyckoff = 1     } Pd5 <Pd>
  [ ] y6 = 0.5     (0.0    ) <4> {                } Pd5 <Pd>
  [ ] z6 = 0.66942 (0.0    ) <4> {                } Pd5 <Pd>
  [ ] B6 = 0.5     (0.0    ) <4> {                } Pd5 <Pd>
  [ ] n6 = 1.0     (0.0    ) <4> {                } Pd5 <Pd>

  [ ] x7 = 0.5     (0.0    ) <4> {Wyckoff = 1     } Pd6 <Pd>
  [ ] y7 = 0.24941 (0.0    ) <4> {                } Pd6 <Pd>
  [ ] z7 = 0.83481 (0.0    ) <4> {                } Pd6 <Pd>
  [ ] B7 = 0.5     (0.0    ) <4> {                } Pd6 <Pd>
  [ ] n7 = 1.0     (0.0    ) <4> {                } Pd6 <Pd>

  [ ] x8 = 0.5     (0.0    ) <4> {Wyckoff = 1     } Pd7 <Pd>
  [ ] y8 = 0.75059 (0.0    ) <4> {                } Pd7 <Pd>
  [ ] z8 = 0.83481 (0.0    ) <4> {                } Pd7 <Pd>
  [ ] B8 = 0.5     (0.0    ) <4> {                } Pd7 <Pd>
  [ ] n8 = 1.0     (0.0    ) <4> {                } Pd7 <Pd>

X-Ray Penetration Depth (EPD): EPD=0.006 (mm), μ=2724.9 (1/cm)...{I/I(o)=1.0%, θ=45.0°}

Refinement Halted (R/E=8.94), Round=4, Iter=7, P=18, N=5751, R=21.52% (E=2.41%, EPS=0.5, χ²=0.046451)

File: data/raw/0477_HM_ScPd5Au2/0477_HM_ScPd5Au2.wpf.txt
USER: User
JADE: WPF-Rietveld Refinement Report
DATE: Tuesday, March 31, 2026, 12:08 PM
FILE: E:\synthesizability\data\raw\0477_HM_ScPd5Au2\0477_HM_ScPd5Au2.xy
IDEN: 
SCAN: 30.067°/129.933°/0.13369°/1(s), I(p)=10655/339, Cu(45kV,40mA), Monday, December 08, 2025, 12:07 PM

Whole Pattern Fitting Controls:

  Pattern Fitted-Range = 30.1° - 129.9°
  Wavelength to Compute d-Spacings = 1.54059Å (Cu)
  Diffraction Geometry for Lp-Correction: Diffractometer Lp

  [x] Kα2 Peaks Present              [ ] Allow Negative Isotropic B's
  [ ] Variable-Slit Pattern          [x] Apply Anomalous Scattering
  [x] Use Isotropic B Values Only    [ ] Beam Spill-Off below 0.0°

Global Refinement Parameters:

  Background Fitting Model: Polynomial (2)

  [x] c0 = 1195.91 (11.0762) <1>  [x] c1 = 1604.18 (15.9652) <1>
  [x] c2 = 666.037 (25.1668) <1>

  Profile Shape Function for All Phases - PSF: pseudo-Voigt
  Peak Broadening Model for All Phases: Individual FWHM Curve
  Instrument Profile Calibration Curve: NRF_MPD_2025ICP

  [x] ZO = 0.21915 (0.01693) <2> Zero Offset
  [ ] SD = 0.0     (0.0    ) <2> Displacement
  [ ] DS = 0.0     (0.0    ) <2> Distance Slack (Image-Plate)
  [ ] α2 = 0.5     (0.0    ) <4> Kα2/Kα1 Ratio
  [ ] MC = 1.0     (0.0    ) <4> Monochromator Correction for Lp Factor

  [x] s0 = 0.07929 (0.41067) <3> Skew = s0 + s1 x 2θ + s2 x 2θ²
  [x] s1 = 0.03685 (0.80894) <3>
  [x] s2 = 0.02488 (0.35764) <4>

  [x] p0 = 0.81383 (1.21101) <3> Lorentzian Component = p0 + p1 x 2θ + p2 x 2θ²
  [x] p1 = 0.03303 (2.3245 ) <3>
  [x] p2 =-0.0456  (0.89816) <4>

Phase #1 [Bragg-R = 13.53%]: Sc1Pd8

  Chemical Formula = Sc1Pd8

  Note: [Pd8Sc1_1370788_stab-12meV.cif] 

  Triclinic: P1 (1), Z=1, aP9 [PDF#98-001-6627] [CSD#16627]

  [x] a  = 6.29768 (0.00420) <2> [x] α  = 95.759  (-Fixed-) <2>
  [x] b  = 6.29079 (0.00420) <2> [x] β  = 95.759  (-Fixed-) <2>
  [x] c  = 6.26592 (0.00480) <2> [x] γ  = 143.063 (-Fixed-) <2>

  Unit Cell Volume = 141.494 (172)(Å³), Density = 10.5163(g/cm³), Absorption(μ) = 2154.8(1/cm)

  [x] SF = 168.189 (6.33584) <1> Intensity Scale Factor
  [x] TF =-1.0     (0.21819) <4> Overall Temperature Factor
  [ ] TS = 0.0     (0.0    ) <4> Thin Specimen Absorption Correction
  [ ] PO = 1.0     (0.0    ) <3> Preferred Orientation Correction

  [x] f0 = 0.48134 (0.36564) <2> FWHM = f0 + f1 x 2θ + f2 x 2θ²
  [x] f1 =-0.04323 (0.68303) <3>
  [x] f2 =-0.03659 (0.24351) <3>

  Asymmetry Atoms in Unit Cell = 9, General Site Multiplicity = 1

  [ ] x1 = 0.66665 (0.0    ) <4> {Wyckoff = 1     } Pd0 <Pd>
  [ ] y1 = 0.33335 (0.0    ) <4> {                } Pd0 <Pd>
  [ ] z1 = 0.0     (0.0    ) <4> {                } Pd0 <Pd>
  [ ] B1 = 0.5     (0.0    ) <4> {                } Pd0 <Pd>
  [ ] n1 = 1.0     (0.0    ) <4> {                } Pd0 <Pd>

  [ ] x2 = 0.33335 (0.0    ) <4> {Wyckoff = 1     } Pd1 <Pd>
  [ ] y2 = 0.66665 (0.0    ) <4> {                } Pd1 <Pd>
  [ ] z2 = 0.0     (0.0    ) <4> {                } Pd1 <Pd>
  [ ] B2 = 0.5     (0.0    ) <4> {                } Pd1 <Pd>
  [ ] n2 = 1.0     (0.0    ) <4> {                } Pd1 <Pd>

  [ ] x3 = 0.33237 (0.0    ) <4> {Wyckoff = 1     } Pd2 <Pd>
  [ ] y3 = 0.0     (0.0    ) <4> {                } Pd2 <Pd>
  [ ] z3 = 0.33237 (0.0    ) <4> {                } Pd2 <Pd>
  [ ] B3 = 0.5     (0.0    ) <4> {                } Pd2 <Pd>
  [ ] n3 = 1.0     (0.0    ) <4> {                } Pd2 <Pd>

  [ ] x4 = 0.0     (0.0    ) <4> {Wyckoff = 1     } Pd3 <Pd>
  [ ] y4 = 0.33237 (0.0    ) <4> {                } Pd3 <Pd>
  [ ] z4 = 0.33237 (0.0    ) <4> {                } Pd3 <Pd>
  [ ] B4 = 0.5     (0.0    ) <4> {                } Pd3 <Pd>
  [ ] n4 = 1.0     (0.0    ) <4> {                } Pd3 <Pd>

  [ ] x5 = 0.66665 (0.0    ) <4> {Wyckoff = 1     } Pd4 <Pd>
  [ ] y5 = 0.66665 (0.0    ) <4> {                } Pd4 <Pd>
  [ ] z5 = 0.3333  (0.0    ) <4> {                } Pd4 <Pd>
  [ ] B5 = 0.5     (0.0    ) <4> {                } Pd4 <Pd>
  [ ] n5 = 1.0     (0.0    ) <4> {                } Pd4 <Pd>

  [ ] x6 = 0.33335 (0.0    ) <4> {Wyckoff = 1     } Pd5 <Pd>
  [ ] y6 = 0.33335 (0.0    ) <4> {                } Pd5 <Pd>
  [ ] z6 = 0.6667  (0.0    ) <4> {                } Pd5 <Pd>
  [ ] B6 = 0.5     (0.0    ) <4> {                } Pd5 <Pd>
  [ ] n6 = 1.0     (0.0    ) <4> {                } Pd5 <Pd>

  [ ] x7 = 0.66763 (0.0    ) <4> {Wyckoff = 1     } Pd6 <Pd>
  [ ] y7 = 0.0     (0.0    ) <4> {                } Pd6 <Pd>
  [ ] z7 = 0.66763 (0.0    ) <4> {                } Pd6 <Pd>
  [ ] B7 = 0.5     (0.0    ) <4> {                } Pd6 <Pd>
  [ ] n7 = 1.0     (0.0    ) <4> {                } Pd6 <Pd>

  [ ] x8 = 0.0     (0.0    ) <4> {Wyckoff = 1     } Pd7 <Pd>
  [ ] y8 = 0.66763 (0.0    ) <4> {                } Pd7 <Pd>
  [ ] z8 = 0.66763 (0.0    ) <4> {                } Pd7 <Pd>
  [ ] B8 = 0.5     (0.0    ) <4> {                } Pd7 <Pd>
  [ ] n8 = 1.0     (0.0    ) <4> {                } Pd7 <Pd>

  [ ] x9 = 0.0     (0.0    ) <4> {Wyckoff = 1     } Sc8 <Sc>
  [ ] y9 = 0.0     (0.0    ) <4> {                } Sc8 <Sc>
  [ ] z9 = 0.0     (0.0    ) <4> {                } Sc8 <Sc>
  [ ] B9 = 0.5     (0.0    ) <4> {                } Sc8 <Sc>
  [ ] n9 = 1.0     (0.0    ) <4> {                } Sc8 <Sc>

X-Ray Penetration Depth (EPD): EPD=0.008 (mm), μ=2154.8 (1/cm)...{I/I(o)=1.0%, θ=45.0°}

Refinement Halted (R/E=5.59), Round=4, Iter=7, P=18, N=748, R=13.53% (E=2.42%, EPS=0.5, χ²=0.018483)
