Repository: jhamlin-ufl/synthesizability

# synthesizability

Data, fits and code for

> G. D. Di Gianluca *et al.*, *Experimental Evaluation of High-Throughput Structure Predictions*,
> [arXiv:2611.09671](https://arxiv.org/abs/2611.09671) (2026).

We arc-melted 34 ternary compounds predicted to be stable or nearly stable and identified the
phases that formed by powder X-ray diffraction and Rietveld refinement.

## Contents

| Path | What it holds |
|---|---|
| `Supplement.pdf` | the Supplementary Information |
| `samples/` | one folder per target, named by its formula in Table 1: synthesis records, X-ray scans and GSAS-II fits |
| `tables/` | the targets, buttons, scans and fits as CSV tables; the candidate lists |

File: data/raw/0491_HM_TiGePt5/0491_HM_TiGePt5_circular.wpf.txt
USER: User
JADE: WPF-Rietveld Refinement Report
DATE: Tuesday, March 31, 2026, 12:35 PM
FILE: E:\synthesizability\data\raw\0491_HM_TiGePt5\0491_HM_TiGePt5_circular.txt
IDEN: HardwareIndicator=65519
SCAN: 5.0°/120.0°/0.02°/1(s), I(p)=22107/1246, Cu(45kV,40mA), Tuesday, January 13, 2026, 12:53 PM

Whole Pattern Fitting Controls:

  Pattern Fitted-Range = 5.0° - 120.0°
  Wavelength to Compute d-Spacings = 1.54059Å (Cu)
  Diffraction Geometry for Lp-Correction: Diffractometer Lp

  [x] Kα2 Peaks Present              [ ] Allow Negative Isotropic B's
  [ ] Variable-Slit Pattern          [x] Apply Anomalous Scattering
  [x] Use Isotropic B Values Only    [ ] Beam Spill-Off below 0.0°

Global Refinement Parameters:

  Background Fitting Model: Fixed-Curve (25)

  Profile Shape Function for All Phases - PSF: pseudo-Voigt
  Peak Broadening Model for All Phases: Individual FWHM Curve
  Instrument Profile Calibration Curve: NRF_MPD_2025ICP

  [x] ZO = 0.06123 (0.01593) <2> Zero Offset
  [ ] SD = 0.0     (0.0    ) <2> Displacement
  [ ] DS = 0.0     (0.0    ) <2> Distance Slack (Image-Plate)
  [ ] α2 = 0.5     (0.0    ) <4> Kα2/Kα1 Ratio
  [ ] MC = 1.0     (0.0    ) <4> Monochromator Correction for Lp Factor

  [x] s0 = 0.5025  (0.14093) <3> Skew = s0 + s1 x 2θ + s2 x 2θ²
  [x] s1 =-0.49239 (0.2446 ) <3>
  [x] s2 =-0.01297 (0.08813) <4>

  [x] p0 = 0.66303 (0.17976) <3> Lorentzian Component = p0 + p1 x 2θ + p2 x 2θ²
  [x] p1 = 0.39908 (0.33953) <3>
  [x] p2 =-0.01051 (0.14184) <4>

Phase #1 [Bragg-R = 7.96%]: Platinum Titanium

  Chemical Formula = Ti0.75Pt0.25

  Reference: Kawasoe Y., Tanaka S., Kuroki T., Kusaba H., Ito K., Teraoka
  Y., Sasaki K., J. Electrochem. Soc., v154 pB969-B975 (2007)

  Note: ANX: N. LPF Collection Code: 1923879. Sample Preparation: Compound
  Preparation: heated at 973-1173 K for 2 h. ATMOSPHERE: hydrogen. Article
  Title: Preparation and electrochemical activities of Pt-Ti alloy PEFC
  electrocatalysts. Minor Warning: No R factors reported/abstracted. LPF
  Editor Comment: editor deduced probable site occupation from nominal
  composition. Wyckoff Sequence: a. Unit Cell Data Source: Powder
  Diffraction.

  Cubic: Fm-3m (225), Z=4, cF4 [PDF#04-015-0460] [CSD#1923879]

  [x] a  = 3.92059 (0.00129) <2> [ ] α  = 90.0    (0.0    ) <2>
  [ ] b  = 3.92059 (0.00129) <2> [ ] β  = 90.0    (0.0    ) <2>
  [ ] c  = 3.92059 (0.00129) <2> [ ] γ  = 90.0    (0.0    ) <2>

  Unit Cell Volume = 60.263 (34)(Å³), Density = 9.3346(g/cm³), Absorption(μ) = 1898.6(1/cm)

  [x] SF = 622.601 (6.81163) <1> Intensity Scale Factor
  [x] TF = 0.29308 (0.06257) <4> Overall Temperature Factor
  [ ] TS = 0.0     (0.0    ) <4> Thin Specimen Absorption Correction
  [ ] PO = 1.0     (0.0    ) <3> Preferred Orientation Correction

  [x] f0 = 0.21624 (0.17009) <2> FWHM = f0 + f1 x 2θ + f2 x 2θ²
  [x] f1 = 0.46647 (0.35041) <3>
  [x] f2 = 0.16994 (0.1643 ) <3>

  Asymmetry Atoms in Unit Cell = 2, General Site Multiplicity = 192

  [ ] x1 = 0.0     (0.0    ) <0> {Wyckoff = 4a    } Ti <Ti>
  [ ] y1 = 0.0     (0.0    ) <0> {                } Ti <Ti>
  [ ] z1 = 0.0     (0.0    ) <0> {                } Ti <Ti>
  [ ] B1 = 0.5     (0.0    ) <4> {                } Ti <Ti>
  [ ] n1 = 0.75    (0.0    ) <4> {                } Ti <Ti>

  [ ] x2 = 0.0     (0.0    ) <0> {Wyckoff = 4a    } Pt <Pt>
  [ ] y2 = 0.0     (0.0    ) <0> {                } Pt <Pt>
  [ ] z2 = 0.0     (0.0    ) <0> {                } Pt <Pt>
  [ ] B2 = 0.5     (0.0    ) <4> {                } Pt <Pt>
  [ ] n2 = 0.25    (0.0    ) <4> {                } Pt <Pt>

X-Ray Penetration Depth (EPD): EPD=0.009 (mm), μ=1898.6 (1/cm)...{I/I(o)=1.0%, θ=45.0°}

Refinement Halted (R/E=4.54), Round=4, Iter=6, P=13, N=5751, R=7.96% (E=1.75%, EPS=0.5, χ²=0.006405)

File: data/raw/0492_HM_Ti2GePt8/0492_HM_Ti2GePt8_circular.wpf.txt
USER: User
JADE: WPF-Rietveld Refinement Report
DATE: Tuesday, March 31, 2026, 12:37 PM
FILE: E:\synthesizability\data\raw\0492_HM_Ti2GePt8\0492_HM_Ti2GePt8_circular.txt
IDEN: HardwareIndicator=65519
SCAN: 5.0°/120.0°/0.02°/1(s), I(p)=6819.0/231.0, Cu(45kV,40mA), Tuesday, January 13, 2026, 12:53 PM

Whole Pattern Fitting Controls:

  Pattern Fitted-Range = 21.0° - 120.0°
  Wavelength to Compute d-Spacings = 1.54059Å (Cu)
  Diffraction Geometry for Lp-Correction: Diffractometer Lp

  [x] Kα2 Peaks Present              [ ] Allow Negative Isotropic B's
  [ ] Variable-Slit Pattern          [x] Apply Anomalous Scattering
  [x] Use Isotropic B Values Only    [ ] Beam Spill-Off below 0.0°

Global Refinement Parameters:

  Background Fitting Model: Fixed-Curve (29)

  Profile Shape Function for All Phases - PSF: pseudo-Voigt
  Peak Broadening Model for All Phases: Individual FWHM Curve
  Instrument Profile Calibration Curve: NRF_MPD_2025ICP

  [x] ZO =-0.24774 (0.02336) <2> Zero Offset
  [ ] SD = 0.0     (0.0    ) <2> Displacement
  [ ] DS = 0.0     (0.0    ) <2> Distance Slack (Image-Plate)
  [ ] α2 = 0.5     (0.0    ) <4> Kα2/Kα1 Ratio
  [ ] MC = 1.0     (0.0    ) <4> Monochromator Correction for Lp Factor

  [x] s0 =-0.36457 (0.10062) <3> Skew = s0 + s1 x 2θ + s2 x 2θ²
  [x] s1 = 0.60527 (0.05468) <3>
  [ ] s2 = 0.0     (0.0    ) <4>

  [x] p0 = 1.2056  (0.05568) <3> Lorentzian Component = p0 + p1 x 2θ + p2 x 2θ²
  [ ] p1 = 0.0     (0.0    ) <3>
  [ ] p2 = 0.0     (0.0    ) <4>

Phase #1 [Bragg-R = 16.67%]: Platinum Titanium

  Chemical Formula = Ti0.75Pt0.25

  Reference: Kawasoe Y., Tanaka S., Kuroki T., Kusaba H., Ito K., Teraoka
  Y., Sasaki K., J. Electrochem. Soc., v154 pB969-B975 (2007)

  Note: ANX: N. LPF Collection Code: 1923879. Sample Preparation: Compound
  Preparation: heated at 973-1173 K for 2 h. ATMOSPHERE: hydrogen. Article
  Title: Preparation and electrochemical activities of Pt-Ti alloy PEFC
  electrocatalysts. Minor Warning: No R factors reported/abstracted. LPF
  Editor Comment: editor deduced probable site occupation from nominal
  composition. Wyckoff Sequence: a. Unit Cell Data Source: Powder
  Diffraction.

  Cubic: Fm-3m (225), Z=4, cF4 [PDF#04-015-0460] [CSD#1923879]

  [x] a  = 3.90786 (0.00119) <2> [ ] α  = 90.0    (0.0    ) <2>
  [ ] b  = 3.90786 (0.00119) <2> [ ] β  = 90.0    (0.0    ) <2>
  [ ] c  = 3.90786 (0.00119) <2> [ ] γ  = 90.0    (0.0    ) <2>

  Unit Cell Volume = 59.678 (32)(Å³), Density = 9.4261(g/cm³), Absorption(μ) = 1917.2(1/cm)

  [x] SF = 53.0235 (1.37226) <1> Intensity Scale Factor
  [x] TF =-1.0     (0.11415) <4> Overall Temperature Factor
  [ ] TS = 0.0     (0.0    ) <4> Thin Specimen Absorption Correction
  [ ] PO = 1.0     (0.0    ) <3> Preferred Orientation Correction

  [x] f0 = 0.87025 (0.06659) <2> FWHM = f0 + f1 x 2θ + f2 x 2θ²
  [x] f1 =-0.13726 (0.06643) <3>
  [ ] f2 = 0.0     (0.0    ) <3>

  Asymmetry Atoms in Unit Cell = 2, General Site Multiplicity = 192

  [ ] x1 = 0.0     (0.0    ) <0> {Wyckoff = 4a    } Ti <Ti>
  [ ] y1 = 0.0     (0.0    ) <0> {                } Ti <Ti>
  [ ] z1 = 0.0     (0.0    ) <0> {                } Ti <Ti>
  [ ] B1 = 0.5     (0.0    ) <4> {                } Ti <Ti>
  [ ] n1 = 0.75    (0.0    ) <4> {                } Ti <Ti>

  [ ] x2 = 0.0     (0.0    ) <0> {Wyckoff = 4a    } Pt <Pt>
  [ ] y2 = 0.0     (0.0    ) <0> {                } Pt <Pt>
  [ ] z2 = 0.0     (0.0    ) <0> {                } Pt <Pt>
  [ ] B2 = 0.5     (0.0    ) <4> {                } Pt <Pt>
  [ ] n2 = 0.25    (0.0    ) <4> {                } Pt <Pt>

X-Ray Penetration Depth (EPD): EPD=0.008 (mm), μ=1917.2 (1/cm)...{I/I(o)=1.0%, θ=45.0°}

Refinement Halted (R/E=3.78), Round=4, Iter=16, P=9, N=4951, R=16.67% (E=4.41%, EPS=0.5, χ²=0.028212)

File: data/raw/0493_HM_TiSiPt5/0493_HM_TiSiPt5.wpf.txt
USER: User
JADE: WPF-Rietveld Refinement Report
DATE: Thursday, April 16, 2026, 11:54 AM
FILE: E:\Jade Analysis (4_16)\493\0493_HM_TiSiPt5.txt
IDEN: HardwareIndicator=65519
SCAN: 5.0°/120.0°/0.02°/1(s), I(p)=8851.0/608.0, Cu(45kV,40mA), Thursday, April 16, 2026, 10:48 AM

Whole Pattern Fitting Controls:

  Pattern Fitted-Range = 17.0° - 120.0°
  Wavelength to Compute d-Spacings = 1.54059Å (Cu)
  Diffraction Geometry for Lp-Correction: Diffractometer Lp

  [x] Kα2 Peaks Present              [ ] Allow Negative Isotropic B's
  [ ] Variable-Slit Pattern          [x] Apply Anomalous Scattering
  [x] Use Isotropic B Values Only    [ ] Beam Spill-Off below 0.0°

Global Refinement Parameters:

  Background Fitting Model: Fixed-Curve (23)

  Profile Shape Function for All Phases - PSF: pseudo-Voigt
  Peak Broadening Model for All Phases: Individual FWHM Curve
  Instrument Profile Calibration Curve: NRF_MPD_2025ICP

  [x] ZO =-0.22283 (0.0127 ) <2> Zero Offset
  [ ] SD = 0.0     (0.0    ) <2> Displacement
  [ ] DS = 0.0     (0.0    ) <2> Distance Slack (Image-Plate)
  [ ] α2 = 0.5     (0.0    ) <4> Kα2/Kα1 Ratio
  [ ] MC = 1.0     (0.0    ) <4> Monochromator Correction for Lp Factor

  [x] s0 =-0.96657 (0.30963) <3> Skew = s0 + s1 x 2θ + s2 x 2θ²
  [x] s1 = 0.99492 (0.5461 ) <3>
  [x] s2 =-0.03912 (0.00438) <4>

  [x] p0 = 6.21983 (0.34388) <3> Lorentzian Component = p0 + p1 x 2θ + p2 x 2θ²
  [x] p1 = 2.54513 (0.63011) <3>
  [x] p2 = 5.9531  (0.02781) <4>

Phase #1 [Bragg-R = 10.21%]: Platinum Titanium

  Chemical Formula = Ti0.75Pt0.25

  Reference: Kawasoe Y., Tanaka S., Kuroki T., Kusaba H., Ito K., Teraoka
  Y., Sasaki K., J. Electrochem. Soc., v154 pB969-B975 (2007)

  Note: ANX: N. LPF Collection Code: 1923879. Sample Preparation: Compound
  Preparation: heated at 973-1173 K for 2 h. ATMOSPHERE: hydrogen. Article
  Title: Preparation and electrochemical activities of Pt-Ti alloy PEFC
  electrocatalysts. Minor Warning: No R factors reported/abstracted. LPF
  Editor Comment: editor deduced probable site occupation from nominal
  composition. Wyckoff Sequence: a. Unit Cell Data Source: Powder
  Diffraction.

  Cubic: Fm-3m (225), Z=4, cF4 [PDF#04-015-0460] [CSD#1923879]

  [x] a  = 3.90241 (0.00103) <2> [ ] α  = 90.0    (0.0    ) <2>
  [ ] b  = 3.90241 (0.00103) <2> [ ] β  = 90.0    (0.0    ) <2>
  [ ] c  = 3.90241 (0.00103) <2> [ ] γ  = 90.0    (0.0    ) <2>

  Unit Cell Volume = 59.429 (27)(Å³), Density = 9.4656(g/cm³), Absorption(μ) = 1925.2(1/cm)

  [x] SF = 171.165 (3.64535) <1> Intensity Scale Factor
  [x] TF =-0.971   (0.1199 ) <4> Overall Temperature Factor
  [ ] TS = 0.0     (0.0    ) <4> Thin Specimen Absorption Correction
  [ ] PO = 1.0     (0.0    ) <3> Preferred Orientation Correction

  [x] f0 = 0.70182 (0.21747) <2> FWHM = f0 + f1 x 2θ + f2 x 2θ²
  [x] f1 =-0.24846 (0.45681) <3>
  [x] f2 = 0.41128 (0.22389) <3>

  Asymmetry Atoms in Unit Cell = 2, General Site Multiplicity = 192

  [ ] x1 = 0.0     (0.0    ) <0> {Wyckoff = 4a    } Ti <Ti>
  [ ] y1 = 0.0     (0.0    ) <0> {                } Ti <Ti>
  [ ] z1 = 0.0     (0.0    ) <0> {                } Ti <Ti>
  [ ] B1 = 0.5     (0.0    ) <4> {                } Ti <Ti>
  [ ] n1 = 0.75    (0.0    ) <4> {                } Ti <Ti>

  [ ] x2 = 0.0     (0.0    ) <0> {Wyckoff = 4a    } Pt <Pt>
  [ ] y2 = 0.0     (0.0    ) <0> {                } Pt <Pt>
  [ ] z2 = 0.0     (0.0    ) <0> {                } Pt <Pt>
  [ ] B2 = 0.5     (0.0    ) <4> {                } Pt <Pt>
  [ ] n2 = 0.25    (0.0    ) <4> {                } Pt <Pt>

Phase #2 [Bragg-R = 14.05%]: Zr2Si6

  Chemical Formula = Zr2Si6

  Note: [Si3Zr1_319186_stab+358meV.cif] 

  Triclinic: P1 (1), Z=2, aP8 [PDF#98-002-0983] [CSD#20983]

  [x] a  = 5.51852 (0.0    ) <2> [x] α  = 90.000  (108886.500) <2>
  [x] b  = 5.51868 (0.0    ) <2> [x] β  = 90.000  (212910.800) <2>
  [x] c  = 4.85029 (0.0    ) <2> [x] γ  = 120.0   (0.0    ) <2>

  Unit Cell Volume = 127.93(Å³), Density = 4.5552(g/cm³), Absorption(μ) = 471.2(1/cm)

  [x] SF = 160.635 (7.69548) <1> Intensity Scale Factor
  [x] TF = 0.3615  (0.37896) <4> Overall Temperature Factor
  [ ] TS = 0.0     (0.0    ) <4> Thin Specimen Absorption Correction
  [ ] PO = 1.0     (0.0    ) <3> Preferred Orientation Correction

  [x] f0 = 0.71909 (0.19058) <2> FWHM = f0 + f1 x 2θ + f2 x 2θ²
  [x] f1 = 0.01125 (0.46431) <3>
  [x] f2 = 0.27    (0.29399) <3>

  Asymmetry Atoms in Unit Cell = 8, General Site Multiplicity = 1

  [ ] x1 = 0.15645 (0.0    ) <4> {Wyckoff = 1     } Si0 <Si>
  [ ] y1 = 0.31291 (0.0    ) <4> {                } Si0 <Si>
  [ ] z1 = 0.25    (0.0    ) <4> {                } Si0 <Si>
  [ ] B1 = 0.5     (0.0    ) <4> {                } Si0 <Si>
  [ ] n1 = 1.0     (0.0    ) <4> {                } Si0 <Si>

  [ ] x2 = 0.68709 (0.0    ) <4> {Wyckoff = 1     } Si1 <Si>
  [ ] y2 = 0.84355 (0.0    ) <4> {                } Si1 <Si>
  [ ] z2 = 0.25    (0.0    ) <4> {                } Si1 <Si>
  [ ] B2 = 0.5     (0.0    ) <4> {                } Si1 <Si>
  [ ] n2 = 1.0     (0.0    ) <4> {                } Si1 <Si>

  [ ] x3 = 0.15645 (0.0    ) <4> {Wyckoff = 1     } Si2 <Si>
  [ ] y3 = 0.84355 (0.0    ) <4> {                } Si2 <Si>
  [ ] z3 = 0.25    (0.0    ) <4> {                } Si2 <Si>
  [ ] B3 = 0.5     (0.0    ) <4> {                } Si2 <Si>
  [ ] n3 = 1.0     (0.0    ) <4> {                } Si2 <Si>

  [ ] x4 = 0.84355 (0.0    ) <4> {Wyckoff = 1     } Si3 <Si>
  [ ] y4 = 0.68709 (0.0    ) <4> {                } Si3 <Si>
  [ ] z4 = 0.75    (0.0    ) <4> {                } Si3 <Si>
  [ ] B4 = 0.5     (0.0    ) <4> {                } Si3 <Si>
  [ ] n4 = 1.0     (0.0    ) <4> {                } Si3 <Si>

  [ ] x5 = 0.31291 (0.0    ) <4> {Wyckoff = 1     } Si4 <Si>
  [ ] y5 = 0.15645 (0.0    ) <4> {                } Si4 <Si>
  [ ] z5 = 0.75    (0.0    ) <4> {                } Si4 <Si>
  [ ] B5 = 0.5     (0.0    ) <4> {                } Si4 <Si>
  [ ] n5 = 1.0     (0.0    ) <4> {                } Si4 <Si>

  [ ] x6 = 0.84355 (0.0    ) <4> {Wyckoff = 1     } Si5 <Si>
  [ ] y6 = 0.15645 (0.0    ) <4> {                } Si5 <Si>
  [ ] z6 = 0.75    (0.0    ) <4> {                } Si5 <Si>
  [ ] B6 = 0.5     (0.0    ) <4> {                } Si5 <Si>
  [ ] n6 = 1.0     (0.0    ) <4> {                } Si5 <Si>

  [ ] x7 = 0.33333 (0.0    ) <4> {Wyckoff = 1     } Zr6 <Zr>
  [ ] y7 = 0.66667 (0.0    ) <4> {                } Zr6 <Zr>
  [ ] z7 = 0.75    (0.0    ) <4> {                } Zr6 <Zr>
  [ ] B7 = 0.5     (0.0    ) <4> {                } Zr6 <Zr>
  [ ] n7 = 1.0     (0.0    ) <4> {                } Zr6 <Zr>

  [ ] x8 = 0.66667 (0.0    ) <4> {Wyckoff = 1     } Zr7 <Zr>
  [ ] y8 = 0.33333 (0.0    ) <4> {                } Zr7 <Zr>
  [ ] z8 = 0.25    (0.0    ) <4> {                } Zr7 <Zr>
  [ ] B8 = 0.5     (0.0    ) <4> {                } Zr7 <Zr>
  [ ] n8 = 1.0     (0.0    ) <4> {                } Zr7 <Zr>

Phase #3 [Bragg-R = 8.87%]: Ti2Si2

  Chemical Formula = Ti2Si2

  Note: [Si1Ti1_1243737_stab+215meV.cif] 

  Triclinic: P1 (1), Z=2, aP4 [PDF#98-002-3964] [CSD#23964]

  [x] a  = 3.83424 (0.0    ) <2> [x] α  = 90.0    (-Fixed-) <2>
  [x] b  = 3.83424 (0.0    ) <2> [x] β  = 90.0    (-Fixed-) <2>
  [x] c  = 5.13878 (0.0    ) <2> [x] γ  = 120.0   (-Fixed-) <2>

  Unit Cell Volume = 65.426(Å³), Density = 3.8568(g/cm³), Absorption(μ) = 592.1(1/cm)

  [x] SF = 65.721  (8.58188) <1> Intensity Scale Factor
  [x] TF = 1.0     (0.8847 ) <4> Overall Temperature Factor
  [ ] TS = 0.0     (0.0    ) <4> Thin Specimen Absorption Correction
  [ ] PO = 1.0     (0.0    ) <3> Preferred Orientation Correction

  [x] f0 = 1.01593 (0.12198) <2> FWHM = f0 + f1 x 2θ + f2 x 2θ²
  [ ] f1 = 0.0     (0.0    ) <3>
  [ ] f2 = 0.0     (0.0    ) <3>

  Asymmetry Atoms in Unit Cell = 4, General Site Multiplicity = 1

  [ ] x1 = 0.0     (0.0    ) <4> {Wyckoff = 1     } Si0 <Si>
  [ ] y1 = 0.0     (0.0    ) <4> {                } Si0 <Si>
  [ ] z1 = 0.0     (0.0    ) <4> {                } Si0 <Si>
  [ ] B1 = 0.5     (0.0    ) <4> {                } Si0 <Si>
  [ ] n1 = 1.0     (0.0    ) <4> {                } Si0 <Si>

  [ ] x2 = 0.0     (0.0    ) <4> {Wyckoff = 1     } Si1 <Si>
  [ ] y2 = 0.0     (0.0    ) <4> {                } Si1 <Si>
  [ ] z2 = 0.5     (0.0    ) <4> {                } Si1 <Si>
  [ ] B2 = 0.5     (0.0    ) <4> {                } Si1 <Si>
  [ ] n2 = 1.0     (0.0    ) <4> {                } Si1 <Si>

  [ ] x3 = 0.66667 (0.0    ) <4> {Wyckoff = 1     } Ti2 <Ti>
  [ ] y3 = 0.33333 (0.0    ) <4> {                } Ti2 <Ti>
  [ ] z3 = 0.25    (0.0    ) <4> {                } Ti2 <Ti>
  [ ] B3 = 0.5     (0.0    ) <4> {                } Ti2 <Ti>
  [ ] n3 = 1.0     (0.0    ) <4> {                } Ti2 <Ti>

  [ ] x4 = 0.33333 (0.0    ) <4> {Wyckoff = 1     } Ti3 <Ti>
  [ ] y4 = 0.66667 (0.0    ) <4> {                } Ti3 <Ti>
  [ ] z4 = 0.75    (0.0    ) <4> {                } Ti3 <Ti>
  [ ] B4 = 0.5     (0.0    ) <4> {                } Ti3 <Ti>
  [ ] n4 = 1.0     (0.0    ) <4> {                } Ti3 <Ti>

Phase #4 [Bragg-R = 4.08%]: Si3Pt1

  Chemical Formula = Si3Pt1

  Note: [Pt1Si3_348207_stab+561meV.cif] 

  Triclinic: P1 (1), Z=1, aP4 [PDF#98-002-4306] [CSD#24306]

  [x] a  = 3.91095 (0.0    ) <2> [x] α  = 90.0    (-Fixed-) <2>
  [x] b  = 3.91095 (0.0    ) <2> [x] β  = 90.0    (-Fixed-) <2>
  [x] c  = 3.91095 (0.0    ) <2> [x] γ  = 90.0    (-Fixed-) <2>

  Unit Cell Volume = 59.82(Å³), Density = 7.7538(g/cm³), Absorption(μ) = 1224.7(1/cm)

  [x] SF = 14.0925 (1.97014) <1> Intensity Scale Factor
  [x] TF = 1.0     (0.77848) <4> Overall Temperature Factor
  [ ] TS = 0.0     (0.0    ) <4> Thin Specimen Absorption Correction
  [ ] PO = 1.0     (0.0    ) <3> Preferred Orientation Correction

  [x] f0 = 0.36388 (0.05544) <2> FWHM = f0 + f1 x 2θ + f2 x 2θ²
  [ ] f1 = 0.0     (0.0    ) <3>
  [ ] f2 = 0.0     (0.0    ) <3>

  Asymmetry Atoms in Unit Cell = 4, General Site Multiplicity = 1

  [ ] x1 = 0.0     (0.0    ) <4> {Wyckoff = 1     } Pt0 <Pt>
  [ ] y1 = 0.0     (0.0    ) <4> {                } Pt0 <Pt>
  [ ] z1 = 0.0     (0.0    ) <4> {                } Pt0 <Pt>
  [ ] B1 = 0.5     (0.0    ) <4> {                } Pt0 <Pt>
  [ ] n1 = 1.0     (0.0    ) <4> {                } Pt0 <Pt>

  [ ] x2 = 0.0     (0.0    ) <4> {Wyckoff = 1     } Si1 <Si>
  [ ] y2 = 0.5     (0.0    ) <4> {                } Si1 <Si>
  [ ] z2 = 0.5     (0.0    ) <4> {                } Si1 <Si>
  [ ] B2 = 0.5     (0.0    ) <4> {                } Si1 <Si>
  [ ] n2 = 1.0     (0.0    ) <4> {                } Si1 <Si>

  [ ] x3 = 0.5     (0.0    ) <4> {Wyckoff = 1     } Si2 <Si>
  [ ] y3 = 0.0     (0.0    ) <4> {                } Si2 <Si>
  [ ] z3 = 0.5     (0.0    ) <4> {                } Si2 <Si>
  [ ] B3 = 0.5     (0.0    ) <4> {                } Si2 <Si>
  [ ] n3 = 1.0     (0.0    ) <4> {                } Si2 <Si>

  [ ] x4 = 0.5     (0.0    ) <4> {Wyckoff = 1     } Si3 <Si>
  [ ] y4 = 0.5     (0.0    ) <4> {                } Si3 <Si>
  [ ] z4 = 0.0     (0.0    ) <4> {                } Si3 <Si>
  [ ] B4 = 0.5     (0.0    ) <4> {                } Si3 <Si>
  [ ] n4 = 1.0     (0.0    ) <4> {                } Si3 <Si>

Phase #5 [Bragg-R = 8.04%]: Zirconium

  Chemical Formula = Zr

  Cubic: Im-3m (229), Z=2, cI2 [PDF#01-079-9867] [CSD#169452]

  [x] a  = 3.62618 (0.00144) <2> [ ] α  = 90.0    (0.0    ) <2>
  [ ] b  = 3.62618 (0.00144) <2> [ ] β  = 90.0    (0.0    ) <2>
  [ ] c  = 3.62618 (0.00144) <2> [ ] γ  = 90.0    (0.0    ) <2>

  Unit Cell Volume = 47.681 (33)(Å³), Density = 6.3531(g/cm³), Absorption(μ) = 908.5(1/cm)

  [x] SF = 31.2114 (3.30057) <1> Intensity Scale Factor
  [x] TF =-0.60878 (0.60691) <4> Overall Temperature Factor
  [ ] TS = 0.0     (0.0    ) <4> Thin Specimen Absorption Correction
  [ ] PO = 1.0     (0.0    ) <3> Preferred Orientation Correction

  [x] f0 = 0.3191  (0.03901) <2> FWHM = f0 + f1 x 2θ + f2 x 2θ²
  [ ] f1 = 0.0     (0.0    ) <3>
  [ ] f2 = 0.0     (0.0    ) <3>

Quantitative Analysis:

  Phase ID                             Wt% (σ)      Vol% (σ)       DD% (σ)     RIR   Density      PDF-#
  Ti0.75Pt0.25 ● Platinum Titanium    40.5 (1.4)    24.5 (1.3)    47.1 (0.3)  11.94   9.4656   04-015-0460
  Zr2Si6                              38.0 (2.1)    47.7 (3.3)    37.8 (1.3)   6.33   4.5552   98-002-0983
  Ti2Si2                              15.6 (2.0)    23.1 (3.1)     9.5 (1.9)   4.67   3.8568   98-002-3964
  Si3Pt1                               3.3 (0.5)     2.5 (0.4)     2.8 (0.2)  10.38   7.7538   98-002-4306
  Zr ● Zirconium                       2.5 (0.3)     2.3 (0.3)     2.8 (0.1)  18.59   6.3531   01-079-9867

  XRF(Wt%): Pt=25.7%, Zr=22.3%, Ti=27.0%, Si=25.0%, XRF(DD%): Pt=29.1%, Zr=22.5%, Ti=26.0%, Si=22.5%
  Density of Specimen = 5.7156(g/cm³), Absorption(μ) of Specimen = 883.4(1/cm), EPD(1.0%,θ=45.0°) = 0.018(mm)

Refinement Halted (R/E=4.25), Round=4, Iter=6, P=36, N=5151, R=10.88% (E=2.56%, EPS=0.5, χ²=0.011635)

File: data/raw/0493_HM_TiSiPt5/0493_HM_TiSiPt5_circular.wpf.txt
USER: User
JADE: WPF-Rietveld Refinement Report
DATE: Tuesday, March 31, 2026, 12:40 PM
FILE: E:\synthesizability\data\raw\0493_HM_TiSiPt5\0493_HM_TiSiPt5_circular.txt
IDEN: HardwareIndicator=65519
SCAN: 5.0°/120.0°/0.02°/1(s), I(p)=6939.0/261.0, Cu(45kV,40mA), Tuesday, January 13, 2026, 12:53 PM

Whole Pattern Fitting Controls:

  Pattern Fitted-Range = 5.0° - 120.0°
  Wavelength to Compute d-Spacings = 1.54059Å (Cu)
  Diffraction Geometry for Lp-Correction: Diffractometer Lp

  [x] Kα2 Peaks Present              [ ] Allow Negative Isotropic B's
  [ ] Variable-Slit Pattern          [x] Apply Anomalous Scattering
  [x] Use Isotropic B Values Only    [ ] Beam Spill-Off below 0.0°

Global Refinement Parameters:

  Background Fitting Model: Fixed-Curve (31)

  Profile Shape Function for All Phases - PSF: pseudo-Voigt
  Peak Broadening Model for All Phases: Individual FWHM Curve
  Instrument Profile Calibration Curve: NRF_MPD_2025ICP

  [x] ZO =-0.16175 (0.02033) <2> Zero Offset
  [ ] SD = 0.0     (0.0    ) <2> Displacement
  [ ] DS = 0.0     (0.0    ) <2> Distance Slack (Image-Plate)
  [ ] α2 = 0.5     (0.0    ) <4> Kα2/Kα1 Ratio
  [ ] MC = 1.0     (0.0    ) <4> Monochromator Correction for Lp Factor

  [x] s0 =-0.07071 (0.0    ) <3> Skew = s0 + s1 x 2θ + s2 x 2θ²
  [x] s1 =-0.33466 (0.0    ) <3>
  [x] s2 =-0.03588 (0.00634) <4>

  [x] p0 = 5.51119 (0.0    ) <3> Lorentzian Component = p0 + p1 x 2θ + p2 x 2θ²
  [x] p1 =-6.47467 (0.0    ) <3>
  [x] p2 = 0.38693 (0.04539) <4>

Phase #1 [Bragg-R = 21.43%]: Platinum Titanium

  Chemical Formula = Ti0.75Pt0.25

  Reference: Kawasoe Y., Tanaka S., Kuroki T., Kusaba H., Ito K., Teraoka
  Y., Sasaki K., J. Electrochem. Soc., v154 pB969-B975 (2007)

  Note: ANX: N. LPF Collection Code: 1923879. Sample Preparation: Compound
  Preparation: heated at 973-1173 K for 2 h. ATMOSPHERE: hydrogen. Article
  Title: Preparation and electrochemical activities of Pt-Ti alloy PEFC
  electrocatalysts. Minor Warning: No R factors reported/abstracted. LPF
  Editor Comment: editor deduced probable site occupation from nominal
  composition. Wyckoff Sequence: a. Unit Cell Data Source: Powder
  Diffraction.

  Cubic: Fm-3m (225), Z=4, cF4 [PDF#04-015-0460] [CSD#1923879]

  [x] a  = 3.92881 (0.00147) <2> [ ] α  = 90.0    (0.0    ) <2>
  [ ] b  = 3.92881 (0.00147) <2> [ ] β  = 90.0    (0.0    ) <2>
  [ ] c  = 3.92881 (0.00147) <2> [ ] γ  = 90.0    (0.0    ) <2>

  Unit Cell Volume = 60.643 (39)(Å³), Density = 9.2761(g/cm³), Absorption(μ) = 1886.7(1/cm)

  [x] SF = 73.38   (1.64577) <1> Intensity Scale Factor
  [x] TF =-1.0     (0.13666) <4> Overall Temperature Factor
  [ ] TS = 0.0     (0.0    ) <4> Thin Specimen Absorption Correction
  [ ] PO = 1.0     (0.0    ) <3> Preferred Orientation Correction

  [x] f0 = 0.80988 (0.15874) <2> FWHM = f0 + f1 x 2θ + f2 x 2θ²
  [x] f1 = 0.03632 (0.30456) <3>
  [x] f2 = 0.23789 (0.13875) <3>

  Asymmetry Atoms in Unit Cell = 2, General Site Multiplicity = 192

  [ ] x1 = 0.0     (0.0    ) <0> {Wyckoff = 4a    } Ti <Ti>
  [ ] y1 = 0.0     (0.0    ) <0> {                } Ti <Ti>
  [ ] z1 = 0.0     (0.0    ) <0> {                } Ti <Ti>
  [ ] B1 = 0.5     (0.0    ) <4> {                } Ti <Ti>
  [ ] n1 = 0.75    (0.0    ) <4> {                } Ti <Ti>

  [ ] x2 = 0.0     (0.0    ) <0> {Wyckoff = 4a    } Pt <Pt>
  [ ] y2 = 0.0     (0.0    ) <0> {                } Pt <Pt>
  [ ] z2 = 0.0     (0.0    ) <0> {                } Pt <Pt>
  [ ] B2 = 0.5     (0.0    ) <4> {                } Pt <Pt>
  [ ] n2 = 0.25    (0.0    ) <4> {                } Pt <Pt>

Phase #2 [Bragg-R = 12.37%]: Silicon

  Chemical Formula = Si

  Reference: Rudman R., Inorg. Chem., v5 p1823 (1966)

  Note: ANX: N. LPF Collection Code: 1903714. Sample Preparation: STARTING
  MATERIAL:Ga,B.Compound Formation:heated at 1373-1573 K for 24 h.CRUCIBLE:
  sealed evacuated quartz tube. Calculated Pattern Original Remarks: LPF
  Editor Comment:compound GaB12 reported in Comptes Rendus Hebdomadaires des
  Seances de l`Academie des Sciences (1961) 252, 134 does not exist. Article
  Title: On the Reported Synthesis of Gallium Dodecaboride. Minor Warning:
  No e.s.d reported/abstracted on the cell dimension. No R factors
  reported/abstracted. Wyckoff Sequence: a. Unit Cell Data Source: Single
  Crystal.

  Cubic: Fd-3m (227) ● origin at -3m, Z=8, cF8 [PDF#04-010-2410] [CSD#1903714]

  [x] a  = 5.31925 (0.00404) <2> [ ] α  = 90.0    (0.0    ) <2>
  [ ] b  = 5.31925 (0.00404) <2> [ ] β  = 90.0    (0.0    ) <2>
  [ ] c  = 5.31925 (0.00404) <2> [ ] γ  = 90.0    (0.0    ) <2>

  Unit Cell Volume = 150.505 (198)(Å³), Density = 2.4788(g/cm³), Absorption(μ) = 150.2(1/cm)

  [x] SF = 16.3821 (2.17104) <1> Intensity Scale Factor
  [x] TF =-1.0     (0.59058) <4> Overall Temperature Factor
  [ ] TS = 0.0     (0.0    ) <4> Thin Specimen Absorption Correction
  [ ] PO = 1.0     (0.0    ) <3> Preferred Orientation Correction

  [x] f0 = 0.9426  (0.10285) <2> FWHM = f0 + f1 x 2θ + f2 x 2θ²
  [ ] f1 = 0.0     (0.0    ) <3>
  [ ] f2 = 0.0     (0.0    ) <3>

  Asymmetry Atoms in Unit Cell = 1, General Site Multiplicity = 192

  [ ] x1 = 0.125   (0.0    ) <0> {Wyckoff = 8a    } Si <Si>
  [ ] y1 = 0.125   (0.0    ) <0> {                } Si <Si>
  [ ] z1 = 0.125   (0.0    ) <0> {                } Si <Si>
  [ ] B1 = 0.5     (0.0    ) <4> {                } Si <Si>
  [ ] n1 = 1.0     (0.0    ) <4> {                } Si <Si>

Quantitative Analysis:

  Phase ID                             Wt% (σ)      Vol% (σ)       DD% (σ)     RIR   Density      PDF-#
  Ti0.75Pt0.25 ● Platinum Titanium    81.7 (3.1)    54.5 (4.1)    75.5 (0.3)  11.94   9.2761   04-015-0460
  Si ● Silicon                        18.3 (2.5)    45.5 (6.9)    24.5 (1.1)   4.75   2.4788   04-010-2410

  XRF(Wt%): Pt=47.1%, Ti=34.7%, Si=18.3%, XRF(DD%): Pt=43.5%, Ti=32.0%, Si=24.5%
  Density of Specimen = 6.1822(g/cm³), Absorption(μ) of Specimen = 1096.3(1/cm), EPD(1.0%,θ=45.0°) = 0.015(mm)

Refinement Halted (R/E=3.62), Round=4, Iter=7, P=13, N=5751, R=11.0% (E=3.04%, EPS=0.5, χ²=0.01213)

File: data/raw/0494_HM_Ti2SiPt8/0494_HM_Ti2SiPt8.wpf.txt
USER: User
JADE: WPF-Rietveld Refinement Report
DATE: Thursday, April 16, 2026, 11:59 AM
FILE: E:\Jade Analysis (4_16)\494\0494_HM_Ti2SiPt8.txt
IDEN: HardwareIndicator=65519
SCAN: 5.0°/120.0°/0.02°/1(s), I(p)=10063/627, Cu(45kV,40mA), Thursday, April 16, 2026, 10:48 AM

Whole Pattern Fitting Controls:

  Pattern Fitted-Range = 5.0° - 120.0°
  Wavelength to Compute d-Spacings = 1.54059Å (Cu)
  Diffraction Geometry for Lp-Correction: Diffractometer Lp

  [x] Kα2 Peaks Present              [ ] Allow Negative Isotropic B's
  [ ] Variable-Slit Pattern          [x] Apply Anomalous Scattering
  [x] Use Isotropic B Values Only    [ ] Beam Spill-Off below 0.0°

Global Refinement Parameters:

  Background Fitting Model: Fixed-Curve (24)

  Profile Shape Function for All Phases - PSF: pseudo-Voigt
  Peak Broadening Model for All Phases: Individual FWHM Curve
  Instrument Profile Calibration Curve: NRF_MPD_2025ICP

  [x] ZO =-0.00749 (0.01286) <2> Zero Offset
  [ ] SD = 0.0     (0.0    ) <2> Displacement
  [ ] DS = 0.0     (0.0    ) <2> Distance Slack (Image-Plate)
  [ ] α2 = 0.5     (0.0    ) <4> Kα2/Kα1 Ratio
  [ ] MC = 1.0     (0.0    ) <4> Monochromator Correction for Lp Factor

  [x] s0 = 0.05732 (0.0    ) <3> Skew = s0 + s1 x 2θ + s2 x 2θ²
  [x] s1 =-0.48582 (0.0    ) <3>
  [x] s2 =-0.0089  (0.0033 ) <4>

  [x] p0 = 1.09359 (0.0    ) <3> Lorentzian Component = p0 + p1 x 2θ + p2 x 2θ²
  [x] p1 =-0.38267 (0.0    ) <3>
  [x] p2 = 1.9774  (0.03125) <4>

Phase #1 [Bragg-R = 11.43%]: Ti4Si4

  Chemical Formula = Ti4Si4

  Note: [Si1Ti1_755562_stab+457meV.cif] 

  Triclinic: P1 (1), Z=4, aP8 [PDF#98-002-3647] [CSD#23647]

  [x] a  = 4.58398 (0.00999) <2> [x] α  = 90.000  (180868.000) <2>
  [x] b  = 5.77029 (0.01044) <2> [x] β  = 90.000  (15880.520) <2>
  [x] c  = 4.53471 (0.00918) <2> [x] γ  = 90.000  (17744.800) <2>

  Unit Cell Volume = 119.947 (418)(Å³), Density = 4.2075(g/cm³), Absorption(μ) = 645.9(1/cm)

  [x] SF = 214.095 (9.49558) <1> Intensity Scale Factor
  [x] TF =-0.98621 (0.26756) <4> Overall Temperature Factor
  [ ] TS = 0.0     (0.0    ) <4> Thin Specimen Absorption Correction
  [ ] PO = 1.0     (0.0    ) <3> Preferred Orientation Correction

  [x] f0 = 0.63453 (0.44931) <2> FWHM = f0 + f1 x 2θ + f2 x 2θ²
  [x] f1 =-0.00628 (0.9427 ) <3>
  [x] f2 = 0.29988 (0.46563) <3>

  Asymmetry Atoms in Unit Cell = 8, General Site Multiplicity = 1

  [ ] x1 = 0.95266 (0.0    ) <4> {Wyckoff = 1     } Si0 <Si>
  [ ] y1 = 0.0     (0.0    ) <4> {                } Si0 <Si>
  [ ] z1 = 0.0     (0.0    ) <4> {                } Si0 <Si>
  [ ] B1 = 0.5     (0.0    ) <4> {                } Si0 <Si>
  [ ] n1 = 1.0     (0.0    ) <4> {                } Si0 <Si>

  [ ] x2 = 0.36109 (0.0    ) <4> {Wyckoff = 1     } Si1 <Si>
  [ ] y2 = 0.0     (0.0    ) <4> {                } Si1 <Si>
  [ ] z2 = 0.5     (0.0    ) <4> {                } Si1 <Si>
  [ ] B2 = 0.5     (0.0    ) <4> {                } Si1 <Si>
  [ ] n2 = 1.0     (0.0    ) <4> {                } Si1 <Si>

  [ ] x3 = 0.88713 (0.0    ) <4> {Wyckoff = 1     } Si2 <Si>
  [ ] y3 = 0.2561  (0.0    ) <4> {                } Si2 <Si>
  [ ] z3 = 0.5     (0.0    ) <4> {                } Si2 <Si>
  [ ] B3 = 0.5     (0.0    ) <4> {                } Si2 <Si>
  [ ] n3 = 1.0     (0.0    ) <4> {                } Si2 <Si>

  [ ] x4 = 0.88713 (0.0    ) <4> {Wyckoff = 1     } Si3 <Si>
  [ ] y4 = 0.7439  (0.0    ) <4> {                } Si3 <Si>
  [ ] z4 = 0.5     (0.0    ) <4> {                } Si3 <Si>
  [ ] B4 = 0.5     (0.0    ) <4> {                } Si3 <Si>
  [ ] n4 = 1.0     (0.0    ) <4> {                } Si3 <Si>

  [ ] x5 = 0.45452 (0.0    ) <4> {Wyckoff = 1     } Ti4 <Ti>
  [ ] y5 = 0.23063 (0.0    ) <4> {                } Ti4 <Ti>
  [ ] z5 = 0.0     (0.0    ) <4> {                } Ti4 <Ti>
  [ ] B5 = 0.5     (0.0    ) <4> {                } Ti4 <Ti>
  [ ] n5 = 1.0     (0.0    ) <4> {                } Ti4 <Ti>

  [ ] x6 = 0.94252 (0.0    ) <4> {Wyckoff = 1     } Ti5 <Ti>
  [ ] y6 = 0.5     (0.0    ) <4> {                } Ti5 <Ti>
  [ ] z6 = 0.0     (0.0    ) <4> {                } Ti5 <Ti>
  [ ] B6 = 0.5     (0.0    ) <4> {                } Ti5 <Ti>
  [ ] n6 = 1.0     (0.0    ) <4> {                } Ti5 <Ti>

  [ ] x7 = 0.45452 (0.0    ) <4> {Wyckoff = 1     } Ti6 <Ti>
  [ ] y7 = 0.76937 (0.0    ) <4> {                } Ti6 <Ti>
  [ ] z7 = 0.0     (0.0    ) <4> {                } Ti6 <Ti>
  [ ] B7 = 0.5     (0.0    ) <4> {                } Ti6 <Ti>
  [ ] n7 = 1.0     (0.0    ) <4> {                } Ti6 <Ti>

  [ ] x8 = 0.39375 (0.0    ) <4> {Wyckoff = 1     } Ti7 <Ti>
  [ ] y8 = 0.5     (0.0    ) <4> {                } Ti7 <Ti>
  [ ] z8 = 0.5     (0.0    ) <4> {                } Ti7 <Ti>
  [ ] B8 = 0.5     (0.0    ) <4> {                } Ti7 <Ti>
  [ ] n8 = 1.0     (0.0    ) <4> {                } Ti7 <Ti>

Phase #2 [Bragg-R = 13.95%]: Platinum Titanium

  Chemical Formula = Ti0.75Pt0.25

  Reference: Kawasoe Y., Tanaka S., Kuroki T., Kusaba H., Ito K., Teraoka
  Y., Sasaki K., J. Electrochem. Soc., v154 pB969-B975 (2007)

  Note: ANX: N. LPF Collection Code: 1923879. Sample Preparation: Compound
  Preparation: heated at 973-1173 K for 2 h. ATMOSPHERE: hydrogen. Article
  Title: Preparation and electrochemical activities of Pt-Ti alloy PEFC
  electrocatalysts. Minor Warning: No R factors reported/abstracted. LPF
  Editor Comment: editor deduced probable site occupation from nominal
  composition. Wyckoff Sequence: a. Unit Cell Data Source: Powder
  Diffraction.

  Cubic: Fm-3m (225), Z=4, cF4 [PDF#04-015-0460] [CSD#1923879]

  [x] a  = 3.92395 (0.00102) <2> [ ] α  = 90.0    (0.0    ) <2>
  [ ] b  = 3.92395 (0.00102) <2> [ ] β  = 90.0    (0.0    ) <2>
  [ ] c  = 3.92395 (0.00102) <2> [ ] γ  = 90.0    (0.0    ) <2>

  Unit Cell Volume = 60.419 (27)(Å³), Density = 9.3106(g/cm³), Absorption(μ) = 1893.7(1/cm)

  [x] SF = 189.637 (4.38257) <1> Intensity Scale Factor
  [x] TF =-1.0     (0.11835) <4> Overall Temperature Factor
  [ ] TS = 0.0     (0.0    ) <4> Thin Specimen Absorption Correction
  [ ] PO = 1.0     (0.0    ) <3> Preferred Orientation Correction

  [x] f0 = 0.75587 (0.18127) <2> FWHM = f0 + f1 x 2θ + f2 x 2θ²
  [x] f1 =-0.60223 (0.38435) <3>
  [x] f2 = 0.55456 (0.19153) <3>

  Asymmetry Atoms in Unit Cell = 2, General Site Multiplicity = 192

  [ ] x1 = 0.0     (0.0    ) <0> {Wyckoff = 4a    } Ti <Ti>
  [ ] y1 = 0.0     (0.0    ) <0> {                } Ti <Ti>
  [ ] z1 = 0.0     (0.0    ) <0> {                } Ti <Ti>
  [ ] B1 = 0.5     (0.0    ) <4> {                } Ti <Ti>
  [ ] n1 = 0.75    (0.0    ) <4> {                } Ti <Ti>

  [ ] x2 = 0.0     (0.0    ) <0> {Wyckoff = 4a    } Pt <Pt>
  [ ] y2 = 0.0     (0.0    ) <0> {                } Pt <Pt>
  [ ] z2 = 0.0     (0.0    ) <0> {                } Pt <Pt>
  [ ] B2 = 0.5     (0.0    ) <4> {                } Pt <Pt>
  [ ] n2 = 0.25    (0.0    ) <4> {                } Pt <Pt>

Phase #3 [Bragg-R = 8.88%]: Si3Pt1

  Chemical Formula = Si3Pt1

  Note: [Pt1Si3_348207_stab+561meV.cif] 

  Triclinic: P1 (1), Z=1, aP4 [PDF#98-002-4306] [CSD#24306]

  [x] a  = 3.90926 (0.0    ) <2> [x] α  = 90.0    (-Fixed-) <2>
  [x] b  = 3.90926 (0.0    ) <2> [x] β  = 90.0    (-Fixed-) <2>
  [x] c  = 3.90926 (0.0    ) <2> [x] γ  = 90.0    (-Fixed-) <2>

  Unit Cell Volume = 59.742(Å³), Density = 7.7639(g/cm³), Absorption(μ) = 1226.3(1/cm)

  [x] SF = 20.4296 (1.79629) <1> Intensity Scale Factor
  [x] TF =-1.0     (0.36622) <4> Overall Temperature Factor
  [ ] TS = 0.0     (0.0    ) <4> Thin Specimen Absorption Correction
  [ ] PO = 1.0     (0.0    ) <3> Preferred Orientation Correction

  [x] f0 = 0.60453 (0.06321) <2> FWHM = f0 + f1 x 2θ + f2 x 2θ²
  [ ] f1 = 0.0     (0.0    ) <3>
  [ ] f2 = 0.0     (0.0    ) <3>

  Asymmetry Atoms in Unit Cell = 4, General Site Multiplicity = 1

  [ ] x1 = 0.0     (0.0    ) <4> {Wyckoff = 1     } Pt0 <Pt>
  [ ] y1 = 0.0     (0.0    ) <4> {                } Pt0 <Pt>
  [ ] z1 = 0.0     (0.0    ) <4> {                } Pt0 <Pt>
  [ ] B1 = 0.5     (0.0    ) <4> {                } Pt0 <Pt>
  [ ] n1 = 1.0     (0.0    ) <4> {                } Pt0 <Pt>

  [ ] x2 = 0.0     (0.0    ) <4> {Wyckoff = 1     } Si1 <Si>
  [ ] y2 = 0.5     (0.0    ) <4> {                } Si1 <Si>
  [ ] z2 = 0.5     (0.0    ) <4> {                } Si1 <Si>
  [ ] B2 = 0.5     (0.0    ) <4> {                } Si1 <Si>
  [ ] n2 = 1.0     (0.0    ) <4> {                } Si1 <Si>

  [ ] x3 = 0.5     (0.0    ) <4> {Wyckoff = 1     } Si2 <Si>
  [ ] y3 = 0.0     (0.0    ) <4> {                } Si2 <Si>
  [ ] z3 = 0.5     (0.0    ) <4> {                } Si2 <Si>
  [ ] B3 = 0.5     (0.0    ) <4> {                } Si2 <Si>
  [ ] n3 = 1.0     (0.0    ) <4> {                } Si2 <Si>

  [ ] x4 = 0.5     (0.0    ) <4> {Wyckoff = 1     } Si3 <Si>
  [ ] y4 = 0.5     (0.0    ) <4> {                } Si3 <Si>
  [ ] z4 = 0.0     (0.0    ) <4> {                } Si3 <Si>
  [ ] B4 = 0.5     (0.0    ) <4> {                } Si3 <Si>
  [ ] n4 = 1.0     (0.0    ) <4> {                } Si3 <Si>

Phase #4 [Bragg-R = 6.15%]: Zirconium

  Chemical Formula = Zr

  Cubic: Im-3m (229), Z=2, cI2 [PDF#01-079-9867] [CSD#169452]

  [x] a  = 3.64408 (0.00161) <2> [ ] α  = 90.0    (0.0    ) <2>
  [ ] b  = 3.64408 (0.00161) <2> [ ] β  = 90.0    (0.0    ) <2>
  [ ] c  = 3.64408 (0.00161) <2> [ ] γ  = 90.0    (0.0    ) <2>

  Unit Cell Volume = 48.391 (37)(Å³), Density = 6.26(g/cm³), Absorption(μ) = 895.2(1/cm)

  [x] SF = 43.672  (3.56464) <1> Intensity Scale Factor
  [x] TF =-1.0     (0.48101) <4> Overall Temperature Factor
  [ ] TS = 0.0     (0.0    ) <4> Thin Specimen Absorption Correction
  [ ] PO = 1.0     (0.0    ) <3> Preferred Orientation Correction

  [x] f0 = 0.47818 (0.04388) <2> FWHM = f0 + f1 x 2θ + f2 x 2θ²
  [ ] f1 = 0.0     (0.0    ) <3>
  [ ] f2 = 0.0     (0.0    ) <3>

Quantitative Analysis:

  Phase ID                             Wt% (σ)      Vol% (σ)       DD% (σ)     RIR   Density      PDF-#
  Ti4Si4                              48.8 (2.5)    66.7 (4.1)    51.0 (1.7)   4.77   4.2075   98-002-3647
  Ti0.75Pt0.25 ● Platinum Titanium    43.2 (1.4)    26.7 (1.3)    38.8 (0.3)  11.94   9.3106   04-015-0460
  Si3Pt1                               4.7 (0.4)     3.4 (0.3)     6.4 (0.1)  10.17   7.7639   98-002-4306
  Zr ● Zirconium                       3.4 (0.3)     3.1 (0.3)     3.8 (0.1)  18.59   6.2600   01-079-9867

  XRF(Wt%): Pt=28.1%, Zr=3.4%, Ti=49.0%, Si=19.4%, XRF(DD%): Pt=26.8%, Zr=3.8%, Ti=48.6%, Si=20.8%
  Density of Specimen = 5.7572(g/cm³), Absorption(μ) of Specimen = 1007.0(1/cm), EPD(1.0%,θ=45.0°) = 0.016(mm)

Refinement Halted (R/E=4.22), Round=4, Iter=7, P=30, N=5751, R=9.46% (E=2.24%, EPS=0.5, χ²=0.008918)
