Repository: jhamlin-ufl/synthesizability

# synthesizability

Data, fits and code for

> G. D. Di Gianluca *et al.*, *Experimental Evaluation of High-Throughput Structure Predictions*,
> [arXiv:2611.09671](https://arxiv.org/abs/2611.09671) (2026).

We arc-melted 34 ternary compounds predicted to be stable or nearly stable and identified the
phases that formed by powder X-ray diffraction and Rietveld refinement.

## Contents

| Path | What it holds |
|---|---|
| `Supplement.pdf` | the Supplementary Information |
| `samples/` | one folder per target, named by its formula in Table 1: synthesis records, X-ray scans and GSAS-II fits |
| `tables/` | the targets, buttons, scans and fits as CSV tables; the candidate lists |

File: data/raw/0512_HM_C2CrSc/0512_HM_C2CrSc.wpf.txt
USER: User
JADE: WPF-Rietveld Refinement Report
DATE: Thursday, April 16, 2026, 12:07 PM
FILE: E:\Jade Analysis (4_16)\512\0512_HM_C2CrSc.txt
IDEN: HardwareIndicator=65519
SCAN: 5.0°/120.0°/0.02°/1(s), I(p)=10871/577, Cu(45kV,40mA), Thursday, April 16, 2026, 10:48 AM

Whole Pattern Fitting Controls:

  Pattern Fitted-Range = 5.0° - 120.0°
  Wavelength to Compute d-Spacings = 1.54059Å (Cu)
  Diffraction Geometry for Lp-Correction: Diffractometer Lp

  [x] Kα2 Peaks Present              [ ] Allow Negative Isotropic B's
  [ ] Variable-Slit Pattern          [x] Apply Anomalous Scattering
  [x] Use Isotropic B Values Only    [ ] Beam Spill-Off below 0.0°

Global Refinement Parameters:

  Background Fitting Model: Fixed-Curve (26)

  Profile Shape Function for All Phases - PSF: pseudo-Voigt
  Peak Broadening Model for All Phases: Individual FWHM Curve
  Instrument Profile Calibration Curve: NRF_MPD_2025ICP

  [x] ZO =-0.05011 (0.01581) <2> Zero Offset
  [ ] SD = 0.0     (0.0    ) <2> Displacement
  [ ] DS = 0.0     (0.0    ) <2> Distance Slack (Image-Plate)
  [ ] α2 = 0.5     (0.0    ) <4> Kα2/Kα1 Ratio
  [ ] MC = 1.0     (0.0    ) <4> Monochromator Correction for Lp Factor

  [x] s0 =-0.37875 (0.42096) <3> Skew = s0 + s1 x 2θ + s2 x 2θ²
  [x] s1 = 0.4052  (0.70055) <3>
  [x] s2 = 0.01107 (0.2487 ) <4>

  [x] p0 = 0.63041 (0.76583) <3> Lorentzian Component = p0 + p1 x 2θ + p2 x 2θ²
  [x] p1 = 0.08364 (1.34751) <3>
  [x] p2 = 0.17292 (0.51122) <4>

Phase #1 [Bragg-R = 9.92%]: Chromium

  Chemical Formula = Cr

  Reference: Pearson W.B., Hume Rothery W., J. Inst. Met., v81 p311 (1952)

  Note: ANX: N. LPF Collection Code: 534299. Sample Preparation: STARTING
  MATERIALS:Cr. Compound Preparation: induction-melted. Sample annealed at
  1473 K for 2 h. Article Title: THE CONSTITUTION OF CHROMIUM-MANGANESE
  ALLOYS BELOW 1000 °C. Temperature of Data Collection: 291 K. Minor
  Warning: No e.s.d reported/abstracted on the cell dimension. No R factor
  reported/abstracted. Wyckoff Sequence: a. Unit Cell Data Source: Powder
  Diffraction.

  Cubic: Im-3m (229), Z=2, cI2 [PDF#04-004-8454] [CSD#534299]

  [x] a  = 2.88370 (0.00079) <2> [ ] α  = 90.0    (0.0    ) <2>
  [ ] b  = 2.88370 (0.00079) <2> [ ] β  = 90.0    (0.0    ) <2>
  [ ] c  = 2.88370 (0.00079) <2> [ ] γ  = 90.0    (0.0    ) <2>

  Unit Cell Volume = 23.980 (11)(Å³), Density = 7.2003(g/cm³), Absorption(μ) = 1872.1(1/cm)

  [x] SF = 96.5983 (2.59014) <1> Intensity Scale Factor
  [x] TF =-1.0     (0.11394) <4> Overall Temperature Factor
  [ ] TS = 0.0     (0.0    ) <4> Thin Specimen Absorption Correction
  [ ] PO = 1.0     (0.0    ) <3> Preferred Orientation Correction

  [x] f0 = 0.32399 (0.26005) <2> FWHM = f0 + f1 x 2θ + f2 x 2θ²
  [x] f1 =-0.16214 (0.47663) <3>
  [x] f2 = 0.13933 (0.19168) <3>

  Asymmetry Atoms in Unit Cell = 1, General Site Multiplicity = 96

  [ ] x1 = 0.0     (0.0    ) <0> {Wyckoff = 2a    } Cr <Cr>
  [ ] y1 = 0.0     (0.0    ) <0> {                } Cr <Cr>
  [ ] z1 = 0.0     (0.0    ) <0> {                } Cr <Cr>
  [ ] B1 = 0.5     (0.0    ) <4> {                } Cr <Cr>
  [ ] n1 = 1.0     (0.0    ) <4> {                } Cr <Cr>

X-Ray Penetration Depth (EPD): EPD=0.009 (mm), μ=1872.1 (1/cm)...{I/I(o)=1.0%, θ=45.0°}

Refinement Halted (R/E=4.24), Round=4, Iter=7, P=13, N=5751, R=9.92% (E=2.34%, EPS=0.5, χ²=0.009861)

File: data/raw/0513_HM_C2LaRu/0513_HM_C2LaRu_circular.wpf.txt
USER: User
JADE: WPF-Rietveld Refinement Report
DATE: Tuesday, March 31, 2026, 1:12 PM
FILE: E:\synthesizability\data\raw\0513_HM_C2LaRu\0513_HM_C2LaRu_circular.txt
IDEN: HardwareIndicator=65519
SCAN: 5.0°/120.0°/0.02°/1(s), I(p)=8743.0/294.0, Cu(45kV,40mA), Tuesday, January 13, 2026, 12:53 PM

Whole Pattern Fitting Controls:

  Pattern Fitted-Range = 5.0° - 120.0°
  Wavelength to Compute d-Spacings = 1.54059Å (Cu)
  Diffraction Geometry for Lp-Correction: Diffractometer Lp

  [x] Kα2 Peaks Present              [ ] Allow Negative Isotropic B's
  [ ] Variable-Slit Pattern          [x] Apply Anomalous Scattering
  [x] Use Isotropic B Values Only    [ ] Beam Spill-Off below 0.0°

Global Refinement Parameters:

  Background Fitting Model: Fixed-Curve (24)

  Profile Shape Function for All Phases - PSF: pseudo-Voigt
  Peak Broadening Model for All Phases: Individual FWHM Curve
  Instrument Profile Calibration Curve: NRF_MPD_2025ICP

  [x] ZO =-0.01962 (0.00387) <2> Zero Offset
  [ ] SD = 0.0     (0.0    ) <2> Displacement
  [ ] DS = 0.0     (0.0    ) <2> Distance Slack (Image-Plate)
  [ ] α2 = 0.5     (0.0    ) <4> Kα2/Kα1 Ratio
  [ ] MC = 1.0     (0.0    ) <4> Monochromator Correction for Lp Factor

  [x] s0 =-0.19505 (0.0    ) <3> Skew = s0 + s1 x 2θ + s2 x 2θ²
  [ ] s1 = 0.06019 (0.0    ) <3>
  [ ] s2 =-0.00462 (0.03331) <4>

  [x] p0 = 0.62821 (0.0    ) <3> Lorentzian Component = p0 + p1 x 2θ + p2 x 2θ²
  [ ] p1 = 0.43533 (0.0    ) <3>
  [ ] p2 = 0.26974 (0.03307) <4>

Phase #1 [Bragg-R = 17.88%]: Carbon

  Chemical Formula = C

  Reference: Portnoy V.K., Leonov A.V., Fadeeva V.I., Fedotov S.A., Izv.
  Ross. Akad. Nauk, Ser. Fiz., v71 p1736-1739 (2007)

  Note: ANX: N. LPF Collection Code: 1924189. Sample Preparation: Compound
  Preparation: ball-milled. ATMOSPHERE: argon. Sample heated at 1073 K for 2
  h. Article Title: Mechanochemical synthesis of phases in the Ni-Al-C
  system. Minor Warning: No R factors reported/abstracted. No e.s.d
  reported/abstracted on the cell dimension. Wyckoff Sequence: c b. Unit
  Cell Data Source: Powder Diffraction.

  Hexagonal: P63/mmc (194), Z=4, hP4 [PDF#04-015-0267] [CSD#1924189]

  [x] a  = 2.48893 (0.00534) <2> [ ] α  = 90.0    (0.0    ) <2>
  [ ] b  = 2.48893 (0.00534) <2> [ ] β  = 90.0    (0.0    ) <2>
  [x] c  = 6.57481 (0.00706) <2> [ ] γ  = 120.0   (0.0    ) <2>

  Unit Cell Volume = 35.273 (114)(Å³), Density = 2.2616(g/cm³), Absorption(μ) = 10.4(1/cm)

  [x] SF = 503.664 (20.3344) <1> Intensity Scale Factor
  [x] TF = 1.0     (0.52059) <4> Overall Temperature Factor
  [ ] TS = 0.0     (0.0    ) <4> Thin Specimen Absorption Correction
  [ ] PO = 1.0     (0.0    ) <3> Preferred Orientation Correction

  [x] f0 = 1.94083 (0.07505) <2> FWHM = f0 + f1 x 2θ + f2 x 2θ²
  [ ] f1 = 0.0     (0.0    ) <3>
  [ ] f2 = 0.0     (0.0    ) <3>

  Asymmetry Atoms in Unit Cell = 2, General Site Multiplicity = 24

  [ ] x1 = 0.33333 (0.0    ) <0> {Wyckoff = 2c    } C <C>
  [ ] y1 = 0.66666 (0.0    ) <0> {                } C <C>
  [ ] z1 = 0.25    (0.0    ) <0> {                } C <C>
  [ ] B1 = 0.5     (0.0    ) <4> {                } C <C>
  [ ] n1 = 1.0     (0.0    ) <4> {                } C <C>

  [ ] x2 = 0.0     (0.0    ) <0> {Wyckoff = 2b    } C <C>
  [ ] y2 = 0.0     (0.0    ) <0> {                } C <C>
  [ ] z2 = 0.25    (0.0    ) <0> {                } C <C>
  [ ] B2 = 0.5     (0.0    ) <4> {                } C <C>
  [ ] n2 = 1.0     (0.0    ) <4> {                } C <C>

Phase #2 [Bragg-R = 8.38%]: Carbon

  Chemical Formula = C

  Reference: Johnston R.L., Hoffmann R.D., J. Am. Chem. Soc., v111 p810-819
  (1989)

  Note: ANX: N. LPF Collection Code: 1620283. Article Title: Superdense
  Carbon, C8: Supercubane or Analogue of γ-Si. Minor Warning: No R factors
  reported/abstracted. No e.s.d reported/abstracted on the cell dimension.
  Wyckoff Sequence: c. Unit Cell Data Source: Powder Diffraction.

  Cubic: Ia-3 (206), Z=16, cI16 [PDF#04-012-2125] [CSD#1620283]

  [x] a  = 4.28103 (0.00141) <2> [ ] α  = 90.0    (0.0    ) <2>
  [ ] b  = 4.28103 (0.00141) <2> [ ] β  = 90.0    (0.0    ) <2>
  [ ] c  = 4.28103 (0.00141) <2> [ ] γ  = 90.0    (0.0    ) <2>

  Unit Cell Volume = 78.459 (45)(Å³), Density = 4.067(g/cm³), Absorption(μ) = 18.7(1/cm)

  [x] SF = 190.657 (26.0139) <1> Intensity Scale Factor
  [x] TF =-0.20994 (0.5232 ) <4> Overall Temperature Factor
  [ ] TS = 0.0     (0.0    ) <4> Thin Specimen Absorption Correction
  [ ] PO = 1.0     (0.0    ) <3> Preferred Orientation Correction

  [x] f0 = 0.56008 (0.06609) <2> FWHM = f0 + f1 x 2θ + f2 x 2θ²
  [ ] f1 = 0.0     (0.0    ) <3>
  [ ] f2 = 0.0     (0.0    ) <3>

  Asymmetry Atoms in Unit Cell = 1, General Site Multiplicity = 48

  [ ] x1 = 0.1036  (0.0    ) <4> {Wyckoff = 16c   } C <C>
  [ ] y1 = 0.1036  (0.0    ) <4> { (y=x)          } C <C>
  [ ] z1 = 0.1036  (0.0    ) <4> { (z=x)          } C <C>
  [ ] B1 = 0.5     (0.0    ) <4> {                } C <C>
  [ ] n1 = 1.0     (0.0    ) <4> {                } C <C>

Phase #3 [Bragg-R = 8.01%]: Lanthanum Ruthenium

  Chemical Formula = LaRu2

  Reference: Palenzona A., Canepa F., J. Less-Common Met., v157 p307 (1990)

  Note: ANX: NO2. LPF Collection Code: 260923. Sample Preparation: STARTING
  MATERIALS:La,Ru. Compound Preparation: semi-levitation-melted. Article
  Title: THE PHASE DIAGRAMS OF THE La-Ru AND Nd-Ru SYSTEMS. Minor Warning:
  No e.s.d reported/abstracted on the cell dimension. No R factor
  reported/abstracted. Wyckoff Sequence: c b. Unit Cell Data Source: Powder
  Diffraction.

  Cubic: Fd-3m (227) ● origin at -3m, Z=8, cF24 [PDF#04-001-2505] [CSD#260923]

  [x] a  = 7.70321 (0.00059) <2> [ ] α  = 90.0    (0.0    ) <2>
  [ ] b  = 7.70321 (0.00059) <2> [ ] β  = 90.0    (0.0    ) <2>
  [ ] c  = 7.70321 (0.00059) <2> [ ] γ  = 90.0    (0.0    ) <2>

  Unit Cell Volume = 457.104 (60)(Å³), Density = 9.9107(g/cm³), Absorption(μ) = 2451.4(1/cm)

  [x] SF = 82.2324 (1.40452) <1> Intensity Scale Factor
  [x] TF = 0.1816  (0.0902 ) <4> Overall Temperature Factor
  [ ] TS = 0.0     (0.0    ) <4> Thin Specimen Absorption Correction
  [ ] PO = 1.0     (0.0    ) <3> Preferred Orientation Correction

  [x] f0 = 0.20319 (0.03611) <2> FWHM = f0 + f1 x 2θ + f2 x 2θ²
  [x] f1 =-0.07357 (0.07618) <3>
  [x] f2 = 0.09441 (0.03585) <3>

  Asymmetry Atoms in Unit Cell = 2, General Site Multiplicity = 192

  [ ] x1 = 0.375   (0.0    ) <0> {Wyckoff = 8b    } La <La>
  [ ] y1 = 0.375   (0.0    ) <0> {                } La <La>
  [ ] z1 = 0.375   (0.0    ) <0> {                } La <La>
  [ ] B1 = 0.5     (0.0    ) <4> {                } La <La>
  [ ] n1 = 1.0     (0.0    ) <4> {                } La <La>

  [ ] x2 = 0.0     (0.0    ) <0> {Wyckoff = 16c   } Ru <Ru>
  [ ] y2 = 0.0     (0.0    ) <0> {                } Ru <Ru>
  [ ] z2 = 0.0     (0.0    ) <0> {                } Ru <Ru>
  [ ] B2 = 0.5     (0.0    ) <4> {                } Ru <Ru>
  [ ] n2 = 1.0     (0.0    ) <4> {                } Ru <Ru>

Phase #4 [Bragg-R = 17.64%]: Lanthanum Ruthenium

  Chemical Formula = La3Ru

  Reference: Garde C.S., Ray J., Chandra G., J. Alloys Compd., v198 p165-172
  (1993)

  Note: ANX: NO3. LPF Collection Code: 451776. Sample Preparation: COMPOUND
  PREPARATION: arc-melted, several times re-melted. ATMOSPHERE:
  argon.THERMALTREATMENT: annealed at 773 K for 1 w. Article Title:
  Resistivity and thermopower studies on La3X (X= Al, Sn, In, Ru, Ir, Co,
  Ni, Ge, Ga) systems. Minor Warning: No e.s.d reported/abstracted on the
  cell dimension. Wyckoff Sequence: d c2. Unit Cell Data Source: Powder
  Diffraction.

  Orthorhombic: Pnma (62), Z=4, oP16 [PDF#04-003-1144] [CSD#451776]

  [x] a  = 7.51974 (0.00767) <2> [ ] α  = 90.0    (0.0    ) <2>
  [x] b  = 10.01324(0.00786) <2> [ ] β  = 90.0    (0.0    ) <2>
  [x] c  = 6.56962 (0.00626) <2> [ ] γ  = 90.0    (0.0    ) <2>

  Unit Cell Volume = 494.672 (792)(Å³), Density = 6.952(g/cm³), Absorption(μ) = 2156.2(1/cm)

  [x] SF = 80.1537 (2.31302) <1> Intensity Scale Factor
  [x] TF = 1.0     (0.229  ) <4> Overall Temperature Factor
  [ ] TS = 0.0     (0.0    ) <4> Thin Specimen Absorption Correction
  [ ] PO = 1.0     (0.0    ) <3> Preferred Orientation Correction

  [x] f0 = 0.61291 (0.28427) <2> FWHM = f0 + f1 x 2θ + f2 x 2θ²
  [x] f1 = 0.07541 (0.76234) <3>
  [x] f2 = 0.27858 (0.47386) <3>

  Asymmetry Atoms in Unit Cell = 3, General Site Multiplicity = 8

  [ ] x1 = 0.1834  (0.0    ) <4> {Wyckoff = 8d    } La <La>
  [ ] y1 = 0.0689  (0.0    ) <4> {                } La <La>
  [ ] z1 = 0.1656  (0.0    ) <4> {                } La <La>
  [ ] B1 = 0.5     (0.0    ) <4> {                } La <La>
  [ ] n1 = 1.0     (0.0    ) <4> {                } La <La>

  [ ] x2 = 0.0388  (0.0    ) <4> {Wyckoff = 4c    } La <La>
  [ ] y2 = 0.25    (0.0    ) <0> {                } La <La>
  [ ] z2 = 0.6578  (0.0    ) <4> {                } La <La>
  [ ] B2 = 0.5     (0.0    ) <4> {                } La <La>
  [ ] n2 = 1.0     (0.0    ) <4> {                } La <La>

  [ ] x3 = 0.3764  (0.0    ) <4> {Wyckoff = 4c    } Ru <Ru>
  [ ] y3 = 0.25    (0.0    ) <0> {                } Ru <Ru>
  [ ] z3 = 0.4426  (0.0    ) <4> {                } Ru <Ru>
  [ ] B3 = 0.5     (0.0    ) <4> {                } Ru <Ru>
  [ ] n3 = 1.0     (0.0    ) <4> {                } Ru <Ru>

Quantitative Analysis:

  Phase ID                             Wt% (σ)      Vol% (σ)       DD% (σ)     RIR   Density      PDF-#
  C ● Carbon                          58.8 (2.9)    77.0 (4.9)   40.1 (11.2)   2.22   2.2616   04-015-0267
  C ● Carbon                          22.3 (1.7)    16.2 (1.4)    19.0 (7.6)   0.87   4.0670   04-012-2125
  LaRu2 ● Lanthanum Ruthenium          9.6 (0.3)     2.9 (0.2)    23.8 (0.1)  15.35   9.9107   04-001-2505
  La3Ru ● Lanthanum Ruthenium          9.4 (0.4)     4.0 (0.2)    17.1 (0.2)   3.67   6.9520   04-003-1144

  XRF(Wt%): La=11.4%, Ru=7.5%, C=81.0%, XRF(DD%): La=23.5%, Ru=17.5%, C=59.1%
  Density of Specimen = 2.9602(g/cm³), Absorption(μ) of Specimen = 167.2(1/cm), EPD(1.0%,θ=45.0°) = 0.097(mm)

Refinement Halted (R/E=4.06), Round=4, Iter=7, P=24, N=5751, R=12.62% (E=3.11%, EPS=0.5, χ²=0.016131)

File: data/raw/0514_HM_LaNiSi3/0514_HM_LaNiSi3_circular.wpf.txt
USER: User
JADE: WPF-Rietveld Refinement Report
DATE: Tuesday, March 31, 2026, 1:14 PM
FILE: E:\synthesizability\data\raw\0514_HM_LaNiSi3\0514_HM_LaNiSi3_circular.txt
IDEN: HardwareIndicator=65519
SCAN: 5.0°/120.0°/0.02°/1(s), I(p)=10514/360, Cu(45kV,40mA), Tuesday, January 13, 2026, 12:53 PM

Whole Pattern Fitting Controls:

  Pattern Fitted-Range = 5.0° - 120.0°
  Wavelength to Compute d-Spacings = 1.54059Å (Cu)
  Diffraction Geometry for Lp-Correction: Diffractometer Lp

  [x] Kα2 Peaks Present              [ ] Allow Negative Isotropic B's
  [ ] Variable-Slit Pattern          [x] Apply Anomalous Scattering
  [x] Use Isotropic B Values Only    [ ] Beam Spill-Off below 0.0°

Global Refinement Parameters:

  Background Fitting Model: Fixed-Curve (24)

  Profile Shape Function for All Phases - PSF: pseudo-Voigt
  Peak Broadening Model for All Phases: Individual FWHM Curve
  Instrument Profile Calibration Curve: NRF_MPD_2025ICP

  [x] ZO =-0.02273 (0.00167) <2> Zero Offset
  [ ] SD = 0.0     (0.0    ) <2> Displacement
  [ ] DS = 0.0     (0.0    ) <2> Distance Slack (Image-Plate)
  [ ] α2 = 0.5     (0.0    ) <4> Kα2/Kα1 Ratio
  [ ] MC = 1.0     (0.0    ) <4> Monochromator Correction for Lp Factor

  [x] s0 =-0.204   (0.0    ) <3> Skew = s0 + s1 x 2θ + s2 x 2θ²
  [x] s1 = 0.25533 (0.0    ) <3>
  [x] s2 = 0.02297 (0.0196 ) <4>

  [x] p0 = 0.77554 (0.0    ) <3> Lorentzian Component = p0 + p1 x 2θ + p2 x 2θ²
  [x] p1 =-0.01087 (0.0    ) <3>
  [x] p2 = 0.0718  (0.02224) <4>

Phase #1 [Bragg-R = 12.49%]: Lanthanum Nickel Silicon

  Chemical Formula = La3Ni3Si7

  Reference: Fritsch V., Bobev S., Thompson J.D., Sarrao J.L., J. Alloys
  Compd., v388 p28-33 (2005)

  Note: ANX: N3O4P6. LPF Collection Code: 1908175. Sample Preparation:
  STARTING MATERIALS: La (ingot),Ni (pieces),Si (lumps). COMPOUND
  PREPARATION: arc-melted, heated at 1373 K for 24 h, cooled at a rate of 5
  K h-1 to 1123 K, maintained for 48 h;cooled at a rate of 5 K h-1 to 923 K.
  CRUCIBLE: alumina crucible in sealed evacuated glass
  tube.THERMALTREATMENT: crystals grown by flux method, flux Sn. Article
  Title: Antiferromagnetic order in Ce3Ni2+xSi8-x (x≅ 1). Wyckoff Sequence:
  j3 i3 a. Unit Cell Data Source: Powder Diffraction.

  Orthorhombic: Cmmm (65), Z=2, oC26 [PDF#04-012-7900] [CSD#1908175]

  [x] a  = 4.13853 (0.00030) <2> [ ] α  = 90.0    (0.0    ) <2>
  [x] b  = 26.15010(0.00188) <2> [ ] β  = 90.0    (0.0    ) <2>
  [x] c  = 4.23989 (0.00031) <2> [ ] γ  = 90.0    (0.0    ) <2>

  Unit Cell Volume = 458.854 (58)(Å³), Density = 5.7154(g/cm³), Absorption(μ) = 1173.0(1/cm)

  [x] SF = 254.136 (3.23411) <1> Intensity Scale Factor
  [x] TF = 0.11095 (0.06944) <4> Overall Temperature Factor
  [ ] TS = 0.0     (0.0    ) <4> Thin Specimen Absorption Correction
  [ ] PO = 1.0     (0.0    ) <3> Preferred Orientation Correction

  [x] f0 = 0.3652  (0.0179 ) <2> FWHM = f0 + f1 x 2θ + f2 x 2θ²
  [x] f1 =-0.26262 (0.03959) <3>
  [x] f2 = 0.13642 (0.02106) <3>

  Asymmetry Atoms in Unit Cell = 8, General Site Multiplicity = 16

  [ ] x1 = 0.0     (0.0    ) <0> {Wyckoff = 2a    } La <La>
  [ ] y1 = 0.0     (0.0    ) <0> {                } La <La>
  [ ] z1 = 0.0     (0.0    ) <0> {                } La <La>
  [ ] B1 = 0.31583 (0.0    ) <4> {                } La <La>
  [ ] n1 = 1.0     (0.0    ) <4> {                } La <La>

  [ ] x2 = 0.0     (0.0    ) <0> {Wyckoff = 4j    } La <La>
  [ ] y2 = 0.3165  (0.0    ) <4> {                } La <La>
  [ ] z2 = 0.5     (0.0    ) <0> {                } La <La>
  [ ] B2 = 0.31583 (0.0    ) <4> {                } La <La>
  [ ] n2 = 1.0     (0.0    ) <4> {                } La <La>

  [ ] x3 = 0.0     (0.0    ) <0> {Wyckoff = 4i    } Ni <Ni>
  [ ] y3 = 0.1333  (0.0    ) <4> {                } Ni <Ni>
  [ ] z3 = 0.0     (0.0    ) <0> {                } Ni <Ni>
  [ ] B3 = 0.31583 (0.0    ) <4> {                } Ni <Ni>
  [ ] n3 = 1.0     (0.0    ) <4> {                } Ni <Ni>

  [ ] x4 = 0.0     (0.0    ) <0> {Wyckoff = 4i    } Si <Si>
  [ ] y4 = 0.4075  (0.0    ) <4> {                } Si <Si>
  [ ] z4 = 0.0     (0.0    ) <0> {                } Si <Si>
  [ ] B4 = 0.5527  (0.0    ) <4> {                } Si <Si>
  [ ] n4 = 1.0     (0.0    ) <4> {                } Si <Si>

  [ ] x5 = 0.0     (0.0    ) <0> {Wyckoff = 4i    } Si <Si>
  [ ] y5 = 0.224   (0.0    ) <4> {                } Si <Si>
  [ ] z5 = 0.0     (0.0    ) <0> {                } Si <Si>
  [ ] B5 = 0.39478 (0.0    ) <4> {                } Si <Si>
  [ ] n5 = 1.0     (0.0    ) <4> {                } Si <Si>

  [ ] x6 = 0.0     (0.0    ) <0> {Wyckoff = 4j    } Si <Si>
  [ ] y6 = 0.0933  (0.0    ) <4> {                } Si <Si>
  [ ] z6 = 0.5     (0.0    ) <0> {                } Si <Si>
  [ ] B6 = 0.5527  (0.0    ) <4> {                } Si <Si>
  [ ] n6 = 1.0     (0.0    ) <4> {                } Si <Si>

  [ ] x7 = 0.0     (0.0    ) <0> {Wyckoff = 4j    } Ni <Ni>
  [ ] y7 = 0.4542  (0.0    ) <4> {                } Ni <Ni>
  [ ] z7 = 0.5     (0.0    ) <0> {                } Ni <Ni>
  [ ] B7 = 0.78957 (0.0    ) <4> {                } Ni <Ni>
  [ ] n7 = 0.505   (0.0    ) <4> {                } Ni <Ni>

  [ ] x8 = 0.0     (0.0    ) <0> {Wyckoff = 4j    } Si <Si>
  [ ] y8 = 0.4542  (0.0    ) <4> {                } Si <Si>
  [ ] z8 = 0.5     (0.0    ) <0> {                } Si <Si>
  [ ] B8 = 0.78957 (0.0    ) <4> {                } Si <Si>
  [ ] n8 = 0.495   (0.0    ) <4> {                } Si <Si>

Phase #2 [Bragg-R = 12.02%]: La2Si4Ni2

  Chemical Formula = La2Si4Ni2

  Note: [La1Ni1Si2_31319_stab-24meV.cif] 

  Triclinic: P1 (1), Z=2, aP8 [PDF#98-001-2558] [CSD#12558]

  [x] a  = 4.10385 (0.00053) <2> [x] α  = 75.703  (0.007  ) <2>
  [x] b  = 4.25420 (0.00050) <2> [x] β  = 90.000  (222.549) <2>
  [x] c  = 8.58220 (0.00051) <2> [x] γ  = 90.000  (312.364) <2>

  Unit Cell Volume = 145.193 (27)(Å³), Density = 5.8044(g/cm³), Absorption(μ) = 1222.6(1/cm)

  [x] SF = 150.753 (2.52428) <1> Intensity Scale Factor
  [x] TF =-0.56436 (0.07823) <4> Overall Temperature Factor
  [ ] TS = 0.0     (0.0    ) <4> Thin Specimen Absorption Correction
  [ ] PO = 1.0     (0.0    ) <3> Preferred Orientation Correction

  [x] f0 = 0.16866 (0.01252) <2> FWHM = f0 + f1 x 2θ + f2 x 2θ²
  [x] f1 =-0.07261 (0.02631) <3>
  [x] f2 = 0.04103 (0.01332) <3>

  Asymmetry Atoms in Unit Cell = 8, General Site Multiplicity = 1

  [ ] x1 = 0.25    (0.0    ) <4> {Wyckoff = 1     } La0 <La>
  [ ] y1 = 0.89282 (0.0    ) <4> {                } La0 <La>
  [ ] z1 = 0.21436 (0.0    ) <4> {                } La0 <La>
  [ ] B1 = 0.5     (0.0    ) <4> {                } La0 <La>
  [ ] n1 = 1.0     (0.0    ) <4> {                } La0 <La>

  [ ] x2 = 0.75    (0.0    ) <4> {Wyckoff = 1     } La1 <La>
  [ ] y2 = 0.10718 (0.0    ) <4> {                } La1 <La>
  [ ] z2 = 0.78564 (0.0    ) <4> {                } La1 <La>
  [ ] B2 = 0.5     (0.0    ) <4> {                } La1 <La>
  [ ] n2 = 1.0     (0.0    ) <4> {                } La1 <La>

  [ ] x3 = 0.75    (0.0    ) <4> {Wyckoff = 1     } Ni2 <Ni>
  [ ] y3 = 0.31772 (0.0    ) <4> {                } Ni2 <Ni>
  [ ] z3 = 0.36455 (0.0    ) <4> {                } Ni2 <Ni>
  [ ] B3 = 0.5     (0.0    ) <4> {                } Ni2 <Ni>
  [ ] n3 = 1.0     (0.0    ) <4> {                } Ni2 <Ni>

  [ ] x4 = 0.25    (0.0    ) <4> {Wyckoff = 1     } Ni3 <Ni>
  [ ] y4 = 0.68228 (0.0    ) <4> {                } Ni3 <Ni>
  [ ] z4 = 0.63544 (0.0    ) <4> {                } Ni3 <Ni>
  [ ] B4 = 0.5     (0.0    ) <4> {                } Ni3 <Ni>
  [ ] n4 = 1.0     (0.0    ) <4> {                } Ni3 <Ni>

  [ ] x5 = 0.75    (0.0    ) <4> {Wyckoff = 1     } Si4 <Si>
  [ ] y5 = 0.4593  (0.0    ) <4> {                } Si4 <Si>
  [ ] z5 = 0.08139 (0.0    ) <4> {                } Si4 <Si>
  [ ] B5 = 0.5     (0.0    ) <4> {                } Si4 <Si>
  [ ] n5 = 1.0     (0.0    ) <4> {                } Si4 <Si>

  [ ] x6 = 0.75    (0.0    ) <4> {Wyckoff = 1     } Si5 <Si>
  [ ] y6 = 0.75016 (0.0    ) <4> {                } Si5 <Si>
  [ ] z6 = 0.49968 (0.0    ) <4> {                } Si5 <Si>
  [ ] B6 = 0.5     (0.0    ) <4> {                } Si5 <Si>
  [ ] n6 = 1.0     (0.0    ) <4> {                } Si5 <Si>

  [ ] x7 = 0.25    (0.0    ) <4> {Wyckoff = 1     } Si6 <Si>
  [ ] y7 = 0.24984 (0.0    ) <4> {                } Si6 <Si>
  [ ] z7 = 0.50032 (0.0    ) <4> {                } Si6 <Si>
  [ ] B7 = 0.5     (0.0    ) <4> {                } Si6 <Si>
  [ ] n7 = 1.0     (0.0    ) <4> {                } Si6 <Si>

  [ ] x8 = 0.25    (0.0    ) <4> {Wyckoff = 1     } Si7 <Si>
  [ ] y8 = 0.5407  (0.0    ) <4> {                } Si7 <Si>
  [ ] z8 = 0.91861 (0.0    ) <4> {                } Si7 <Si>
  [ ] B8 = 0.5     (0.0    ) <4> {                } Si7 <Si>
  [ ] n8 = 1.0     (0.0    ) <4> {                } Si7 <Si>

Phase #3 [Bragg-R = 5.78%]: Silicon

  Chemical Formula = Si

  Reference: Wu H., Hartman M.R., Udovic T.J., Rush J.J., Zhou W., Bowman
  R.C. Jr., Vajo J.J., Acta Crystallogr., Sect. B: Struct. Sci., v63 p63-68
  (2007)

  Note: LPF Collection Code: 1622696. Sample Preparation: Compound
  Preparation: milled, heated at 773 K for 2-3 h, deuterated at 723 K and
  0.0007 GPa of D2. Sample annealed at 723 K for 8-9 d. Article Title:
  Structure of the novel ternary hydrides Li4Tt2D (Tt= Si and Ge). Minor
  Warning: Only profile R factor reported/abstracted. LPF Editor Comment:
  editor deduced probable site occupation from nominal composition. Wyckoff
  Sequence: a. Unit Cell Data Source: Powder Diffraction.

  Cubic: Fd-3m (227) ● origin at -3m, Z=8, cF8 [PDF#04-014-8844] [CSD#1622696]

  [x] a  = 5.42313 (0.00047) <2> [ ] α  = 90.0    (0.0    ) <2>
  [ ] b  = 5.42313 (0.00047) <2> [ ] β  = 90.0    (0.0    ) <2>
  [ ] c  = 5.42313 (0.00047) <2> [ ] γ  = 90.0    (0.0    ) <2>

  Unit Cell Volume = 159.496 (24)(Å³), Density = 2.3391(g/cm³), Absorption(μ) = 141.7(1/cm)

  [x] SF = 58.4774 (3.03648) <1> Intensity Scale Factor
  [x] TF = 0.61295 (0.4002 ) <4> Overall Temperature Factor
  [ ] TS = 0.0     (0.0    ) <4> Thin Specimen Absorption Correction
  [ ] PO = 1.0     (0.0    ) <3> Preferred Orientation Correction

  [x] f0 = 0.18625 (0.059  ) <2> FWHM = f0 + f1 x 2θ + f2 x 2θ²
  [x] f1 =-0.15924 (0.17325) <3>
  [x] f2 = 0.18667 (0.12237) <3>

  Asymmetry Atoms in Unit Cell = 1, General Site Multiplicity = 192

  [ ] x1 = 0.125   (0.0    ) <0> {Wyckoff = 8a    } Si <Si>
  [ ] y1 = 0.125   (0.0    ) <0> {                } Si <Si>
  [ ] z1 = 0.125   (0.0    ) <0> {                } Si <Si>
  [ ] B1 = 0.56849 (0.0    ) <4> {                } Si <Si>
  [ ] n1 = 1.0     (0.0    ) <4> {                } Si <Si>

Phase #4 [Bragg-R = 5.10%]: Lanthanum Nickel Silicide

  Chemical Formula = LaNi6Si6

  Reference: Pani M., Manfrinetti P., Provino A., Yuan F., Mozharivskyj
  Y.A., Morozkin A.V., Knotko A.V., Garshev A.V., Yapaskurt V.O., Isnard O.,
  J. Solid State Chem., v210 p45 (2014)

  Note: LPF Collection Code: 1640102. Sample Preparation: STARTING
  MATERIALS: La,Ni,Si. COMPOUND PREPARATION: arc-melted. ATMOSPHERE:
  argon.THERMALTREATMENT: annealed at 1070 K for 200 d, quenched. Calculated
  Pattern Original Remarks: Original Max Intensity 999.0 < 1000.0. Article
  Title: New tetragonal derivatives of cubic NaZn13-type structure: RNi6Si6
  compounds, crystal structure and magnetic ordering (R= Y, La, Ce, Sm,
  Gd-Yb). Temperature of Data Collection: 298 K. Minor Warning: No e.s.d
  reported/abstracted on the cell dimension. Wyckoff Sequence: n m4 b a.
  Unit Cell Data Source: Powder Diffraction.

  Tetragonal: P4/nbm (125) ● origin at 2/m, Z=4, tP52 [PDF#04-022-3326] [CSD#1640102]

  [x] a  = 7.83523 (0.00142) <2> [ ] α  = 90.0    (0.0    ) <2>
  [ ] b  = 7.83523 (0.00142) <2> [ ] β  = 90.0    (0.0    ) <2>
  [x] c  = 11.20081(0.00382) <2> [ ] γ  = 90.0    (0.0    ) <2>

  Unit Cell Volume = 687.627 (294)(Å³), Density = 6.3712(g/cm³), Absorption(μ) = 711.6(1/cm)

  [x] SF = 29.0758 (2.63452) <1> Intensity Scale Factor
  [x] TF = 1.0     (0.59947) <4> Overall Temperature Factor
  [ ] TS = 0.0     (0.0    ) <4> Thin Specimen Absorption Correction
  [ ] PO = 1.0     (0.0    ) <3> Preferred Orientation Correction

  [x] f0 = 0.15966 (0.0201 ) <2> FWHM = f0 + f1 x 2θ + f2 x 2θ²
  [ ] f1 = 0.0     (0.0    ) <3>
  [ ] f2 = 0.0     (0.0    ) <3>

  Asymmetry Atoms in Unit Cell = 8, General Site Multiplicity = 16

  [ ] x1 = 0.1913  (0.0    ) <4> {Wyckoff = 16n   } Ni <Ni>
  [ ] y1 = 0.0518  (0.0    ) <4> {                } Ni <Ni>
  [ ] z1 = 0.2489  (0.0    ) <4> {                } Ni <Ni>
  [ ] B1 = 0.5     (0.0    ) <4> {                } Ni <Ni>
  [ ] n1 = 0.5     (0.0    ) <4> {                } Ni <Ni>

  [ ] x2 = 0.1913  (0.0    ) <4> {Wyckoff = 16n   } Si <Si>
  [ ] y2 = 0.0518  (0.0    ) <4> {                } Si <Si>
  [ ] z2 = 0.2489  (0.0    ) <4> {                } Si <Si>
  [ ] B2 = 0.5     (0.0    ) <4> {                } Si <Si>
  [ ] n2 = 0.5     (0.0    ) <4> {                } Si <Si>

  [ ] x3 = 0.374   (0.0    ) <4> {Wyckoff = 8m    } Ni <Ni>
  [ ] y3 = 0.626   (0.0    ) <4> { (y=-x)         } Ni <Ni>
  [ ] z3 = 0.0743  (0.0    ) <4> {                } Ni <Ni>
  [ ] B3 = 0.5     (0.0    ) <4> {                } Ni <Ni>
  [ ] n3 = 1.0     (0.0    ) <4> {                } Ni <Ni>

  [ ] x4 = 0.3744  (0.0    ) <4> {Wyckoff = 8m    } Si <Si>
  [ ] y4 = 0.6256  (0.0    ) <4> { (y=-x)         } Si <Si>
  [ ] z4 = 0.4139  (0.0    ) <4> {                } Si <Si>
  [ ] B4 = 0.5     (0.0    ) <4> {                } Si <Si>
  [ ] n4 = 1.0     (0.0    ) <4> {                } Si <Si>

  [ ] x5 = 0.5806  (0.0    ) <4> {Wyckoff = 8m    } Si <Si>
  [ ] y5 = 0.4194  (0.0    ) <4> { (y=-x)         } Si <Si>
  [ ] z5 = 0.1318  (0.0    ) <4> {                } Si <Si>
  [ ] B5 = 0.5     (0.0    ) <4> {                } Si <Si>
  [ ] n5 = 1.0     (0.0    ) <4> {                } Si <Si>

  [ ] x6 = 0.5814  (0.0    ) <4> {Wyckoff = 8m    } Ni <Ni>
  [ ] y6 = 0.4186  (0.0    ) <4> { (y=-x)         } Ni <Ni>
  [ ] z6 = 0.3732  (0.0    ) <4> {                } Ni <Ni>
  [ ] B6 = 0.5     (0.0    ) <4> {                } Ni <Ni>
  [ ] n6 = 1.0     (0.0    ) <4> {                } Ni <Ni>

  [ ] x7 = 0.25    (0.0    ) <0> {Wyckoff = 2b    } La <La>
  [ ] y7 = 0.25    (0.0    ) <0> {                } La <La>
  [ ] z7 = 0.5     (0.0    ) <0> {                } La <La>
  [ ] B7 = 0.5     (0.0    ) <4> {                } La <La>
  [ ] n7 = 1.0     (0.0    ) <4> {                } La <La>

  [ ] x8 = 0.25    (0.0    ) <0> {Wyckoff = 2a    } La <La>
  [ ] y8 = 0.25    (0.0    ) <0> {                } La <La>
  [ ] z8 = 0.0     (0.0    ) <0> {                } La <La>
  [ ] B8 = 0.5     (0.0    ) <4> {                } La <La>
  [ ] n8 = 1.0     (0.0    ) <4> {                } La <La>

Quantitative Analysis:

  Phase ID                             Wt% (σ)      Vol% (σ)       DD% (σ)     RIR   Density      PDF-#
  La3Ni3Si7 ● Lanthanum Nickel Sil    51.6 (0.9)    44.5 (1.1)    52.3 (0.3)   4.40   5.7154   04-012-7900
  La2Si4Ni2                           30.6 (0.6)    26.0 (0.7)    36.5 (0.2)   4.61   5.8044   98-001-2558
  Si ● Silicon                        11.9 (0.6)    25.0 (1.4)     7.9 (0.6)   4.73   2.3391   04-014-8844
  LaNi6Si6 ● Lanthanum Nickel Sili     5.9 (0.5)     4.6 (0.4)     3.3 (0.3)   2.19   6.3712   04-022-3326

  XRF(Wt%): La=45.2%, Ni=21.8%, Si=33.0%, XRF(DD%): La=48.3%, Ni=21.9%, Si=29.8%
  Density of Specimen = 4.9244(g/cm³), Absorption(μ) of Specimen = 907.0(1/cm), EPD(1.0%,θ=45.0°) = 0.018(mm)

Refinement Halted (R/E=3.5), Round=4, Iter=6, P=33, N=5751, R=9.67% (E=2.76%, EPS=0.5, χ²=0.009174)

File: data/raw/0526_HM_Re4TaZr/0526_HM_Re4TaZr.wpf.txt
USER: User
JADE: WPF-Rietveld Refinement Report
DATE: Tuesday, March 31, 2026, 1:17 PM
FILE: E:\synthesizability\data\raw\0526_HM_Re4TaZr\0526_HM_Re4TaZr.txt
IDEN: 
SCAN: 10.0°/80.0°/0.02°/1(s), I(p)=17476/699, Cu(45kV,40mA), Monday, February 23, 2026, 9:00 AM

Whole Pattern Fitting Controls:

  Pattern Fitted-Range = 10.0° - 80.0°
  Wavelength to Compute d-Spacings = 1.54059Å (Cu)
  Diffraction Geometry for Lp-Correction: Diffractometer Lp

  [x] Kα2 Peaks Present              [ ] Allow Negative Isotropic B's
  [ ] Variable-Slit Pattern          [x] Apply Anomalous Scattering
  [x] Use Isotropic B Values Only    [ ] Beam Spill-Off below 0.0°

Global Refinement Parameters:

  Background Fitting Model: Fixed-Curve (13)

  Profile Shape Function for All Phases - PSF: pseudo-Voigt
  Peak Broadening Model for All Phases: Individual FWHM Curve
  Instrument Profile Calibration Curve: NRF_MPD_2025ICP

  [x] ZO =-0.04221 (0.00339) <2> Zero Offset
  [ ] SD = 0.0     (0.0    ) <2> Displacement
  [ ] DS = 0.0     (0.0    ) <2> Distance Slack (Image-Plate)
  [ ] α2 = 0.5     (0.0    ) <4> Kα2/Kα1 Ratio
  [ ] MC = 1.0     (0.0    ) <4> Monochromator Correction for Lp Factor

  [x] s0 = 0.04408 (0.0    ) <3> Skew = s0 + s1 x 2θ + s2 x 2θ²
  [x] s1 =-0.06681 (0.0    ) <3>
  [x] s2 =-0.07899 (0.03316) <4>

  [x] p0 = 0.62767 (0.0    ) <3> Lorentzian Component = p0 + p1 x 2θ + p2 x 2θ²
  [x] p1 = 0.12095 (0.0    ) <3>
  [ ] p2 = 0.0     (0.0    ) <4>

Phase #1 [Bragg-R = 13.65%]: Rhenium Tantalum

  Chemical Formula = Ta0.4Re0.6

  Reference: Bucher E., Heiniger F., Müller J., Helv. Phys. Acta, v34 p843
  (1961)

  Note: LPF Collection Code: 526337. Sample Preparation: STARTING
  MATERIALS:Re,Ta. Compound Preparation: arc-melted. Sample annealed at 1523
  K, quenched. Article Title: Supraleitung und Paramagnetismus in komplexen
  Phasen der übergangsmetalle. Wyckoff Sequence: g2 c a. Unit Cell Data
  Source: Powder Diffraction.

  Cubic: I-43m (217), Z=58, cI58 [PDF#04-004-1719] [CSD#526337]

  [x] a  = 9.78485 (0.00094) <2> [ ] α  = 90.0    (0.0    ) <2>
  [ ] b  = 9.78485 (0.00094) <2> [ ] β  = 90.0    (0.0    ) <2>
  [ ] c  = 9.78485 (0.00094) <2> [ ] γ  = 90.0    (0.0    ) <2>

  Unit Cell Volume = 936.834 (156)(Å³), Density = 18.925(g/cm³), Absorption(μ) = 3290.8(1/cm)

  [x] SF = 128.817 (2.22063) <1> Intensity Scale Factor
  [x] TF =-1.0     (0.12123) <4> Overall Temperature Factor
  [ ] TS = 0.0     (0.0    ) <4> Thin Specimen Absorption Correction
  [ ] PO = 1.0     (0.0    ) <3> Preferred Orientation Correction

  [x] f0 = 0.31304 (0.13   ) <2> FWHM = f0 + f1 x 2θ + f2 x 2θ²
  [x] f1 = 4.96E-4 (0.2933 ) <3>
  [x] f2 = 0.04559 (0.15429) <3>

  Asymmetry Atoms in Unit Cell = 8, General Site Multiplicity = 48

  [ ] x1 = 0.31787 (0.0    ) <4> {Wyckoff = 8c    } Re <Re>
  [ ] y1 = 0.31787 (0.0    ) <4> { (y=x)          } Re <Re>
  [ ] z1 = 0.31787 (0.0    ) <4> { (z=x)          } Re <Re>
  [ ] B1 = 0.5     (0.0    ) <4> {                } Re <Re>
  [ ] n1 = 0.6     (0.0    ) <4> {                } Re <Re>

  [ ] x2 = 0.08958 (0.0    ) <4> {Wyckoff = 24g   } Re <Re>
  [ ] y2 = 0.08958 (0.0    ) <4> { (y=x)          } Re <Re>
  [ ] z2 = 0.28194 (0.0    ) <4> {                } Re <Re>
  [ ] B2 = 0.5     (0.0    ) <4> {                } Re <Re>
  [ ] n2 = 0.6     (0.0    ) <4> {                } Re <Re>

  [ ] x3 = 0.35706 (0.0    ) <4> {Wyckoff = 24g   } Re <Re>
  [ ] y3 = 0.35706 (0.0    ) <4> { (y=x)          } Re <Re>
  [ ] z3 = 0.03457 (0.0    ) <4> {                } Re <Re>
  [ ] B3 = 0.5     (0.0    ) <4> {                } Re <Re>
  [ ] n3 = 0.6     (0.0    ) <4> {                } Re <Re>

  [ ] x4 = 0.0     (0.0    ) <0> {Wyckoff = 2a    } Re <Re>
  [ ] y4 = 0.0     (0.0    ) <0> {                } Re <Re>
  [ ] z4 = 0.0     (0.0    ) <0> {                } Re <Re>
  [ ] B4 = 0.5     (0.0    ) <4> {                } Re <Re>
  [ ] n4 = 0.6     (0.0    ) <4> {                } Re <Re>

  [ ] x5 = 0.0     (0.0    ) <0> {Wyckoff = 2a    } Ta <Ta>
  [ ] y5 = 0.0     (0.0    ) <0> {                } Ta <Ta>
  [ ] z5 = 0.0     (0.0    ) <0> {                } Ta <Ta>
  [ ] B5 = 0.5     (0.0    ) <4> {                } Ta <Ta>
  [ ] n5 = 0.4     (0.0    ) <4> {                } Ta <Ta>

  [ ] x6 = 0.35706 (0.0    ) <4> {Wyckoff = 24g   } Ta <Ta>
  [ ] y6 = 0.35706 (0.0    ) <4> { (y=x)          } Ta <Ta>
  [ ] z6 = 0.03457 (0.0    ) <4> {                } Ta <Ta>
  [ ] B6 = 0.5     (0.0    ) <4> {                } Ta <Ta>
  [ ] n6 = 0.4     (0.0    ) <4> {                } Ta <Ta>

  [ ] x7 = 0.31787 (0.0    ) <4> {Wyckoff = 8c    } Ta <Ta>
  [ ] y7 = 0.31787 (0.0    ) <4> { (y=x)          } Ta <Ta>
  [ ] z7 = 0.31787 (0.0    ) <4> { (z=x)          } Ta <Ta>
  [ ] B7 = 0.5     (0.0    ) <4> {                } Ta <Ta>
  [ ] n7 = 0.4     (0.0    ) <4> {                } Ta <Ta>

  [ ] x8 = 0.08958 (0.0    ) <4> {Wyckoff = 24g   } Ta <Ta>
  [ ] y8 = 0.08958 (0.0    ) <4> { (y=x)          } Ta <Ta>
  [ ] z8 = 0.28194 (0.0    ) <4> {                } Ta <Ta>
  [ ] B8 = 0.5     (0.0    ) <4> {                } Ta <Ta>
  [ ] n8 = 0.4     (0.0    ) <4> {                } Ta <Ta>

Phase #2 [Bragg-R = 8.59%]: Rhenium Zirconium

  Chemical Formula = ZrRe2

  Reference: Kuz`ma Yu.B., Lakh V.I., Stadnyk B.I., Voroshilov Y.V., Soviet
  Powder Metall. and Met. Ceramics, v7 p462 (1968)

  Note: LPF Collection Code: 457501. Sample Preparation: STARTING
  MATERIALS:Re,Zr. Compound Preparation: arc-melted. CRUCIBLE: copper
  hearth. ATMOSPHERE: argon. Sample annealed at 1773 K for 100 h under
  vacuum, furnace-cooled. Article Title: PHASE EQUILIBRIA IN THE SYSTEMS
  Zr-Re-B AND W-Re-B. Wyckoff Sequence: h f a. Unit Cell Data Source: Powder
  Diffraction.

  Hexagonal: P63/mmc (194), Z=4, hP12 [PDF#04-003-6178] [CSD#457501]

  [x] a  = 5.25792 (0.00044) <2> [ ] α  = 90.0    (0.0    ) <2>
  [ ] b  = 5.25792 (0.00044) <2> [ ] β  = 90.0    (0.0    ) <2>
  [x] c  = 8.58408 (0.00073) <2> [ ] γ  = 120.0   (0.0    ) <2>

  Unit Cell Volume = 205.519 (30)(Å³), Density = 14.9827(g/cm³), Absorption(μ) = 2575.8(1/cm)

  [x] SF = 100.482 (2.4815 ) <1> Intensity Scale Factor
  [x] TF =-1.0     (0.17117) <4> Overall Temperature Factor
  [ ] TS = 0.0     (0.0    ) <4> Thin Specimen Absorption Correction
  [ ] PO = 1.0     (0.0    ) <3> Preferred Orientation Correction

  [x] f0 = 0.29422 (0.03891) <2> FWHM = f0 + f1 x 2θ + f2 x 2θ²
  [x] f1 =-0.02422 (0.08485) <3>
  [x] f2 =-0.05603 (0.04408) <3>

  Asymmetry Atoms in Unit Cell = 3, General Site Multiplicity = 24

  [ ] x1 = 0.1697  (0.0    ) <4> {Wyckoff = 6h    } Re <Re>
  [ ] y1 = 0.3394  (0.0    ) <4> { (y=2x)         } Re <Re>
  [ ] z1 = 0.25    (0.0    ) <0> {                } Re <Re>
  [ ] B1 = 0.5     (0.0    ) <4> {                } Re <Re>
  [ ] n1 = 1.0     (0.0    ) <4> {                } Re <Re>

  [ ] x2 = 0.33333 (0.0    ) <0> {Wyckoff = 4f    } Zr <Zr>
  [ ] y2 = 0.66666 (0.0    ) <0> {                } Zr <Zr>
  [ ] z2 = 0.5629  (0.0    ) <4> {                } Zr <Zr>
  [ ] B2 = 0.5     (0.0    ) <4> {                } Zr <Zr>
  [ ] n2 = 1.0     (0.0    ) <4> {                } Zr <Zr>

  [ ] x3 = 0.0     (0.0    ) <0> {Wyckoff = 2a    } Re <Re>
  [ ] y3 = 0.0     (0.0    ) <0> {                } Re <Re>
  [ ] z3 = 0.0     (0.0    ) <0> {                } Re <Re>
  [ ] B3 = 0.5     (0.0    ) <4> {                } Re <Re>
  [ ] n3 = 1.0     (0.0    ) <4> {                } Re <Re>

Quantitative Analysis:

  Phase ID                             Wt% (σ)      Vol% (σ)       DD% (σ)     RIR   Density      PDF-#
  Ta0.4Re0.6 ● Rhenium Tantalum       56.2 (1.3)    50.4 (1.5)    56.0 (0.1)  22.01  18.9250   04-004-1719
  ZrRe2 ● Rhenium Zirconium           43.8 (1.3)    49.6 (1.7)    44.0 (0.1)   8.50  14.9827   04-003-6178

  XRF(Wt%): Re=69.3%, Ta=22.1%, Zr=8.6%, XRF(DD%): Re=69.3%, Ta=22.0%, Zr=8.7%
  Density of Specimen = 16.9684(g/cm³), Absorption(μ) of Specimen = 2936.0(1/cm), EPD(1.0%,θ=45.0°) = 0.006(mm)

Refinement Halted (R/E=4.01), Round=4, Iter=12, P=15, N=3501, R=8.65% (E=2.16%, EPS=0.5, χ²=0.00765)
