Repository: jhamlin-ufl/synthesizability

# synthesizability

Data, fits and code for

> G. D. Di Gianluca *et al.*, *Experimental Evaluation of High-Throughput Structure Predictions*,
> [arXiv:2611.09671](https://arxiv.org/abs/2611.09671) (2026).

We arc-melted 34 ternary compounds predicted to be stable or nearly stable and identified the
phases that formed by powder X-ray diffraction and Rietveld refinement.

## Contents

| Path | What it holds |
|---|---|
| `Supplement.pdf` | the Supplementary Information |
| `samples/` | one folder per target, named by its formula in Table 1: synthesis records, X-ray scans and GSAS-II fits |
| `tables/` | the targets, buttons, scans and fits as CSV tables; the candidate lists |

File: data/raw/0540_HM_Al3Cu2Y/0540_HM_Al3Cu2Y_circular.wpf.txt
USER: User
JADE: WPF-Rietveld Refinement Report
DATE: Tuesday, March 31, 2026, 1:04 PM
FILE: E:\synthesizability\data\raw\0506_HM_Al3Cu2Y\0540_HM_Al3Cu2Y_circular.txt
IDEN: HardwareIndicator=65519
SCAN: 5.0°/120.0°/0.02°/1(s), I(p)=43906/4211, Cu(45kV,40mA), Tuesday, March 03, 2026, 12:07 PM

Whole Pattern Fitting Controls:

  Pattern Fitted-Range = 5.0° - 120.0°
  Wavelength to Compute d-Spacings = 1.54059Å (Cu)
  Diffraction Geometry for Lp-Correction: Diffractometer Lp

  [x] Kα2 Peaks Present              [ ] Allow Negative Isotropic B's
  [ ] Variable-Slit Pattern          [x] Apply Anomalous Scattering
  [x] Use Isotropic B Values Only    [ ] Beam Spill-Off below 0.0°

Global Refinement Parameters:

  Background Fitting Model: Fixed-Curve (27)

  Profile Shape Function for All Phases - PSF: pseudo-Voigt
  Peak Broadening Model for All Phases: Individual FWHM Curve
  Instrument Profile Calibration Curve: NRF_MPD_2025ICP

  [x] ZO =-0.02559 (0.00303) <2> Zero Offset
  [ ] SD = 0.0     (0.0    ) <2> Displacement
  [ ] DS = 0.0     (0.0    ) <2> Distance Slack (Image-Plate)
  [ ] α2 = 0.5     (0.0    ) <4> Kα2/Kα1 Ratio
  [ ] MC = 1.0     (0.0    ) <4> Monochromator Correction for Lp Factor

  [x] s0 = 0.12561 (0.0    ) <3> Skew = s0 + s1 x 2θ + s2 x 2θ²
  [x] s1 = 0.01771 (0.0    ) <3>
  [x] s2 =-0.04854 (0.03925) <4>

  [x] p0 = 0.29464 (0.0    ) <3> Lorentzian Component = p0 + p1 x 2θ + p2 x 2θ²
  [x] p1 = 0.03344 (0.0    ) <3>
  [x] p2 = 0.38314 (0.04593) <4>

Phase #1 [Bragg-R = 9.88%]: Y2Al5Cu5

  Chemical Formula = Y2Al5Cu5

  Note: [Al5Cu5Y2_1973830_stab-28meV.cif] 

  Triclinic: P1 (1), Z=1, aP12 [PDF#98-001-6502] [CSD#16502]

  [x] a  = 4.09817 (0.00314) <2> [x] α  = 90.000  (32665.820) <2>
  [x] b  = 5.27764 (0.00298) <2> [x] β  = 90.000  (17258.840) <2>
  [x] c  = 8.99652 (0.00315) <2> [x] γ  = 90.000  (6066.505) <2>

  Unit Cell Volume = 194.583 (197)(Å³), Density = 5.3798(g/cm³), Absorption(μ) = 402.7(1/cm)

  [x] SF = 543.959 (26.5255) <1> Intensity Scale Factor
  [x] TF = 1.0     (0.36878) <4> Overall Temperature Factor
  [ ] TS = 0.0     (0.0    ) <4> Thin Specimen Absorption Correction
  [ ] PO = 1.0     (0.0    ) <3> Preferred Orientation Correction

  [x] f0 = 0.28229 (0.06444) <2> FWHM = f0 + f1 x 2θ + f2 x 2θ²
  [x] f1 = 0.03432 (0.22793) <3>
  [x] f2 = 0.37424 (0.21268) <3>

  Asymmetry Atoms in Unit Cell = 12, General Site Multiplicity = 1

  [ ] x1 = 0.5     (0.0    ) <4> {Wyckoff = 1     } Al0 <Al>
  [ ] y1 = 0.25041 (0.0    ) <4> {                } Al0 <Al>
  [ ] z1 = 0.23945 (0.0    ) <4> {                } Al0 <Al>
  [ ] B1 = 0.5     (0.0    ) <4> {                } Al0 <Al>
  [ ] n1 = 1.0     (0.0    ) <4> {                } Al0 <Al>

  [ ] x2 = 0.5     (0.0    ) <4> {Wyckoff = 1     } Al1 <Al>
  [ ] y2 = 0.74959 (0.0    ) <4> {                } Al1 <Al>
  [ ] z2 = 0.23945 (0.0    ) <4> {                } Al1 <Al>
  [ ] B2 = 0.5     (0.0    ) <4> {                } Al1 <Al>
  [ ] n2 = 1.0     (0.0    ) <4> {                } Al1 <Al>

  [ ] x3 = 0.5     (0.0    ) <4> {Wyckoff = 1     } Al2 <Al>
  [ ] y3 = 0.0     (0.0    ) <4> {                } Al2 <Al>
  [ ] z3 = 0.5     (0.0    ) <4> {                } Al2 <Al>
  [ ] B3 = 0.5     (0.0    ) <4> {                } Al2 <Al>
  [ ] n3 = 1.0     (0.0    ) <4> {                } Al2 <Al>

  [ ] x4 = 0.5     (0.0    ) <4> {Wyckoff = 1     } Al3 <Al>
  [ ] y4 = 0.25041 (0.0    ) <4> {                } Al3 <Al>
  [ ] z4 = 0.76055 (0.0    ) <4> {                } Al3 <Al>
  [ ] B4 = 0.5     (0.0    ) <4> {                } Al3 <Al>
  [ ] n4 = 1.0     (0.0    ) <4> {                } Al3 <Al>

  [ ] x5 = 0.5     (0.0    ) <4> {Wyckoff = 1     } Al4 <Al>
  [ ] y5 = 0.74959 (0.0    ) <4> {                } Al4 <Al>
  [ ] z5 = 0.76055 (0.0    ) <4> {                } Al4 <Al>
  [ ] B5 = 0.5     (0.0    ) <4> {                } Al4 <Al>
  [ ] n5 = 1.0     (0.0    ) <4> {                } Al4 <Al>

  [ ] x6 = 0.5     (0.0    ) <4> {Wyckoff = 1     } Cu5 <Cu>
  [ ] y6 = 0.5     (0.0    ) <4> {                } Cu5 <Cu>
  [ ] z6 = 0.0     (0.0    ) <4> {                } Cu5 <Cu>
  [ ] B6 = 0.5     (0.0    ) <4> {                } Cu5 <Cu>
  [ ] n6 = 1.0     (0.0    ) <4> {                } Cu5 <Cu>

  [ ] x7 = 0.0     (0.0    ) <4> {Wyckoff = 1     } Cu6 <Cu>
  [ ] y7 = 0.5     (0.0    ) <4> {                } Cu6 <Cu>
  [ ] z7 = 0.16479 (0.0    ) <4> {                } Cu6 <Cu>
  [ ] B7 = 0.5     (0.0    ) <4> {                } Cu6 <Cu>
  [ ] n7 = 1.0     (0.0    ) <4> {                } Cu6 <Cu>

  [ ] x8 = 0.0     (0.0    ) <4> {Wyckoff = 1     } Cu7 <Cu>
  [ ] y8 = 0.0     (0.0    ) <4> {                } Cu7 <Cu>
  [ ] z8 = 0.33302 (0.0    ) <4> {                } Cu7 <Cu>
  [ ] B8 = 0.5     (0.0    ) <4> {                } Cu7 <Cu>
  [ ] n8 = 1.0     (0.0    ) <4> {                } Cu7 <Cu>

  [ ] x9 = 0.0     (0.0    ) <4> {Wyckoff = 1     } Cu8 <Cu>
  [ ] y9 = 0.0     (0.0    ) <4> {                } Cu8 <Cu>
  [ ] z9 = 0.66698 (0.0    ) <4> {                } Cu8 <Cu>
  [ ] B9 = 0.5     (0.0    ) <4> {                } Cu8 <Cu>
  [ ] n9 = 1.0     (0.0    ) <4> {                } Cu8 <Cu>

  [ ] x10= 0.0     (0.0    ) <4> {Wyckoff = 1     } Cu9 <Cu>
  [ ] y10= 0.5     (0.0    ) <4> {                } Cu9 <Cu>
  [ ] z10= 0.83521 (0.0    ) <4> {                } Cu9 <Cu>
  [ ] B10= 0.5     (0.0    ) <4> {                } Cu9 <Cu>
  [ ] n10= 1.0     (0.0    ) <4> {                } Cu9 <Cu>

  [ ] x11= 0.0     (0.0    ) <4> {Wyckoff = 1     } Y10 <Y>
  [ ] y11= 0.0     (0.0    ) <4> {                } Y10 <Y>
  [ ] z11= 0.0     (0.0    ) <4> {                } Y10 <Y>
  [ ] B11= 0.5     (0.0    ) <4> {                } Y10 <Y>
  [ ] n11= 1.0     (0.0    ) <4> {                } Y10 <Y>

  [ ] x12= 0.0     (0.0    ) <4> {Wyckoff = 1     } Y11 <Y>
  [ ] y12= 0.5     (0.0    ) <4> {                } Y11 <Y>
  [ ] z12= 0.5     (0.0    ) <4> {                } Y11 <Y>
  [ ] B12= 0.5     (0.0    ) <4> {                } Y11 <Y>
  [ ] n12= 1.0     (0.0    ) <4> {                } Y11 <Y>

Phase #2 [Bragg-R = 8.38%]: Aluminum Copper Yttrium

  Chemical Formula = Cu3YAl2

  Reference: Krachan T., Stelmakhovych B.M., Kuz`ma Y.B., J. Alloys Compd.,
  v349 p134-139 (2003)

  Note: LPF Collection Code: 1810215. Sample Preparation: Compound
  Preparation: arc-melted. ATMOSPHERE: argon. Sample annealed at 820 K for
  800 h in sealed evacuated quartz tube, water-quenched. Article Title: The
  Y-Cu-Al system. Minor Warning: No R factors reported/abstracted. Minor
  warning from the LPF Editor exist. LPF Editor Comment: refined composition
  differs from nominal composition. Wyckoff Sequence: g c a. Unit Cell Data
  Source: Powder Diffraction.

  Hexagonal: P6/mmm (191), Z=1, hP6 [PDF#04-019-4632] [CSD#1810215]

  [x] a  = 5.26806 (0.00044) <2> [ ] α  = 90.0    (0.0    ) <2>
  [ ] b  = 5.26806 (0.00044) <2> [ ] β  = 90.0    (0.0    ) <2>
  [x] c  = 4.08930 (0.00039) <2> [ ] γ  = 120.0   (0.0    ) <2>

  Unit Cell Volume = 98.284 (15)(Å³), Density = 5.622(g/cm³), Absorption(μ) = 415.3(1/cm)

  [x] SF = 496.679 (27.7756) <1> Intensity Scale Factor
  [x] TF =-0.28022 (0.20986) <4> Overall Temperature Factor
  [ ] TS = 0.0     (0.0    ) <4> Thin Specimen Absorption Correction
  [ ] PO = 1.0     (0.0    ) <3> Preferred Orientation Correction

  [x] f0 = 0.14508 (0.02299) <2> FWHM = f0 + f1 x 2θ + f2 x 2θ²
  [x] f1 =-0.03637 (0.04945) <3>
  [x] f2 = 0.06355 (0.0276 ) <3>

  Asymmetry Atoms in Unit Cell = 5, General Site Multiplicity = 24

  [ ] x1 = 0.0     (0.0    ) <0> {Wyckoff = 1a    } Y <Y>
  [ ] y1 = 0.0     (0.0    ) <0> {                } Y <Y>
  [ ] z1 = 0.0     (0.0    ) <0> {                } Y <Y>
  [ ] B1 = 0.35    (0.0    ) <4> {                } Y <Y>
  [ ] n1 = 1.0     (0.0    ) <4> {                } Y <Y>

  [ ] x2 = 0.33333 (0.0    ) <0> {Wyckoff = 2c    } Cu <Cu>
  [ ] y2 = 0.66666 (0.0    ) <0> {                } Cu <Cu>
  [ ] z2 = 0.0     (0.0    ) <0> {                } Cu <Cu>
  [ ] B2 = 0.75    (0.0    ) <4> {                } Cu <Cu>
  [ ] n2 = 0.89    (0.0    ) <4> {                } Cu <Cu>

  [ ] x3 = 0.33333 (0.0    ) <0> {Wyckoff = 2c    } Al <Al>
  [ ] y3 = 0.66666 (0.0    ) <0> {                } Al <Al>
  [ ] z3 = 0.0     (0.0    ) <0> {                } Al <Al>
  [ ] B3 = 0.75    (0.0    ) <4> {                } Al <Al>
  [ ] n3 = 0.11    (0.0    ) <4> {                } Al <Al>

  [ ] x4 = 0.5     (0.0    ) <0> {Wyckoff = 3g    } Al <Al>
  [ ] y4 = 0.0     (0.0    ) <0> {                } Al <Al>
  [ ] z4 = 0.5     (0.0    ) <0> {                } Al <Al>
  [ ] B4 = 0.64    (0.0    ) <4> {                } Al <Al>
  [ ] n4 = 0.6     (0.0    ) <4> {                } Al <Al>

  [ ] x5 = 0.5     (0.0    ) <0> {Wyckoff = 3g    } Cu <Cu>
  [ ] y5 = 0.0     (0.0    ) <0> {                } Cu <Cu>
  [ ] z5 = 0.5     (0.0    ) <0> {                } Cu <Cu>
  [ ] B5 = 0.64    (0.0    ) <4> {                } Cu <Cu>
  [ ] n5 = 0.4     (0.0    ) <4> {                } Cu <Cu>

Phase #3 [Bragg-R = 4.96%]: Aluminum Copper Yttrium

  Chemical Formula = Cu2.5Y3Al8.5

  Reference: Krachan, T., Stel`makhovych, B. M., Kuz`ma, Y. B., J. Alloys
  Compd., v349 #1-2 p134-139 (2003)

  Note: ANX: N3O11. LPF Collection Code: 1810212. Sample Preparation:
  Compound Preparation: arc-melted. ATMOSPHERE: argon. Sample annealed at
  820 K for 800 h in sealed evacuated quartz tube, water-quenched.
  Calculated Pattern Original Remarks: LPF Editor Comment: refined
  composition differs from nominal composition. Article Title: The Y-Cu-Al
  system. Minor Warning: Minor warning from the LPF Editor exist. Wyckoff
  Sequence: l2 j g c a. Unit Cell Data Source: Powder Diffraction.

  Orthorhombic: Immm (71), Z=2, oI28 [PDF#04-012-4027] [CSD#1810212]

  [x] a  = 4.20952 (0.00052) <2> [ ] α  = 90.0    (0.0    ) <2>
  [x] b  = 12.40854(0.00171) <2> [ ] β  = 90.0    (0.0    ) <2>
  [x] c  = 9.80479 (0.00136) <2> [ ] γ  = 90.0    (0.0    ) <2>

  Unit Cell Volume = 512.144 (119)(Å³), Density = 4.268(g/cm³), Absorption(μ) = 359.7(1/cm)

  [x] SF = 413.007 (14.9354) <1> Intensity Scale Factor
  [x] TF =-0.47187 (0.20383) <4> Overall Temperature Factor
  [ ] TS = 0.0     (0.0    ) <4> Thin Specimen Absorption Correction
  [ ] PO = 1.0     (0.0    ) <3> Preferred Orientation Correction

  [x] f0 = 0.26629 (0.03298) <2> FWHM = f0 + f1 x 2θ + f2 x 2θ²
  [x] f1 =-0.20854 (0.0774 ) <3>
  [x] f2 = 0.11839 (0.04555) <3>

  Asymmetry Atoms in Unit Cell = 9, General Site Multiplicity = 16

  [ ] x1 = 0.0     (0.0    ) <0> {Wyckoff = 2a    } Y <Y>
  [ ] y1 = 0.0     (0.0    ) <0> {                } Y <Y>
  [ ] z1 = 0.0     (0.0    ) <0> {                } Y <Y>
  [ ] B1 = 1.4     (0.0    ) <4> {                } Y <Y>
  [ ] n1 = 1.0     (0.0    ) <4> {                } Y <Y>

  [ ] x2 = 0.0     (0.0    ) <0> {Wyckoff = 4g    } Y <Y>
  [ ] y2 = 0.6863  (0.0    ) <4> {                } Y <Y>
  [ ] z2 = 0.0     (0.0    ) <0> {                } Y <Y>
  [ ] B2 = 0.3     (0.0    ) <4> {                } Y <Y>
  [ ] n2 = 1.0     (0.0    ) <4> {                } Y <Y>

  [ ] x3 = 0.0     (0.0    ) <0> {Wyckoff = 2c    } Al <Al>
  [ ] y3 = 0.0     (0.0    ) <0> {                } Al <Al>
  [ ] z3 = 0.5     (0.0    ) <0> {                } Al <Al>
  [ ] B3 = 1.3     (0.0    ) <4> {                } Al <Al>
  [ ] n3 = 0.91    (0.0    ) <4> {                } Al <Al>

  [ ] x4 = 0.0     (0.0    ) <0> {Wyckoff = 2c    } Cu <Cu>
  [ ] y4 = 0.0     (0.0    ) <0> {                } Cu <Cu>
  [ ] z4 = 0.5     (0.0    ) <0> {                } Cu <Cu>
  [ ] B4 = 1.3     (0.0    ) <4> {                } Cu <Cu>
  [ ] n4 = 0.09    (0.0    ) <4> {                } Cu <Cu>

  [ ] x5 = 0.5     (0.0    ) <0> {Wyckoff = 4j    } Al <Al>
  [ ] y5 = 0.0     (0.0    ) <0> {                } Al <Al>
  [ ] z5 = 0.2768  (0.0    ) <4> {                } Al <Al>
  [ ] B5 = 0.7     (0.0    ) <4> {                } Al <Al>
  [ ] n5 = 0.88    (0.0    ) <4> {                } Al <Al>

  [ ] x6 = 0.5     (0.0    ) <0> {Wyckoff = 4j    } Cu <Cu>
  [ ] y6 = 0.0     (0.0    ) <0> {                } Cu <Cu>
  [ ] z6 = 0.2768  (0.0    ) <4> {                } Cu <Cu>
  [ ] B6 = 0.7     (0.0    ) <4> {                } Cu <Cu>
  [ ] n6 = 0.12    (0.0    ) <4> {                } Cu <Cu>

  [ ] x7 = 0.0     (0.0    ) <0> {Wyckoff = 8l    } Al <Al>
  [ ] y7 = 0.1467  (0.0    ) <4> {                } Al <Al>
  [ ] z7 = 0.2686  (0.0    ) <4> {                } Al <Al>
  [ ] B7 = 1.6     (0.0    ) <4> {                } Al <Al>
  [ ] n7 = 1.0     (0.0    ) <4> {                } Al <Al>

  [ ] x8 = 0.0     (0.0    ) <0> {Wyckoff = 8l    } Cu <Cu>
  [ ] y8 = 0.6582  (0.0    ) <4> {                } Cu <Cu>
  [ ] z8 = 0.631   (0.0    ) <4> {                } Cu <Cu>
  [ ] B8 = 1.5     (0.0    ) <4> {                } Cu <Cu>
  [ ] n8 = 0.565   (0.0    ) <4> {                } Cu <Cu>

  [ ] x9 = 0.0     (0.0    ) <0> {Wyckoff = 8l    } Al <Al>
  [ ] y9 = 0.6582  (0.0    ) <4> {                } Al <Al>
  [ ] z9 = 0.631   (0.0    ) <4> {                } Al <Al>
  [ ] B9 = 1.5     (0.0    ) <4> {                } Al <Al>
  [ ] n9 = 0.435   (0.0    ) <4> {                } Al <Al>

Quantitative Analysis:

  Phase ID                             Wt% (σ)      Vol% (σ)       DD% (σ)     RIR   Density      PDF-#
  Y2Al5Cu5                            37.4 (1.8)    35.3 (2.0)    27.5 (1.7)   4.73   5.3798   98-001-6502
  Cu3YAl2 ● Aluminum Copper Yttriu    34.2 (1.7)    30.9 (1.8)    39.0 (1.6)   6.16   5.6220   04-019-4632
  Cu2.5Y3Al8.5 ● Aluminum Copper Y    28.4 (1.2)    33.8 (1.7)    33.5 (1.1)   3.50   4.2680   04-012-4027

  XRF(Wt%): Y=31.2%, Cu=45.4%, Al=23.4%, XRF(DD%): Y=31.8%, Cu=44.3%, Al=23.9%
  Density of Specimen = 5.0787(g/cm³), Absorption(μ) of Specimen = 392.0(1/cm), EPD(1.0%,θ=45.0°) = 0.042(mm)

Refinement Halted (R/E=5.2), Round=4, Iter=6, P=29, N=5751, R=6.85% (E=1.32%, EPS=0.5, χ²=0.004705)

File: data/raw/0541_HM_MoTiTa2/0541_HM_MoTiTa2_circular.wpf.txt
USER: User
JADE: WPF-Rietveld Refinement Report
DATE: Tuesday, March 31, 2026, 1:23 PM
FILE: E:\synthesizability\data\raw\0448_HM_MoTi2Ta\0541_HM_MoTiTa2_circular.txt
IDEN: HardwareIndicator=65519
SCAN: 5.0°/120.0°/0.02°/1(s), I(p)=26750/811, Cu(45kV,40mA), Wednesday, March 04, 2026, 7:32 AM

Whole Pattern Fitting Controls:

  Pattern Fitted-Range = 5.0° - 120.0°
  Wavelength to Compute d-Spacings = 1.54059Å (Cu)
  Diffraction Geometry for Lp-Correction: Diffractometer Lp

  [x] Kα2 Peaks Present              [ ] Allow Negative Isotropic B's
  [ ] Variable-Slit Pattern          [x] Apply Anomalous Scattering
  [x] Use Isotropic B Values Only    [ ] Beam Spill-Off below 0.0°

Global Refinement Parameters:

  Background Fitting Model: Fixed-Curve (26)

  Profile Shape Function for All Phases - PSF: pseudo-Voigt
  Peak Broadening Model for All Phases: Individual FWHM Curve
  Instrument Profile Calibration Curve: NRF_MPD_2025ICP

  [x] ZO =-0.00432 (0.00903) <2> Zero Offset
  [ ] SD = 0.0     (0.0    ) <2> Displacement
  [ ] DS = 0.0     (0.0    ) <2> Distance Slack (Image-Plate)
  [ ] α2 = 0.5     (0.0    ) <4> Kα2/Kα1 Ratio
  [ ] MC = 1.0     (0.0    ) <4> Monochromator Correction for Lp Factor

  [x] s0 = 0.06001 (0.10181) <3> Skew = s0 + s1 x 2θ + s2 x 2θ²
  [x] s1 =-0.07972 (0.18512) <3>
  [x] s2 = 0.00959 (0.07153) <4>

  [x] p0 = 1.52455 (0.12519) <3> Lorentzian Component = p0 + p1 x 2θ + p2 x 2θ²
  [x] p1 =-1.67524 (0.24975) <3>
  [x] p2 = 0.24651 (0.11085) <4>

Phase #1 [Bragg-R = 8.84%]: Molybdenum Titanium

  Chemical Formula = Ti0.75Mo0.25

  Reference: Sun K., Yuan X., Wu E., Chen D., Gou C., Physica B, v385/
  p141-143 (2006)

  Note: LPF Collection Code: 1014646. Sample Preparation: STARTINGMATERIALS:
  Ti (powder), Mo (powder). COMPOUND PREPARATION: arc-melted. ATMOSPHERE:
  argon. THERMALTREATMENT: annealed at 1173 K for 72 h. Calculated Pattern
  Original Remarks: editor deduced probable site occupation from nominal
  composition. Article Title: Neutron diffraction study of the deuterides of
  Ti-Mo alloys. Minor Warning: No R factors reported/abstracted. Minor
  warning from the LPF Editor exist. No e.s.d reported/abstracted on the
  cell dimension. Wyckoff Sequence: a. Unit Cell Data Source: Powder
  Diffraction.

  Cubic: Im-3m (229), Z=2, cI2 [PDF#04-013-0263] [CSD#1014646]

  [x] a  = 3.24145 (0.00060) <2> [ ] α  = 90.0    (0.0    ) <2>
  [ ] b  = 3.24145 (0.00060) <2> [ ] β  = 90.0    (0.0    ) <2>
  [ ] c  = 3.24145 (0.00060) <2> [ ] γ  = 90.0    (0.0    ) <2>

  Unit Cell Volume = 34.058 (11)(Å³), Density = 5.8416(g/cm³), Absorption(μ) = 1107.5(1/cm)

  [x] SF = 492.55  (3.87422) <1> Intensity Scale Factor
  [x] TF =-1.0     (0.04519) <4> Overall Temperature Factor
  [ ] TS = 0.0     (0.0    ) <4> Thin Specimen Absorption Correction
  [ ] PO = 1.0     (0.0    ) <3> Preferred Orientation Correction

  [x] f0 = 0.75964 (0.05139) <2> FWHM = f0 + f1 x 2θ + f2 x 2θ²
  [x] f1 =-0.79611 (0.1025 ) <3>
  [x] f2 = 0.66027 (0.04555) <3>

  Asymmetry Atoms in Unit Cell = 2, General Site Multiplicity = 96

  [ ] x1 = 0.0     (0.0    ) <0> {Wyckoff = 2a    } Ti <Ti>
  [ ] y1 = 0.0     (0.0    ) <0> {                } Ti <Ti>
  [ ] z1 = 0.0     (0.0    ) <0> {                } Ti <Ti>
  [ ] B1 = 0.5     (0.0    ) <4> {                } Ti <Ti>
  [ ] n1 = 0.75    (0.0    ) <4> {                } Ti <Ti>

  [ ] x2 = 0.0     (0.0    ) <0> {Wyckoff = 2a    } Mo <Mo>
  [ ] y2 = 0.0     (0.0    ) <0> {                } Mo <Mo>
  [ ] z2 = 0.0     (0.0    ) <0> {                } Mo <Mo>
  [ ] B2 = 0.5     (0.0    ) <4> {                } Mo <Mo>
  [ ] n2 = 0.25    (0.0    ) <4> {                } Mo <Mo>

X-Ray Penetration Depth (EPD): EPD=0.015 (mm), μ=1107.5 (1/cm)...{I/I(o)=1.0%, θ=45.0°}

Refinement Halted (R/E=3.75), Round=4, Iter=7, P=13, N=5751, R=8.84% (E=2.36%, EPS=0.5, χ²=0.007823)

File: data/raw/0542_HM_MoTi2Ta/0542_HM_MoTi2Ta_circular.wpf.txt
USER: User
JADE: WPF-Rietveld Refinement Report
DATE: Tuesday, March 31, 2026, 1:21 PM
FILE: E:\synthesizability\data\raw\0447_HM_MoTiTa2\0542_HM_MoTi2Ta_circular.txt
IDEN: HardwareIndicator=65519
SCAN: 5.0°/120.0°/0.02°/1(s), I(p)=13032/899, Cu(45kV,40mA), Tuesday, March 31, 2026, 1:20 PM

Whole Pattern Fitting Controls:

  Pattern Fitted-Range = 5.0° - 120.0°
  Wavelength to Compute d-Spacings = 1.54059Å (Cu)
  Diffraction Geometry for Lp-Correction: Diffractometer Lp

  [x] Kα2 Peaks Present              [ ] Allow Negative Isotropic B's
  [ ] Variable-Slit Pattern          [x] Apply Anomalous Scattering
  [x] Use Isotropic B Values Only    [ ] Beam Spill-Off below 0.0°

Global Refinement Parameters:

  Background Fitting Model: Fixed-Curve (24)

  Profile Shape Function for All Phases - PSF: pseudo-Voigt
  Peak Broadening Model for All Phases: Individual FWHM Curve
  Instrument Profile Calibration Curve: NRF_MPD_2025ICP

  [x] ZO =-0.08908 (0.01275) <2> Zero Offset
  [ ] SD = 0.0     (0.0    ) <2> Displacement
  [ ] DS = 0.0     (0.0    ) <2> Distance Slack (Image-Plate)
  [ ] α2 = 0.5     (0.0    ) <4> Kα2/Kα1 Ratio
  [ ] MC = 1.0     (0.0    ) <4> Monochromator Correction for Lp Factor

  [x] s0 =-0.06711 (0.13975) <3> Skew = s0 + s1 x 2θ + s2 x 2θ²
  [x] s1 = 0.27804 (0.25209) <3>
  [x] s2 =-0.02218 (0.09641) <4>

  [x] p0 = 2.53638 (0.18563) <3> Lorentzian Component = p0 + p1 x 2θ + p2 x 2θ²
  [x] p1 =-2.76676 (0.36515) <3>
  [x] p2 = 0.21457 (0.15958) <4>

Phase #1 [Bragg-R = 4.42%]: Molybdenum Titanium

  Chemical Formula = Ti0.75Mo0.25

  Reference: Sun K., Yuan X., Wu E., Chen D., Gou C., Physica B, v385/
  p141-143 (2006)

  Note: LPF Collection Code: 1014646. Sample Preparation: STARTINGMATERIALS:
  Ti (powder), Mo (powder). COMPOUND PREPARATION: arc-melted. ATMOSPHERE:
  argon. THERMALTREATMENT: annealed at 1173 K for 72 h. Calculated Pattern
  Original Remarks: editor deduced probable site occupation from nominal
  composition. Article Title: Neutron diffraction study of the deuterides of
  Ti-Mo alloys. Minor Warning: No R factors reported/abstracted. Minor
  warning from the LPF Editor exist. No e.s.d reported/abstracted on the
  cell dimension. Wyckoff Sequence: a. Unit Cell Data Source: Powder
  Diffraction.

  Cubic: Im-3m (229), Z=2, cI2 [PDF#04-013-0263] [CSD#1014646]

  [x] a  = 3.22574 (0.00086) <2> [ ] α  = 90.0    (0.0    ) <2>
  [ ] b  = 3.22574 (0.00086) <2> [ ] β  = 90.0    (0.0    ) <2>
  [ ] c  = 3.22574 (0.00086) <2> [ ] γ  = 90.0    (0.0    ) <2>

  Unit Cell Volume = 33.565 (15)(Å³), Density = 5.9274(g/cm³), Absorption(μ) = 1123.7(1/cm)

  [x] SF = 165.932 (1.8439 ) <1> Intensity Scale Factor
  [x] TF =-1.0     (0.07016) <4> Overall Temperature Factor
  [ ] TS = 0.0     (0.0    ) <4> Thin Specimen Absorption Correction
  [ ] PO = 1.0     (0.0    ) <3> Preferred Orientation Correction

  [x] f0 = 0.679   (0.0759 ) <2> FWHM = f0 + f1 x 2θ + f2 x 2θ²
  [x] f1 =-0.58771 (0.15051) <3>
  [x] f2 = 0.58154 (0.06684) <3>

  Asymmetry Atoms in Unit Cell = 2, General Site Multiplicity = 96

  [ ] x1 = 0.0     (0.0    ) <0> {Wyckoff = 2a    } Ti <Ti>
  [ ] y1 = 0.0     (0.0    ) <0> {                } Ti <Ti>
  [ ] z1 = 0.0     (0.0    ) <0> {                } Ti <Ti>
  [ ] B1 = 0.5     (0.0    ) <4> {                } Ti <Ti>
  [ ] n1 = 0.75    (0.0    ) <4> {                } Ti <Ti>

  [ ] x2 = 0.0     (0.0    ) <0> {Wyckoff = 2a    } Mo <Mo>
  [ ] y2 = 0.0     (0.0    ) <0> {                } Mo <Mo>
  [ ] z2 = 0.0     (0.0    ) <0> {                } Mo <Mo>
  [ ] B2 = 0.5     (0.0    ) <4> {                } Mo <Mo>
  [ ] n2 = 0.25    (0.0    ) <4> {                } Mo <Mo>

X-Ray Penetration Depth (EPD): EPD=0.014 (mm), μ=1123.7 (1/cm)...{I/I(o)=1.0%, θ=45.0°}

Refinement Halted (R/E=2.15), Round=4, Iter=7, P=13, N=5751, R=4.42% (E=2.06%, EPS=0.5, χ²=0.001961)

File: data/raw/0545_HM_Al4FeCo3/0545_HM_Al4FeCo3_circular.wpf.txt
USER: User
JADE: WPF-Rietveld Refinement Report
DATE: Tuesday, March 31, 2026, 12:22 PM
FILE: E:\synthesizability\data\raw\0486_HM_Al4FeCo3\0545_HM_Al4FeCo3_circular.txt
IDEN: HardwareIndicator=65519
SCAN: 5.0°/120.0°/0.02°/1(s), I(p)=21799/203, Cu(45kV,40mA), Tuesday, March 31, 2026, 12:21 PM

Whole Pattern Fitting Controls:

  Pattern Fitted-Range = 5.0° - 120.0°
  Wavelength to Compute d-Spacings = 1.54059Å (Cu)
  Diffraction Geometry for Lp-Correction: Diffractometer Lp

  [x] Kα2 Peaks Present              [ ] Allow Negative Isotropic B's
  [ ] Variable-Slit Pattern          [x] Apply Anomalous Scattering
  [x] Use Isotropic B Values Only    [ ] Beam Spill-Off below 0.0°

Global Refinement Parameters:

  Background Fitting Model: Fixed-Curve (28)

  Profile Shape Function for All Phases - PSF: pseudo-Voigt
  Peak Broadening Model for All Phases: Individual FWHM Curve
  Instrument Profile Calibration Curve: NRF_MPD_2025ICP

  [x] ZO =-0.06304 (0.0015 ) <2> Zero Offset
  [ ] SD = 0.0     (0.0    ) <2> Displacement
  [ ] DS = 0.0     (0.0    ) <2> Distance Slack (Image-Plate)
  [ ] α2 = 0.5     (0.0    ) <4> Kα2/Kα1 Ratio
  [ ] MC = 1.0     (0.0    ) <4> Monochromator Correction for Lp Factor

  [x] s0 =-0.05068 (0.0    ) <3> Skew = s0 + s1 x 2θ + s2 x 2θ²
  [x] s1 = 0.08603 (0.0    ) <3>
  [x] s2 = 0.0428  (0.00624) <4>

  [x] p0 = 0.03079 (0.0    ) <3> Lorentzian Component = p0 + p1 x 2θ + p2 x 2θ²
  [x] p1 = 0.56604 (0.0    ) <3>
  [x] p2 = 0.13104 (0.00644) <4>

Phase #1 [Bragg-R = 6.11%]: Aluminum Cobalt

  Chemical Formula = CoAl

  Reference: Dekhtyar I.Y., Miniev M., Sakharova S.G., Fedchenko R.G., Phys.
  Status Solidi A, v13 pK17 (1972)

  Note: ANX: NO. LPF Collection Code: 375041. Sample Preparation: STARTING
  MATERIALS:Co,Al. Compound Preparation: induction-melted in argon. Article
  Title: Positron Annihilation on CoAl Alloys. Minor Warning: No R factor
  reported/abstracted. LPF Editor Comment: editor deduced probable site
  occupation from nominal composition. Wyckoff Sequence: b a. Unit Cell Data
  Source: Powder Diffraction.

  Cubic: Pm-3m (221), Z=1, cP2 [PDF#04-002-3662] [CSD#375041]

  [x] a  = 2.86436 (0.00009) <2> [ ] α  = 90.0    (0.0    ) <2>
  [ ] b  = 2.86436 (0.00009) <2> [ ] β  = 90.0    (0.0    ) <2>
  [ ] c  = 2.86436 (0.00009) <2> [ ] γ  = 90.0    (0.0    ) <2>

  Unit Cell Volume = 23.501 (1)(Å³), Density = 6.0702(g/cm³), Absorption(μ) = 1395.9(1/cm)

  [x] SF = 376.203 (3.62331) <1> Intensity Scale Factor
  [x] TF =-0.63255 (0.04428) <4> Overall Temperature Factor
  [ ] TS = 0.0     (0.0    ) <4> Thin Specimen Absorption Correction
  [ ] PO = 1.0     (0.0    ) <3> Preferred Orientation Correction

  [x] f0 = 0.4619  (0.01213) <2> FWHM = f0 + f1 x 2θ + f2 x 2θ²
  [x] f1 =-0.42472 (0.02299) <3>
  [x] f2 = 0.25333 (0.01137) <3>

  Asymmetry Atoms in Unit Cell = 2, General Site Multiplicity = 48

  [ ] x1 = 0.0     (0.0    ) <0> {Wyckoff = 1a    } Al <Al>
  [ ] y1 = 0.0     (0.0    ) <0> {                } Al <Al>
  [ ] z1 = 0.0     (0.0    ) <0> {                } Al <Al>
  [ ] B1 = 0.5     (0.0    ) <4> {                } Al <Al>
  [ ] n1 = 1.0     (0.0    ) <4> {                } Al <Al>

  [ ] x2 = 0.5     (0.0    ) <0> {Wyckoff = 1b    } Co <Co>
  [ ] y2 = 0.5     (0.0    ) <0> {                } Co <Co>
  [ ] z2 = 0.5     (0.0    ) <0> {                } Co <Co>
  [ ] B2 = 0.5     (0.0    ) <4> {                } Co <Co>
  [ ] n2 = 1.0     (0.0    ) <4> {                } Co <Co>

Phase #2 [Bragg-R = 6.12%]: Iron

  Chemical Formula = Fe

  Reference: Deganello F., Liotta L.F., Longo A., Casaletto M.P., Scopelliti
  M., J. Solid State Chem., v179 p3406-3419 (2006)

  Note: LPF Collection Code: 1817043. Sample Preparation: STARTINGMATERIALS:
  Sr ( N O3 )2, Fe ( N O3 )3. COMPOUND PREPARATION: dissolved in water,
  citric acid, ammonium and ammonia nitrate added, dried at 343 K, burned,
  heated at 1273 K for 4 h in air, heated at 1273 K in Ar/H2 atmosphere,
  cooled in He atmosphere. Article Title: Cerium effect on the phase
  structure, phase stability and redox properties of Ce-doped strontium
  ferrates. Minor Warning: Only profile R factor reported/abstracted.
  Magnitude of e.s.d. on cell dimension is >1000 ppm. Wyckoff Sequence: a.
  Unit Cell Data Source: Powder Diffraction.

  Cubic: Im-3m (229), Z=2, cI2 [PDF#04-014-0171] [CSD#1817043]

  [x] a  = 2.87251 (0.00026) <2> [ ] α  = 90.0    (0.0    ) <2>
  [ ] b  = 2.87251 (0.00026) <2> [ ] β  = 90.0    (0.0    ) <2>
  [ ] c  = 2.87251 (0.00026) <2> [ ] γ  = 90.0    (0.0    ) <2>

  Unit Cell Volume = 23.702 (4)(Å³), Density = 7.8247(g/cm³), Absorption(μ) = 2410.0(1/cm)

  [x] SF = 38.7776 (1.99042) <1> Intensity Scale Factor
  [x] TF =-0.79127 (0.26745) <4> Overall Temperature Factor
  [ ] TS = 0.0     (0.0    ) <4> Thin Specimen Absorption Correction
  [ ] PO = 1.0     (0.0    ) <3> Preferred Orientation Correction

  [x] f0 = 1.28684 (0.09784) <2> FWHM = f0 + f1 x 2θ + f2 x 2θ²
  [x] f1 =-1.44964 (0.16538) <3>
  [x] f2 = 0.54126 (0.0689 ) <3>

  Asymmetry Atoms in Unit Cell = 1, General Site Multiplicity = 96

  [ ] x1 = 0.0     (0.0    ) <0> {Wyckoff = 2a    } Fe <Fe>
  [ ] y1 = 0.0     (0.0    ) <0> {                } Fe <Fe>
  [ ] z1 = 0.0     (0.0    ) <0> {                } Fe <Fe>
  [ ] B1 = 0.5     (0.0    ) <4> {                } Fe <Fe>
  [ ] n1 = 1.0     (0.0    ) <4> {                } Fe <Fe>

Quantitative Analysis:

  Phase ID                             Wt% (σ)      Vol% (σ)       DD% (σ)     RIR   Density      PDF-#
  CoAl ● Aluminum Cobalt              90.7 (1.3)    92.6 (1.8)    89.5 (0.6)   8.26   6.0702   04-002-3662
  Fe ● Iron                            9.3 (0.5)     7.4 (0.4)    10.5 (0.3)  11.60   7.8247   04-014-0171

  XRF(Wt%): Co=62.2%, Fe=9.3%, Al=28.5%, XRF(DD%): Co=61.4%, Fe=10.5%, Al=28.1%
  Density of Specimen = 6.2001(g/cm³), Absorption(μ) of Specimen = 1471.0(1/cm), EPD(1.0%,θ=45.0°) = 0.011(mm)

Refinement Halted (R/E=1.37), Round=4, Iter=6, P=15, N=5751, R=4.24% (E=3.09%, EPS=0.5, χ²=0.0018)

File: data/raw/0553_HM_GdFeGe3/0553_HM_GdFeGe3.wpf.txt
USER: User
JADE: WPF-Rietveld Refinement Report
DATE: Thursday, April 09, 2026, 9:56 AM
FILE: E:\XRD Redoes\0553\0553_HM_GdFeGe3.txt
IDEN: HardwareIndicator=65519
SCAN: 5.0°/120.0°/0.02°/1(s), I(p)=23678/400, Cu(45kV,40mA), Thursday, April 09, 2026, 9:35 AM

Whole Pattern Fitting Controls:

  Pattern Fitted-Range = 5.0° - 120.0°
  Wavelength to Compute d-Spacings = 1.54059Å (Cu)
  Diffraction Geometry for Lp-Correction: Diffractometer Lp

  [x] Kα2 Peaks Present              [ ] Allow Negative Isotropic B's
  [ ] Variable-Slit Pattern          [x] Apply Anomalous Scattering
  [x] Use Isotropic B Values Only    [ ] Beam Spill-Off below 0.0°

Global Refinement Parameters:

  Background Fitting Model: Fixed-Curve (24)

  Profile Shape Function for All Phases - PSF: pseudo-Voigt
  Peak Broadening Model for All Phases: Individual FWHM Curve
  Instrument Profile Calibration Curve: NRF_MPD_2025ICP

  [x] ZO =-0.00258 (0.00165) <2> Zero Offset
  [ ] SD = 0.0     (0.0    ) <2> Displacement
  [ ] DS = 0.0     (0.0    ) <2> Distance Slack (Image-Plate)
  [ ] α2 = 0.5     (0.0    ) <4> Kα2/Kα1 Ratio
  [ ] MC = 1.0     (0.0    ) <4> Monochromator Correction for Lp Factor

  [x] s0 = 0.39387 (0.0    ) <3> Skew = s0 + s1 x 2θ + s2 x 2θ²
  [x] s1 =-0.33162 (0.0    ) <3>
  [x] s2 = 0.0363  (0.01599) <4>

  [x] p0 = 0.07767 (0.0    ) <3> Lorentzian Component = p0 + p1 x 2θ + p2 x 2θ²
  [x] p1 = 1.20461 (0.0    ) <3>
  [x] p2 =-0.12262 (0.01837) <4>

Phase #1 [Bragg-R = 10.17%]: Gadolinium Germanium Iron

  Chemical Formula = GdFe0.52Ge2

  Reference: Gvozdetskii V., German N.V., Gladyshevskii R.E., Visn. L'viv.
  Derzh. Univ., Ser. Khim., v53 p12-19 (2012)

  Note: LPF Collection Code: 1229749. Sample Preparation: Compound
  Preparation: arc-melted. ATMOSPHERE: purified argon. Sample annealed at
  773 K for 720 h in sealed evacuated quartz tube, quenched. Article Title:
  Phase equilibria in the systems Gd-Fe-(Ga,Ge)-Sb at 500 °C.
  Crystallographic parameters of the compounds GdFe2Ge2 and GdFe0.52Ge2.
  Wyckoff Sequence: c4. Unit Cell Data Source: Powder Diffraction.

  Orthorhombic: Cmcm (63), Z=4, oC14.1 [PDF#04-019-1690] [CSD#1229749]

  [x] a  = 4.16013 (0.00026) <2> [ ] α  = 90.0    (0.0    ) <2>
  [x] b  = 16.06321(0.00115) <2> [ ] β  = 90.0    (0.0    ) <2>
  [x] c  = 4.04201 (0.00026) <2> [ ] γ  = 90.0    (0.0    ) <2>

  Unit Cell Volume = 270.107 (31)(Å³), Density = 8.1506(g/cm³), Absorption(μ) = 2187.3(1/cm)

  [x] SF = 366.027 (2.79703) <1> Intensity Scale Factor
  [x] TF = 0.51106 (0.04101) <4> Overall Temperature Factor
  [ ] TS = 0.0     (0.0    ) <4> Thin Specimen Absorption Correction
  [ ] PO = 1.0     (0.0    ) <3> Preferred Orientation Correction

  [x] f0 = 0.22891 (0.0159 ) <2> FWHM = f0 + f1 x 2θ + f2 x 2θ²
  [x] f1 =-0.05744 (0.03799) <3>
  [x] f2 = 0.11253 (0.02307) <3>

  Asymmetry Atoms in Unit Cell = 4, General Site Multiplicity = 16

  [ ] x1 = 0.0     (0.0    ) <0> {Wyckoff = 4c    } Gd <Gd>
  [ ] y1 = 0.397   (0.0    ) <4> {                } Gd <Gd>
  [ ] z1 = 0.25    (0.0    ) <0> {                } Gd <Gd>
  [ ] B1 = 0.5     (0.0    ) <4> {                } Gd <Gd>
  [ ] n1 = 1.0     (0.0    ) <4> {                } Gd <Gd>

  [ ] x2 = 0.0     (0.0    ) <0> {Wyckoff = 4c    } Fe <Fe>
  [ ] y2 = 0.18    (0.0    ) <4> {                } Fe <Fe>
  [ ] z2 = 0.25    (0.0    ) <0> {                } Fe <Fe>
  [ ] B2 = 0.9     (0.0    ) <4> {                } Fe <Fe>
  [ ] n2 = 0.52    (0.0    ) <4> {                } Fe <Fe>

  [ ] x3 = 0.0     (0.0    ) <0> {Wyckoff = 4c    } Ge <Ge>
  [ ] y3 = 0.044   (0.0    ) <4> {                } Ge <Ge>
  [ ] z3 = 0.25    (0.0    ) <0> {                } Ge <Ge>
  [ ] B3 = 0.9     (0.0    ) <4> {                } Ge <Ge>
  [ ] n3 = 1.0     (0.0    ) <4> {                } Ge <Ge>

  [ ] x4 = 0.0     (0.0    ) <0> {Wyckoff = 4c    } Ge <Ge>
  [ ] y4 = 0.744   (0.0    ) <4> {                } Ge <Ge>
  [ ] z4 = 0.25    (0.0    ) <0> {                } Ge <Ge>
  [ ] B4 = 0.9     (0.0    ) <4> {                } Ge <Ge>
  [ ] n4 = 1.0     (0.0    ) <4> {                } Ge <Ge>

Phase #2 [Bragg-R = 12.46%]: Gadolinium Germanium Iron

  Chemical Formula = Gd0.5Fe3Ge3

  Reference: Cadogan J.M., Ryan D.H., Cashion J.D., J. Phys.: Condens.
  Matter, v19 p1-9 (2007)

  Note: LPF Collection Code: 1217966. Sample Preparation: Compound
  Preparation: arc-melted. ATMOSPHERE: purified argon. Sample annealed at
  1173 K for 14 d in sealed evacuated quartz tube, quenched. Article Title:
  155Gd Mossbauer study of GdFe6Ge6. Temperature of Data Collection: 295 K.
  Minor Warning: No R factors reported/abstracted. LPF Editor Comment: short
  interatomic distances for partly occupied sites. Wyckoff Sequence: g e c
  a. Unit Cell Data Source: Powder Diffraction.

  Hexagonal: P6/mmm (191), Z=1, hP6.5 [PDF#04-014-5500] [CSD#1217966]

  [x] a  = 5.12646 (0.00026) <2> [ ] α  = 90.0    (0.0    ) <2>
  [ ] b  = 5.12646 (0.00026) <2> [ ] β  = 90.0    (0.0    ) <2>
  [x] c  = 4.07164 (0.00028) <2> [ ] γ  = 120.0   (0.0    ) <2>

  Unit Cell Volume = 92.669 (9)(Å³), Density = 8.3127(g/cm³), Absorption(μ) = 1838.0(1/cm)

  [x] SF = 103.002 (2.417  ) <1> Intensity Scale Factor
  [x] TF =-0.50981 (0.11132) <4> Overall Temperature Factor
  [ ] TS = 0.0     (0.0    ) <4> Thin Specimen Absorption Correction
  [ ] PO = 1.0     (0.0    ) <3> Preferred Orientation Correction

  [x] f0 = 0.01441 (0.03255) <2> FWHM = f0 + f1 x 2θ + f2 x 2θ²
  [x] f1 = 0.15872 (0.06602) <3>
  [x] f2 =-0.02061 (0.03013) <3>

  Asymmetry Atoms in Unit Cell = 4, General Site Multiplicity = 24

  [ ] x1 = 0.0     (0.0    ) <0> {Wyckoff = 1a    } Gd <Gd>
  [ ] y1 = 0.0     (0.0    ) <0> {                } Gd <Gd>
  [ ] z1 = 0.0     (0.0    ) <0> {                } Gd <Gd>
  [ ] B1 = 0.5     (0.0    ) <4> {                } Gd <Gd>
  [ ] n1 = 0.5     (0.0    ) <4> {                } Gd <Gd>

  [ ] x2 = 0.5     (0.0    ) <0> {Wyckoff = 3g    } Fe <Fe>
  [ ] y2 = 0.0     (0.0    ) <0> {                } Fe <Fe>
  [ ] z2 = 0.5     (0.0    ) <0> {                } Fe <Fe>
  [ ] B2 = 0.5     (0.0    ) <4> {                } Fe <Fe>
  [ ] n2 = 1.0     (0.0    ) <4> {                } Fe <Fe>

  [ ] x3 = 0.33333 (0.0    ) <0> {Wyckoff = 2c    } Ge <Ge>
  [ ] y3 = 0.66666 (0.0    ) <0> {                } Ge <Ge>
  [ ] z3 = 0.0     (0.0    ) <0> {                } Ge <Ge>
  [ ] B3 = 0.5     (0.0    ) <4> {                } Ge <Ge>
  [ ] n3 = 1.0     (0.0    ) <4> {                } Ge <Ge>

  [ ] x4 = 0.0     (0.0    ) <0> {Wyckoff = 2e    } Ge <Ge>
  [ ] y4 = 0.0     (0.0    ) <0> {                } Ge <Ge>
  [ ] z4 = 0.3     (0.0    ) <4> {                } Ge <Ge>
  [ ] B4 = 0.5     (0.0    ) <4> {                } Ge <Ge>
  [ ] n4 = 0.5     (0.0    ) <4> {                } Ge <Ge>

Phase #3 [Bragg-R = 6.70%]: Germanium

  Chemical Formula = Ge

  Reference: Straumanis M.E., Aka E.Z., J. Appl. Phys., v23 p330 (1952)

  Note: ANX: N. LPF Collection Code: 311292. Sample Preparation: STARTING
  MATERIALS:Ge. Article Title: Lattice Parameters, Coefficients of Thermal
  Expansion, and Atomic Weights of Purest Silicon and Germanium. Temperature
  of Data Collection: 293 K. Minor Warning: No e.s.d reported/abstracted on
  the cell dimension. No R factor reported/abstracted. Wyckoff Sequence: a.
  Unit Cell Data Source: Powder Diffraction.

  Cubic: Fd-3m (227) ● origin at -43m, Z=8, cF8 [PDF#04-002-0892] [CSD#311292]

  [x] a  = 5.65623 (0.00026) <2> [ ] α  = 90.0    (0.0    ) <2>
  [ ] b  = 5.65623 (0.00026) <2> [ ] β  = 90.0    (0.0    ) <2>
  [ ] c  = 5.65623 (0.00026) <2> [ ] γ  = 90.0    (0.0    ) <2>

  Unit Cell Volume = 180.960 (14)(Å³), Density = 5.3285(g/cm³), Absorption(μ) = 402.8(1/cm)

  [x] SF = 70.4782 (1.46718) <1> Intensity Scale Factor
  [x] TF = 0.25515 (0.10656) <4> Overall Temperature Factor
  [ ] TS = 0.0     (0.0    ) <4> Thin Specimen Absorption Correction
  [ ] PO = 1.0     (0.0    ) <3> Preferred Orientation Correction

  [x] f0 = 0.2078  (0.01424) <2> FWHM = f0 + f1 x 2θ + f2 x 2θ²
  [x] f1 =-0.20132 (0.03439) <3>
  [x] f2 = 0.13462 (0.02012) <3>

  Asymmetry Atoms in Unit Cell = 1, General Site Multiplicity = 192

  [ ] x1 = 0.0     (0.0    ) <0> {Wyckoff = 8a    } Ge <Ge>
  [ ] y1 = 0.0     (0.0    ) <0> {                } Ge <Ge>
  [ ] z1 = 0.0     (0.0    ) <0> {                } Ge <Ge>
  [ ] B1 = 0.5     (0.0    ) <4> {                } Ge <Ge>
  [ ] n1 = 1.0     (0.0    ) <4> {                } Ge <Ge>

Quantitative Analysis:

  Phase ID                             Wt% (σ)      Vol% (σ)       DD% (σ)     RIR   Density      PDF-#
  GdFe0.52Ge2 ● Gadolinium Germani    67.8 (0.7)    63.7 (0.9)    64.3 (0.2)   8.34   8.1506   04-019-1690
  Gd0.5Fe3Ge3 ● Gadolinium Germani    19.1 (0.5)    17.6 (0.5)    20.1 (0.2)   4.17   8.3127   04-014-5500
  Ge ● Germanium                      13.1 (0.3)    18.8 (0.4)    15.6 (0.2)  10.46   5.3285   04-002-0892

  XRF(Wt%): Gd=35.4%, Ge=51.7%, Fe=12.8%, XRF(DD%): Gd=33.9%, Ge=53.2%, Fe=12.9%
  Density of Specimen = 7.6498(g/cm³), Absorption(μ) of Specimen = 1791.3(1/cm), EPD(1.0%,θ=45.0°) = 0.009(mm)

Refinement Converged (R/E=3.02), Round=4, Iter=6, P=24, N=5751, R=8.15% (E=2.70%, EPS=0.5, χ²=0.006525)
