Repository: jhamlin-ufl/synthesizability

# synthesizability

Data, fits and code for

> G. D. Di Gianluca *et al.*, *Experimental Evaluation of High-Throughput Structure Predictions*,
> [arXiv:2611.09671](https://arxiv.org/abs/2611.09671) (2026).

We arc-melted 34 ternary compounds predicted to be stable or nearly stable and identified the
phases that formed by powder X-ray diffraction and Rietveld refinement.

## Contents

| Path | What it holds |
|---|---|
| `Supplement.pdf` | the Supplementary Information |
| `samples/` | one folder per target, named by its formula in Table 1: synthesis records, X-ray scans and GSAS-II fits |
| `tables/` | the targets, buttons, scans and fits as CSV tables; the candidate lists |

File: data/raw/0554_HM_Gd2Fe3Ge5/0554_HM_Gd2Fe3Ge5.wpf.txt
USER: User
JADE: WPF-Rietveld Refinement Report
DATE: Thursday, April 09, 2026, 9:58 AM
FILE: E:\XRD Redoes\0554\0554_HM_Gd2Fe3Ge5.txt
IDEN: HardwareIndicator=65519
SCAN: 5.0°/120.0°/0.02°/1(s), I(p)=16473/314, Cu(45kV,40mA), Thursday, April 09, 2026, 9:35 AM

Whole Pattern Fitting Controls:

  Pattern Fitted-Range = 5.0° - 120.0°
  Wavelength to Compute d-Spacings = 1.54059Å (Cu)
  Diffraction Geometry for Lp-Correction: Diffractometer Lp

  [x] Kα2 Peaks Present              [ ] Allow Negative Isotropic B's
  [ ] Variable-Slit Pattern          [x] Apply Anomalous Scattering
  [x] Use Isotropic B Values Only    [ ] Beam Spill-Off below 0.0°

Global Refinement Parameters:

  Background Fitting Model: Fixed-Curve (24)

  Profile Shape Function for All Phases - PSF: pseudo-Voigt
  Peak Broadening Model for All Phases: Individual FWHM Curve
  Instrument Profile Calibration Curve: NRF_MPD_2025ICP

  [x] ZO = 0.01231 (0.0021 ) <2> Zero Offset
  [ ] SD = 0.0     (0.0    ) <2> Displacement
  [ ] DS = 0.0     (0.0    ) <2> Distance Slack (Image-Plate)
  [ ] α2 = 0.5     (0.0    ) <4> Kα2/Kα1 Ratio
  [ ] MC = 1.0     (0.0    ) <4> Monochromator Correction for Lp Factor

  [x] s0 = 0.64767 (0.0    ) <3> Skew = s0 + s1 x 2θ + s2 x 2θ²
  [x] s1 =-0.46602 (0.0    ) <3>
  [x] s2 = 0.04804 (0.02096) <4>

  [x] p0 = 0.7524  (0.0    ) <3> Lorentzian Component = p0 + p1 x 2θ + p2 x 2θ²
  [x] p1 = 0.13357 (0.0    ) <3>
  [x] p2 =-0.07397 (0.02235) <4>

Phase #1 [Bragg-R = 11.32%]: Gadolinium Germanium Iron

  Chemical Formula = GdFe0.52Ge2

  Reference: Gvozdetskii V., German N.V., Gladyshevskii R.E., Visn. L'viv.
  Derzh. Univ., Ser. Khim., v53 p12-19 (2012)

  Note: LPF Collection Code: 1229749. Sample Preparation: Compound
  Preparation: arc-melted. ATMOSPHERE: purified argon. Sample annealed at
  773 K for 720 h in sealed evacuated quartz tube, quenched. Article Title:
  Phase equilibria in the systems Gd-Fe-(Ga,Ge)-Sb at 500 °C.
  Crystallographic parameters of the compounds GdFe2Ge2 and GdFe0.52Ge2.
  Wyckoff Sequence: c4. Unit Cell Data Source: Powder Diffraction.

  Orthorhombic: Cmcm (63), Z=4, oC14.1 [PDF#04-019-1690] [CSD#1229749]

  [x] a  = 4.16506 (0.00036) <2> [ ] α  = 90.0    (0.0    ) <2>
  [x] b  = 16.06684(0.00159) <2> [ ] β  = 90.0    (0.0    ) <2>
  [x] c  = 4.04907 (0.00036) <2> [ ] γ  = 90.0    (0.0    ) <2>

  Unit Cell Volume = 270.961 (43)(Å³), Density = 8.1249(g/cm³), Absorption(μ) = 2180.4(1/cm)

  [x] SF = 240.714 (2.90868) <1> Intensity Scale Factor
  [x] TF = 0.48116 (0.07006) <4> Overall Temperature Factor
  [ ] TS = 0.0     (0.0    ) <4> Thin Specimen Absorption Correction
  [ ] PO = 1.0     (0.0    ) <3> Preferred Orientation Correction

  [x] f0 = 0.04908 (0.02015) <2> FWHM = f0 + f1 x 2θ + f2 x 2θ²
  [x] f1 = 0.27599 (0.05051) <3>
  [x] f2 =-9.79E-4 (0.03251) <3>

  Asymmetry Atoms in Unit Cell = 4, General Site Multiplicity = 16

  [ ] x1 = 0.0     (0.0    ) <0> {Wyckoff = 4c    } Gd <Gd>
  [ ] y1 = 0.397   (0.0    ) <4> {                } Gd <Gd>
  [ ] z1 = 0.25    (0.0    ) <0> {                } Gd <Gd>
  [ ] B1 = 0.5     (0.0    ) <4> {                } Gd <Gd>
  [ ] n1 = 1.0     (0.0    ) <4> {                } Gd <Gd>

  [ ] x2 = 0.0     (0.0    ) <0> {Wyckoff = 4c    } Fe <Fe>
  [ ] y2 = 0.18    (0.0    ) <4> {                } Fe <Fe>
  [ ] z2 = 0.25    (0.0    ) <0> {                } Fe <Fe>
  [ ] B2 = 0.9     (0.0    ) <4> {                } Fe <Fe>
  [ ] n2 = 0.52    (0.0    ) <4> {                } Fe <Fe>

  [ ] x3 = 0.0     (0.0    ) <0> {Wyckoff = 4c    } Ge <Ge>
  [ ] y3 = 0.044   (0.0    ) <4> {                } Ge <Ge>
  [ ] z3 = 0.25    (0.0    ) <0> {                } Ge <Ge>
  [ ] B3 = 0.9     (0.0    ) <4> {                } Ge <Ge>
  [ ] n3 = 1.0     (0.0    ) <4> {                } Ge <Ge>

  [ ] x4 = 0.0     (0.0    ) <0> {Wyckoff = 4c    } Ge <Ge>
  [ ] y4 = 0.744   (0.0    ) <4> {                } Ge <Ge>
  [ ] z4 = 0.25    (0.0    ) <0> {                } Ge <Ge>
  [ ] B4 = 0.9     (0.0    ) <4> {                } Ge <Ge>
  [ ] n4 = 1.0     (0.0    ) <4> {                } Ge <Ge>

Phase #2 [Bragg-R = 17.12%]: Gadolinium Germanium Iron

  Chemical Formula = Gd0.5Fe3Ge3

  Reference: Cadogan J.M., Ryan D.H., Cashion J.D., J. Phys.: Condens.
  Matter, v19 p1-9 (2007)

  Note: LPF Collection Code: 1217966. Sample Preparation: Compound
  Preparation: arc-melted. ATMOSPHERE: purified argon. Sample annealed at
  1173 K for 14 d in sealed evacuated quartz tube, quenched. Article Title:
  155Gd Mossbauer study of GdFe6Ge6. Temperature of Data Collection: 295 K.
  Minor Warning: No R factors reported/abstracted. LPF Editor Comment: short
  interatomic distances for partly occupied sites. Wyckoff Sequence: g e c
  a. Unit Cell Data Source: Powder Diffraction.

  Hexagonal: P6/mmm (191), Z=1, hP6.5 [PDF#04-014-5500] [CSD#1217966]

  [x] a  = 5.12720 (0.00031) <2> [ ] α  = 90.0    (0.0    ) <2>
  [ ] b  = 5.12720 (0.00031) <2> [ ] β  = 90.0    (0.0    ) <2>
  [x] c  = 4.07156 (0.00029) <2> [ ] γ  = 120.0   (0.0    ) <2>

  Unit Cell Volume = 92.694 (10)(Å³), Density = 8.3104(g/cm³), Absorption(μ) = 1837.6(1/cm)

  [x] SF = 134.628 (3.30328) <1> Intensity Scale Factor
  [x] TF = 0.1993  (0.13058) <4> Overall Temperature Factor
  [ ] TS = 0.0     (0.0    ) <4> Thin Specimen Absorption Correction
  [ ] PO = 1.0     (0.0    ) <3> Preferred Orientation Correction

  [x] f0 = 0.00514 (0.03164) <2> FWHM = f0 + f1 x 2θ + f2 x 2θ²
  [x] f1 = 0.21262 (0.06362) <3>
  [x] f2 =-0.05148 (0.02886) <3>

  Asymmetry Atoms in Unit Cell = 4, General Site Multiplicity = 24

  [ ] x1 = 0.0     (0.0    ) <0> {Wyckoff = 1a    } Gd <Gd>
  [ ] y1 = 0.0     (0.0    ) <0> {                } Gd <Gd>
  [ ] z1 = 0.0     (0.0    ) <0> {                } Gd <Gd>
  [ ] B1 = 0.5     (0.0    ) <4> {                } Gd <Gd>
  [ ] n1 = 0.5     (0.0    ) <4> {                } Gd <Gd>

  [ ] x2 = 0.5     (0.0    ) <0> {Wyckoff = 3g    } Fe <Fe>
  [ ] y2 = 0.0     (0.0    ) <0> {                } Fe <Fe>
  [ ] z2 = 0.5     (0.0    ) <0> {                } Fe <Fe>
  [ ] B2 = 0.5     (0.0    ) <4> {                } Fe <Fe>
  [ ] n2 = 1.0     (0.0    ) <4> {                } Fe <Fe>

  [ ] x3 = 0.33333 (0.0    ) <0> {Wyckoff = 2c    } Ge <Ge>
  [ ] y3 = 0.66666 (0.0    ) <0> {                } Ge <Ge>
  [ ] z3 = 0.0     (0.0    ) <0> {                } Ge <Ge>
  [ ] B3 = 0.5     (0.0    ) <4> {                } Ge <Ge>
  [ ] n3 = 1.0     (0.0    ) <4> {                } Ge <Ge>

  [ ] x4 = 0.0     (0.0    ) <0> {Wyckoff = 2e    } Ge <Ge>
  [ ] y4 = 0.0     (0.0    ) <0> {                } Ge <Ge>
  [ ] z4 = 0.3     (0.0    ) <4> {                } Ge <Ge>
  [ ] B4 = 0.5     (0.0    ) <4> {                } Ge <Ge>
  [ ] n4 = 0.5     (0.0    ) <4> {                } Ge <Ge>

Phase #3 [Bragg-R = 11.24%]: Gadolinium Germanium Iron

  Chemical Formula = GdFe2Ge2

  Reference: Gvozdetskii V.Y., German N.V., Gladyshevskii R.E., Visn. L'viv.
  Derzh. Univ., Ser. Khim., v53 p12-19 (2012)

  Note: LPF Collection Code: 1229748. Sample Preparation: STARTING
  MATERIALS: Gd,Fe,Ge,Sb. COMPOUND PREPARATION: arc-melted. ATMOSPHERE:
  argon purified.THERMALTREATMENT: annealed at 773 K for 720 h in sealed
  evacuated quartz tube, quenched. Wyckoff Sequence: e d a. Unit Cell Data
  Source: Powder Diffraction.

  Tetragonal: I4/mmm (139), Z=2, tI10 [PDF#04-027-3421] [CSD#1229748]

  [x] a  = 3.98847 (0.00027) <2> [ ] α  = 90.0    (0.0    ) <2>
  [ ] b  = 3.98847 (0.00027) <2> [ ] β  = 90.0    (0.0    ) <2>
  [x] c  = 10.45099(0.00103) <2> [ ] γ  = 90.0    (0.0    ) <2>

  Unit Cell Volume = 166.253 (23)(Å³), Density = 8.272(g/cm³), Absorption(μ) = 2285.3(1/cm)

  [x] SF = 127.467 (2.34083) <1> Intensity Scale Factor
  [x] TF = 0.29643 (0.1122 ) <4> Overall Temperature Factor
  [ ] TS = 0.0     (0.0    ) <4> Thin Specimen Absorption Correction
  [ ] PO = 1.0     (0.0    ) <3> Preferred Orientation Correction

  [x] f0 = 0.18069 (0.02632) <2> FWHM = f0 + f1 x 2θ + f2 x 2θ²
  [x] f1 = 0.00353 (0.05821) <3>
  [x] f2 = 0.04967 (0.03037) <3>

  Asymmetry Atoms in Unit Cell = 3, General Site Multiplicity = 32

  [ ] x1 = 0.0     (0.0    ) <0> {Wyckoff = 2a    } Gd <Gd>
  [ ] y1 = 0.0     (0.0    ) <0> {                } Gd <Gd>
  [ ] z1 = 0.0     (0.0    ) <0> {                } Gd <Gd>
  [ ] B1 = 0.4     (0.0    ) <4> {                } Gd <Gd>
  [ ] n1 = 1.0     (0.0    ) <4> {                } Gd <Gd>

  [ ] x2 = 0.0     (0.0    ) <0> {Wyckoff = 4d    } Fe <Fe>
  [ ] y2 = 0.5     (0.0    ) <0> {                } Fe <Fe>
  [ ] z2 = 0.25    (0.0    ) <0> {                } Fe <Fe>
  [ ] B2 = 0.9     (0.0    ) <4> {                } Fe <Fe>
  [ ] n2 = 1.0     (0.0    ) <4> {                } Fe <Fe>

  [ ] x3 = 0.0     (0.0    ) <0> {Wyckoff = 4e    } Ge <Ge>
  [ ] y3 = 0.0     (0.0    ) <0> {                } Ge <Ge>
  [ ] z3 = 0.3774  (0.0    ) <4> {                } Ge <Ge>
  [ ] B3 = 0.9     (0.0    ) <4> {                } Ge <Ge>
  [ ] n3 = 1.0     (0.0    ) <4> {                } Ge <Ge>

Phase #4 [Bragg-R = 10.40%]: Germanium

  Chemical Formula = Ge

  Reference: Straumanis M.E., Aka E.Z., J. Appl. Phys., v23 p330 (1952)

  Note: ANX: N. LPF Collection Code: 311292. Sample Preparation: STARTING
  MATERIALS:Ge. Article Title: Lattice Parameters, Coefficients of Thermal
  Expansion, and Atomic Weights of Purest Silicon and Germanium. Temperature
  of Data Collection: 293 K. Minor Warning: No e.s.d reported/abstracted on
  the cell dimension. No R factor reported/abstracted. Wyckoff Sequence: a.
  Unit Cell Data Source: Powder Diffraction.

  Cubic: Fd-3m (227) ● origin at -43m, Z=8, cF8 [PDF#04-002-0892] [CSD#311292]

  [x] a  = 5.65792 (0.00040) <2> [ ] α  = 90.0    (0.0    ) <2>
  [ ] b  = 5.65792 (0.00040) <2> [ ] β  = 90.0    (0.0    ) <2>
  [ ] c  = 5.65792 (0.00040) <2> [ ] γ  = 90.0    (0.0    ) <2>

  Unit Cell Volume = 181.122 (22)(Å³), Density = 5.3237(g/cm³), Absorption(μ) = 402.5(1/cm)

  [x] SF = 11.3259 (0.87961) <1> Intensity Scale Factor
  [x] TF = 1.0     (0.37074) <4> Overall Temperature Factor
  [ ] TS = 0.0     (0.0    ) <4> Thin Specimen Absorption Correction
  [ ] PO = 1.0     (0.0    ) <3> Preferred Orientation Correction

  [x] f0 = 0.10771 (0.01138) <2> FWHM = f0 + f1 x 2θ + f2 x 2θ²
  [ ] f1 = 0.0     (0.0    ) <3>
  [ ] f2 = 0.0     (0.0    ) <3>

  Asymmetry Atoms in Unit Cell = 1, General Site Multiplicity = 192

  [ ] x1 = 0.0     (0.0    ) <0> {Wyckoff = 8a    } Ge <Ge>
  [ ] y1 = 0.0     (0.0    ) <0> {                } Ge <Ge>
  [ ] z1 = 0.0     (0.0    ) <0> {                } Ge <Ge>
  [ ] B1 = 0.5     (0.0    ) <4> {                } Ge <Ge>
  [ ] n1 = 1.0     (0.0    ) <4> {                } Ge <Ge>

Quantitative Analysis:

  Phase ID                             Wt% (σ)      Vol% (σ)       DD% (σ)     RIR   Density      PDF-#
  GdFe0.52Ge2 ● Gadolinium Germani    46.8 (0.7)    46.8 (0.9)    47.4 (0.2)   8.34   8.1249   04-019-1690
  Gd0.5Fe3Ge3 ● Gadolinium Germani    26.2 (0.7)    25.6 (0.7)    23.5 (0.4)   4.17   8.3104   04-014-5500
  GdFe2Ge2 ● Gadolinium Germanium     24.8 (0.5)    24.3 (0.6)    26.9 (0.2)   5.48   8.2720   04-027-3421
  Ge ● Germanium                       2.2 (0.2)     3.4 (0.3)     2.2 (0.1)  10.46   5.3237   04-002-0892

  XRF(Wt%): Gd=36.1%, Ge=43.7%, Fe=20.2%, XRF(DD%): Gd=36.7%, Ge=43.4%, Fe=19.9%
  Density of Specimen = 8.114(g/cm³), Absorption(μ) of Specimen = 2058.5(1/cm), EPD(1.0%,θ=45.0°) = 0.008(mm)

Refinement Halted (R/E=3.27), Round=4, Iter=6, P=29, N=5751, R=9.43% (E=2.88%, EPS=0.5, χ²=0.008851)

File: data/raw/0555_HM_GdFeGe2/0555_HM_GdFeGe2.wpf.txt
USER: User
JADE: WPF-Rietveld Refinement Report
DATE: Thursday, April 09, 2026, 10:00 AM
FILE: E:\XRD Redoes\0555\0555_HM_GdFeGe2.txt
IDEN: HardwareIndicator=65519
SCAN: 5.0°/120.0°/0.02°/1(s), I(p)=18562/336, Cu(45kV,40mA), Thursday, April 09, 2026, 9:35 AM

Whole Pattern Fitting Controls:

  Pattern Fitted-Range = 5.0° - 120.0°
  Wavelength to Compute d-Spacings = 1.54059Å (Cu)
  Diffraction Geometry for Lp-Correction: Diffractometer Lp

  [x] Kα2 Peaks Present              [ ] Allow Negative Isotropic B's
  [ ] Variable-Slit Pattern          [x] Apply Anomalous Scattering
  [x] Use Isotropic B Values Only    [ ] Beam Spill-Off below 0.0°

Global Refinement Parameters:

  Background Fitting Model: Fixed-Curve (25)

  Profile Shape Function for All Phases - PSF: pseudo-Voigt
  Peak Broadening Model for All Phases: Individual FWHM Curve
  Instrument Profile Calibration Curve: NRF_MPD_2025ICP

  [x] ZO =-0.01058 (0.00274) <2> Zero Offset
  [ ] SD = 0.0     (0.0    ) <2> Displacement
  [ ] DS = 0.0     (0.0    ) <2> Distance Slack (Image-Plate)
  [ ] α2 = 0.5     (0.0    ) <4> Kα2/Kα1 Ratio
  [ ] MC = 1.0     (0.0    ) <4> Monochromator Correction for Lp Factor

  [x] s0 = 0.38699 (0.0    ) <3> Skew = s0 + s1 x 2θ + s2 x 2θ²
  [x] s1 =-0.11578 (0.0    ) <3>
  [x] s2 = 0.02203 (0.02419) <4>

  [x] p0 = 0.66699 (0.0    ) <3> Lorentzian Component = p0 + p1 x 2θ + p2 x 2θ²
  [x] p1 = 0.28094 (0.0    ) <3>
  [x] p2 =-0.14203 (0.02616) <4>

Phase #1 [Bragg-R = 11.14%]: Gadolinium Germanium Iron

  Chemical Formula = GdFe0.52Ge2

  Reference: Gvozdetskii V., German N.V., Gladyshevskii R.E., Visn. L'viv.
  Derzh. Univ., Ser. Khim., v53 p12-19 (2012)

  Note: LPF Collection Code: 1229749. Sample Preparation: Compound
  Preparation: arc-melted. ATMOSPHERE: purified argon. Sample annealed at
  773 K for 720 h in sealed evacuated quartz tube, quenched. Article Title:
  Phase equilibria in the systems Gd-Fe-(Ga,Ge)-Sb at 500 °C.
  Crystallographic parameters of the compounds GdFe2Ge2 and GdFe0.52Ge2.
  Wyckoff Sequence: c4. Unit Cell Data Source: Powder Diffraction.

  Orthorhombic: Cmcm (63), Z=4, oC14.1 [PDF#04-019-1690] [CSD#1229749]

  [x] a  = 4.16743 (0.00039) <2> [ ] α  = 90.0    (0.0    ) <2>
  [x] b  = 16.05847(0.00167) <2> [ ] β  = 90.0    (0.0    ) <2>
  [x] c  = 4.05521 (0.00038) <2> [ ] γ  = 90.0    (0.0    ) <2>

  Unit Cell Volume = 271.385 (46)(Å³), Density = 8.1122(g/cm³), Absorption(μ) = 2177.0(1/cm)

  [x] SF = 286.714 (3.26538) <1> Intensity Scale Factor
  [x] TF = 0.65525 (0.06905) <4> Overall Temperature Factor
  [ ] TS = 0.0     (0.0    ) <4> Thin Specimen Absorption Correction
  [ ] PO = 1.0     (0.0    ) <3> Preferred Orientation Correction

  [x] f0 = 0.26951 (0.02221) <2> FWHM = f0 + f1 x 2θ + f2 x 2θ²
  [x] f1 =-0.21142 (0.05438) <3>
  [x] f2 = 0.19114 (0.03475) <3>

  Asymmetry Atoms in Unit Cell = 4, General Site Multiplicity = 16

  [ ] x1 = 0.0     (0.0    ) <0> {Wyckoff = 4c    } Gd <Gd>
  [ ] y1 = 0.397   (0.0    ) <4> {                } Gd <Gd>
  [ ] z1 = 0.25    (0.0    ) <0> {                } Gd <Gd>
  [ ] B1 = 0.5     (0.0    ) <4> {                } Gd <Gd>
  [ ] n1 = 1.0     (0.0    ) <4> {                } Gd <Gd>

  [ ] x2 = 0.0     (0.0    ) <0> {Wyckoff = 4c    } Fe <Fe>
  [ ] y2 = 0.18    (0.0    ) <4> {                } Fe <Fe>
  [ ] z2 = 0.25    (0.0    ) <0> {                } Fe <Fe>
  [ ] B2 = 0.9     (0.0    ) <4> {                } Fe <Fe>
  [ ] n2 = 0.52    (0.0    ) <4> {                } Fe <Fe>

  [ ] x3 = 0.0     (0.0    ) <0> {Wyckoff = 4c    } Ge <Ge>
  [ ] y3 = 0.044   (0.0    ) <4> {                } Ge <Ge>
  [ ] z3 = 0.25    (0.0    ) <0> {                } Ge <Ge>
  [ ] B3 = 0.9     (0.0    ) <4> {                } Ge <Ge>
  [ ] n3 = 1.0     (0.0    ) <4> {                } Ge <Ge>

  [ ] x4 = 0.0     (0.0    ) <0> {Wyckoff = 4c    } Ge <Ge>
  [ ] y4 = 0.744   (0.0    ) <4> {                } Ge <Ge>
  [ ] z4 = 0.25    (0.0    ) <0> {                } Ge <Ge>
  [ ] B4 = 0.9     (0.0    ) <4> {                } Ge <Ge>
  [ ] n4 = 1.0     (0.0    ) <4> {                } Ge <Ge>

Phase #2 [Bragg-R = 16.56%]: Gadolinium Germanium Iron

  Chemical Formula = GdFe2Ge2

  Reference: Gvozdetskii V.Y., German N.V., Gladyshevskii R.E., Visn. L'viv.
  Derzh. Univ., Ser. Khim., v53 p12-19 (2012)

  Note: LPF Collection Code: 1229748. Sample Preparation: STARTING
  MATERIALS: Gd,Fe,Ge,Sb. COMPOUND PREPARATION: arc-melted. ATMOSPHERE:
  argon purified.THERMALTREATMENT: annealed at 773 K for 720 h in sealed
  evacuated quartz tube, quenched. Wyckoff Sequence: e d a. Unit Cell Data
  Source: Powder Diffraction.

  Tetragonal: I4/mmm (139), Z=2, tI10 [PDF#04-027-3421] [CSD#1229748]

  [x] a  = 3.98618 (0.00032) <2> [ ] α  = 90.0    (0.0    ) <2>
  [ ] b  = 3.98618 (0.00032) <2> [ ] β  = 90.0    (0.0    ) <2>
  [x] c  = 10.44657(0.00113) <2> [ ] γ  = 90.0    (0.0    ) <2>

  Unit Cell Volume = 165.992 (26)(Å³), Density = 8.285(g/cm³), Absorption(μ) = 2288.9(1/cm)

  [x] SF = 161.526 (2.95324) <1> Intensity Scale Factor
  [x] TF = 0.59889 (0.11567) <4> Overall Temperature Factor
  [ ] TS = 0.0     (0.0    ) <4> Thin Specimen Absorption Correction
  [ ] PO = 1.0     (0.0    ) <3> Preferred Orientation Correction

  [x] f0 = 0.20985 (0.02592) <2> FWHM = f0 + f1 x 2θ + f2 x 2θ²
  [x] f1 =-0.02784 (0.05633) <3>
  [x] f2 = 0.05393 (0.02924) <3>

  Asymmetry Atoms in Unit Cell = 3, General Site Multiplicity = 32

  [ ] x1 = 0.0     (0.0    ) <0> {Wyckoff = 2a    } Gd <Gd>
  [ ] y1 = 0.0     (0.0    ) <0> {                } Gd <Gd>
  [ ] z1 = 0.0     (0.0    ) <0> {                } Gd <Gd>
  [ ] B1 = 0.4     (0.0    ) <4> {                } Gd <Gd>
  [ ] n1 = 1.0     (0.0    ) <4> {                } Gd <Gd>

  [ ] x2 = 0.0     (0.0    ) <0> {Wyckoff = 4d    } Fe <Fe>
  [ ] y2 = 0.5     (0.0    ) <0> {                } Fe <Fe>
  [ ] z2 = 0.25    (0.0    ) <0> {                } Fe <Fe>
  [ ] B2 = 0.9     (0.0    ) <4> {                } Fe <Fe>
  [ ] n2 = 1.0     (0.0    ) <4> {                } Fe <Fe>

  [ ] x3 = 0.0     (0.0    ) <0> {Wyckoff = 4e    } Ge <Ge>
  [ ] y3 = 0.0     (0.0    ) <0> {                } Ge <Ge>
  [ ] z3 = 0.3774  (0.0    ) <4> {                } Ge <Ge>
  [ ] B3 = 0.9     (0.0    ) <4> {                } Ge <Ge>
  [ ] n3 = 1.0     (0.0    ) <4> {                } Ge <Ge>

Phase #3 [Bragg-R = 8.50%]: Gadolinium Germanium Iron

  Chemical Formula = Gd0.5Fe3Ge3

  Reference: Cadogan J.M., Ryan D.H., Cashion J.D., J. Phys.: Condens.
  Matter, v19 p1-9 (2007)

  Note: LPF Collection Code: 1217966. Sample Preparation: Compound
  Preparation: arc-melted. ATMOSPHERE: purified argon. Sample annealed at
  1173 K for 14 d in sealed evacuated quartz tube, quenched. Article Title:
  155Gd Mossbauer study of GdFe6Ge6. Temperature of Data Collection: 295 K.
  Minor Warning: No R factors reported/abstracted. LPF Editor Comment: short
  interatomic distances for partly occupied sites. Wyckoff Sequence: g e c
  a. Unit Cell Data Source: Powder Diffraction.

  Hexagonal: P6/mmm (191), Z=1, hP6.5 [PDF#04-014-5500] [CSD#1217966]

  [x] a  = 5.12386 (0.00121) <2> [ ] α  = 90.0    (0.0    ) <2>
  [ ] b  = 5.12386 (0.00121) <2> [ ] β  = 90.0    (0.0    ) <2>
  [x] c  = 4.07409 (0.00185) <2> [ ] γ  = 120.0   (0.0    ) <2>

  Unit Cell Volume = 92.631 (52)(Å³), Density = 8.3161(g/cm³), Absorption(μ) = 1838.8(1/cm)

  [x] SF = 20.4336 (2.66453) <1> Intensity Scale Factor
  [x] TF = 1.0     (0.67992) <4> Overall Temperature Factor
  [ ] TS = 0.0     (0.0    ) <4> Thin Specimen Absorption Correction
  [ ] PO = 1.0     (0.0    ) <3> Preferred Orientation Correction

  [x] f0 = 0.17489 (0.02664) <2> FWHM = f0 + f1 x 2θ + f2 x 2θ²
  [ ] f1 = 0.0     (0.0    ) <3>
  [ ] f2 = 0.0     (0.0    ) <3>

  Asymmetry Atoms in Unit Cell = 4, General Site Multiplicity = 24

  [ ] x1 = 0.0     (0.0    ) <0> {Wyckoff = 1a    } Gd <Gd>
  [ ] y1 = 0.0     (0.0    ) <0> {                } Gd <Gd>
  [ ] z1 = 0.0     (0.0    ) <0> {                } Gd <Gd>
  [ ] B1 = 0.5     (0.0    ) <4> {                } Gd <Gd>
  [ ] n1 = 0.5     (0.0    ) <4> {                } Gd <Gd>

  [ ] x2 = 0.5     (0.0    ) <0> {Wyckoff = 3g    } Fe <Fe>
  [ ] y2 = 0.0     (0.0    ) <0> {                } Fe <Fe>
  [ ] z2 = 0.5     (0.0    ) <0> {                } Fe <Fe>
  [ ] B2 = 0.5     (0.0    ) <4> {                } Fe <Fe>
  [ ] n2 = 1.0     (0.0    ) <4> {                } Fe <Fe>

  [ ] x3 = 0.33333 (0.0    ) <0> {Wyckoff = 2c    } Ge <Ge>
  [ ] y3 = 0.66666 (0.0    ) <0> {                } Ge <Ge>
  [ ] z3 = 0.0     (0.0    ) <0> {                } Ge <Ge>
  [ ] B3 = 0.5     (0.0    ) <4> {                } Ge <Ge>
  [ ] n3 = 1.0     (0.0    ) <4> {                } Ge <Ge>

  [ ] x4 = 0.0     (0.0    ) <0> {Wyckoff = 2e    } Ge <Ge>
  [ ] y4 = 0.0     (0.0    ) <0> {                } Ge <Ge>
  [ ] z4 = 0.3     (0.0    ) <4> {                } Ge <Ge>
  [ ] B4 = 0.5     (0.0    ) <4> {                } Ge <Ge>
  [ ] n4 = 0.5     (0.0    ) <4> {                } Ge <Ge>

Quantitative Analysis:

  Phase ID                             Wt% (σ)      Vol% (σ)       DD% (σ)     RIR   Density      PDF-#
  GdFe0.52Ge2 ● Gadolinium Germani    61.2 (1.0)    61.7 (1.3)    61.4 (0.3)   8.34   8.1122   04-019-1690
  GdFe2Ge2 ● Gadolinium Germanium     34.5 (0.7)    34.0 (0.9)    35.5 (0.3)   5.48   8.2850   04-027-3421
  Gd0.5Fe3Ge3 ● Gadolinium Germani     4.4 (0.6)     4.3 (0.6)     3.1 (0.3)   4.17   8.3161   04-014-5500

  XRF(Wt%): Gd=42.8%, Ge=40.9%, Fe=16.2%, XRF(DD%): Gd=43.1%, Ge=40.8%, Fe=16.1%
  Density of Specimen = 8.1797(g/cm³), Absorption(μ) of Specimen = 2200.6(1/cm), EPD(1.0%,θ=45.0°) = 0.007(mm)

Refinement Halted (R/E=3.6), Round=4, Iter=6, P=23, N=5751, R=10.06% (E=2.79%, EPS=0.5, χ²=0.010011)

File: data/raw/0556_HM_Gd3CoSn6/0556_HM_Gd3CoSn6.wpf.txt
USER: User
JADE: WPF-Rietveld Refinement Report
DATE: Thursday, April 09, 2026, 10:03 AM
FILE: E:\XRD Redoes\0556\0556_HM_Gd3CoSn6.txt
IDEN: HardwareIndicator=65519
SCAN: 5.0°/120.0°/0.02°/1(s), I(p)=30012/318, Cu(45kV,40mA), Thursday, April 09, 2026, 9:35 AM

Whole Pattern Fitting Controls:

  Pattern Fitted-Range = 5.0° - 120.0°
  Wavelength to Compute d-Spacings = 1.54059Å (Cu)
  Diffraction Geometry for Lp-Correction: Diffractometer Lp

  [x] Kα2 Peaks Present              [ ] Allow Negative Isotropic B's
  [ ] Variable-Slit Pattern          [x] Apply Anomalous Scattering
  [x] Use Isotropic B Values Only    [ ] Beam Spill-Off below 0.0°

Global Refinement Parameters:

  Background Fitting Model: Fixed-Curve (23)

  Profile Shape Function for All Phases - PSF: pseudo-Voigt
  Peak Broadening Model for All Phases: Individual FWHM Curve
  Instrument Profile Calibration Curve: NRF_MPD_2025ICP

  [x] ZO =-0.03965 (0.00342) <2> Zero Offset
  [ ] SD = 0.0     (0.0    ) <2> Displacement
  [ ] DS = 0.0     (0.0    ) <2> Distance Slack (Image-Plate)
  [ ] α2 = 0.5     (0.0    ) <4> Kα2/Kα1 Ratio
  [ ] MC = 1.0     (0.0    ) <4> Monochromator Correction for Lp Factor

  [x] s0 = 0.01313 (0.0    ) <3> Skew = s0 + s1 x 2θ + s2 x 2θ²
  [x] s1 =-0.0638  (0.0    ) <3>
  [x] s2 = 0.15047 (0.02014) <4>

  [x] p0 = 0.48371 (0.0    ) <3> Lorentzian Component = p0 + p1 x 2θ + p2 x 2θ²
  [x] p1 = 0.24107 (0.0    ) <3>
  [x] p2 =-0.17905 (0.02028) <4>

Phase #1 [Bragg-R = 10.38%]: Cobalt Gadolinium Tin

  Chemical Formula = GdCo0.27Sn2

  Reference: Gil A., Pene B., Wawrzynska E., Hernandez Velasco J., Szytula
  A., Zygmunt A., J. Alloys Compd., v365 p31-34 (2004)

  Note: LPF Collection Code: 1120287. Sample Preparation: Compound
  Preparation: arc-melted, annealed at 1073 K for several d. ATMOSPHERE:
  argon. Article Title: Magnetic properties and magnetic structures of
  RCoxSn2 (R= Gd-Er) compounds. Minor Warning: 10%<R factor<15% (for
  powder). LPF Editor Comment: editor assigned an approximate value to the
  occupancy of site M based on the nominal composition. Wyckoff Sequence:
  c4. Unit Cell Data Source: Powder Diffraction.

  Orthorhombic: Cmcm (63), Z=4, oC13.1 [PDF#04-014-2566] [CSD#1120287]

  [x] a  = 4.43504 (0.00049) <2> [ ] α  = 90.0    (0.0    ) <2>
  [x] b  = 16.50361(0.00189) <2> [ ] β  = 90.0    (0.0    ) <2>
  [x] c  = 4.38296 (0.00050) <2> [ ] γ  = 90.0    (0.0    ) <2>

  Unit Cell Volume = 320.807 (63)(Å³), Density = 8.4995(g/cm³), Absorption(μ) = 2790.4(1/cm)

  [x] SF = 332.646 (2.19699) <1> Intensity Scale Factor
  [x] TF = 1.0     (0.04094) <4> Overall Temperature Factor
  [ ] TS = 0.0     (0.0    ) <4> Thin Specimen Absorption Correction
  [ ] PO = 1.0     (0.0    ) <3> Preferred Orientation Correction

  [x] f0 = 0.12388 (0.02156) <2> FWHM = f0 + f1 x 2θ + f2 x 2θ²
  [x] f1 = 0.2616  (0.0552 ) <3>
  [x] f2 = 0.04242 (0.03425) <3>

  Asymmetry Atoms in Unit Cell = 4, General Site Multiplicity = 16

  [ ] x1 = 0.0     (0.0    ) <0> {Wyckoff = 4c    } Gd <Gd>
  [ ] y1 = 0.0999  (0.0    ) <4> {                } Gd <Gd>
  [ ] z1 = 0.25    (0.0    ) <0> {                } Gd <Gd>
  [ ] B1 = 0.5     (0.0    ) <4> {                } Gd <Gd>
  [ ] n1 = 1.0     (0.0    ) <4> {                } Gd <Gd>

  [ ] x2 = 0.0     (0.0    ) <0> {Wyckoff = 4c    } Co <Co>
  [ ] y2 = 0.3151  (0.0    ) <4> {                } Co <Co>
  [ ] z2 = 0.25    (0.0    ) <0> {                } Co <Co>
  [ ] B2 = 0.5     (0.0    ) <4> {                } Co <Co>
  [ ] n2 = 0.27    (0.0    ) <4> {                } Co <Co>

  [ ] x3 = 0.0     (0.0    ) <0> {Wyckoff = 4c    } Sn <Sn>
  [ ] y3 = 0.4384  (0.0    ) <4> {                } Sn <Sn>
  [ ] z3 = 0.25    (0.0    ) <0> {                } Sn <Sn>
  [ ] B3 = 0.5     (0.0    ) <4> {                } Sn <Sn>
  [ ] n3 = 1.0     (0.0    ) <4> {                } Sn <Sn>

  [ ] x4 = 0.0     (0.0    ) <0> {Wyckoff = 4c    } Sn <Sn>
  [ ] y4 = 0.7462  (0.0    ) <4> {                } Sn <Sn>
  [ ] z4 = 0.25    (0.0    ) <0> {                } Sn <Sn>
  [ ] B4 = 0.5     (0.0    ) <4> {                } Sn <Sn>
  [ ] n4 = 1.0     (0.0    ) <4> {                } Sn <Sn>

Phase #2 [Bragg-R = 11.20%]: Co1Sn3

  Chemical Formula = Co1Sn3

  Note: [Co1Sn3_346135_stab+492meV.cif] 

  Triclinic: P1 (1), Z=1, aP4 [PDF#98-002-2297] [CSD#22297]

  [x] a  = 4.46034 (0.0    ) <2> [x] α  = 90.0    (-Fixed-) <2>
  [x] b  = 4.46034 (0.0    ) <2> [x] β  = 90.0    (-Fixed-) <2>
  [x] c  = 4.46034 (0.0    ) <2> [x] γ  = 90.0    (-Fixed-) <2>

  Unit Cell Volume = 88.737(Å³), Density = 7.7654(g/cm³), Absorption(μ) = 2050.8(1/cm)

  [x] SF = 18.9792 (0.96049) <1> Intensity Scale Factor
  [x] TF = 1.0     (0.31898) <4> Overall Temperature Factor
  [ ] TS = 0.0     (0.0    ) <4> Thin Specimen Absorption Correction
  [ ] PO = 1.0     (0.0    ) <3> Preferred Orientation Correction

  [x] f0 = 0.92629 (0.04558) <2> FWHM = f0 + f1 x 2θ + f2 x 2θ²
  [ ] f1 = 0.0     (0.0    ) <3>
  [ ] f2 = 0.0     (0.0    ) <3>

  Asymmetry Atoms in Unit Cell = 4, General Site Multiplicity = 1

  [ ] x1 = 0.0     (0.0    ) <4> {Wyckoff = 1     } Co0 <Co>
  [ ] y1 = 0.0     (0.0    ) <4> {                } Co0 <Co>
  [ ] z1 = 0.0     (0.0    ) <4> {                } Co0 <Co>
  [ ] B1 = 0.5     (0.0    ) <4> {                } Co0 <Co>
  [ ] n1 = 1.0     (0.0    ) <4> {                } Co0 <Co>

  [ ] x2 = 0.5     (0.0    ) <4> {Wyckoff = 1     } Sn1 <Sn>
  [ ] y2 = 0.5     (0.0    ) <4> {                } Sn1 <Sn>
  [ ] z2 = 0.0     (0.0    ) <4> {                } Sn1 <Sn>
  [ ] B2 = 0.5     (0.0    ) <4> {                } Sn1 <Sn>
  [ ] n2 = 1.0     (0.0    ) <4> {                } Sn1 <Sn>

  [ ] x3 = 0.5     (0.0    ) <4> {Wyckoff = 1     } Sn2 <Sn>
  [ ] y3 = 0.0     (0.0    ) <4> {                } Sn2 <Sn>
  [ ] z3 = 0.5     (0.0    ) <4> {                } Sn2 <Sn>
  [ ] B3 = 0.5     (0.0    ) <4> {                } Sn2 <Sn>
  [ ] n3 = 1.0     (0.0    ) <4> {                } Sn2 <Sn>

  [ ] x4 = 0.0     (0.0    ) <4> {Wyckoff = 1     } Sn3 <Sn>
  [ ] y4 = 0.5     (0.0    ) <4> {                } Sn3 <Sn>
  [ ] z4 = 0.5     (0.0    ) <4> {                } Sn3 <Sn>
  [ ] B4 = 0.5     (0.0    ) <4> {                } Sn3 <Sn>
  [ ] n4 = 1.0     (0.0    ) <4> {                } Sn3 <Sn>

Quantitative Analysis:

  Phase ID                             Wt% (σ)      Vol% (σ)       DD% (σ)     RIR   Density      PDF-#
  GdCo0.27Sn2 ● Cobalt Gadolinium     94.6 (0.9)    94.1 (1.3)    95.3 (0.2)  14.69   8.4995   04-014-2566
  Co1Sn3                               5.4 (0.3)     5.9 (0.3)     4.7 (0.1)  15.96   7.7654   98-002-2297

  XRF(Wt%): Gd=36.2%, Sn=59.3%, Co=4.4%, XRF(DD%): Gd=36.5%, Sn=59.1%, Co=4.4%
  Density of Specimen = 8.4563(g/cm³), Absorption(μ) of Specimen = 2746.9(1/cm), EPD(1.0%,θ=45.0°) = 0.006(mm)

Refinement Halted (R/E=2.96), Round=4, Iter=6, P=17, N=5751, R=8.77% (E=2.96%, EPS=0.5, χ²=0.007734)

File: data/raw/0561_HM_ZrSiPt5/0561_HM_ZrSiPt5.wpf.txt
USER: User
JADE: WPF-Rietveld Refinement Report
DATE: Thursday, April 16, 2026, 12:09 PM
FILE: E:\Jade Analysis (4_16)\561\0561_HM_ZrSiPt5.txt
IDEN: HardwareIndicator=65519
SCAN: 5.0°/120.0°/0.02°/1(s), I(p)=7957.0/403.0, Cu(45kV,40mA), Thursday, April 16, 2026, 10:48 AM

Whole Pattern Fitting Controls:

  Pattern Fitted-Range = 5.0° - 120.0°
  Wavelength to Compute d-Spacings = 1.54059Å (Cu)
  Diffraction Geometry for Lp-Correction: Diffractometer Lp

  [x] Kα2 Peaks Present              [ ] Allow Negative Isotropic B's
  [ ] Variable-Slit Pattern          [x] Apply Anomalous Scattering
  [x] Use Isotropic B Values Only    [ ] Beam Spill-Off below 0.0°

Global Refinement Parameters:

  Background Fitting Model: Fixed-Curve (27)

  Profile Shape Function for All Phases - PSF: pseudo-Voigt
  Peak Broadening Model for All Phases: Individual FWHM Curve
  Instrument Profile Calibration Curve: NRF_MPD_2025ICP

  [x] ZO =-0.03896 (0.01108) <2> Zero Offset
  [ ] SD = 0.0     (0.0    ) <2> Displacement
  [ ] DS = 0.0     (0.0    ) <2> Distance Slack (Image-Plate)
  [ ] α2 = 0.5     (0.0    ) <4> Kα2/Kα1 Ratio
  [ ] MC = 1.0     (0.0    ) <4> Monochromator Correction for Lp Factor

  [x] s0 =-0.02215 (0.0    ) <3> Skew = s0 + s1 x 2θ + s2 x 2θ²
  [x] s1 = 0.25626 (0.0    ) <3>
  [x] s2 =-0.33001 (0.009  ) <4>

  [x] p0 =-0.29928 (0.0    ) <3> Lorentzian Component = p0 + p1 x 2θ + p2 x 2θ²
  [x] p1 = 1.72179 (0.0    ) <3>
  [x] p2 = 0.77637 (0.03057) <4>

Phase #1 [Bragg-R = 12.52%]: Platinum Zirconium

  Chemical Formula = ZrPt3

  Reference: Ellner M., J. Alloys Compd., v366 p222 (2004)

  Note: LPF Collection Code: 1230109. Sample Preparation: STARTING
  MATERIALS: Zr,Pt. COMPOUND PREPARATION: arc-melted. ATMOSPHERE:
  argon.THERMALTREATMENT: annealed at 1273 K for 3 d in sealed evacuated
  silica tube, quenched. Article Title: Bond energy in palladium and
  platinum-rich alloys with the A4 transition metals. Minor Warning: No
  e.s.d reported/abstracted on the cell dimension. Wyckoff Sequence: h g d
  a. Unit Cell Data Source: Powder Diffraction.

  Hexagonal: P63/mmc (194), Z=4, hP16 [PDF#04-020-0817] [CSD#1230109]

  [x] a  = 5.65778 (0.00147) <2> [ ] α  = 90.0    (0.0    ) <2>
  [ ] b  = 5.65778 (0.00147) <2> [ ] β  = 90.0    (0.0    ) <2>
  [x] c  = 9.24859 (0.00289) <2> [ ] γ  = 120.0   (0.0    ) <2>

  Unit Cell Volume = 256.388 (124)(Å³), Density = 17.5243(g/cm³), Absorption(μ) = 3370.2(1/cm)

  [x] SF = 213.621 (3.11365) <1> Intensity Scale Factor
  [x] TF = 0.46352 (0.11025) <4> Overall Temperature Factor
  [ ] TS = 0.0     (0.0    ) <4> Thin Specimen Absorption Correction
  [ ] PO = 1.0     (0.0    ) <3> Preferred Orientation Correction

  [x] f0 = 0.79254 (0.14026) <2> FWHM = f0 + f1 x 2θ + f2 x 2θ²
  [x] f1 =-0.36039 (0.30393) <3>
  [x] f2 = 0.44609 (0.15649) <3>

  Asymmetry Atoms in Unit Cell = 4, General Site Multiplicity = 24

  [ ] x1 = 0.16667 (0.0    ) <4> {Wyckoff = 6h    } Pt <Pt>
  [ ] y1 = 0.33333 (0.0    ) <4> { (y=2x)         } Pt <Pt>
  [ ] z1 = 0.25    (0.0    ) <0> {                } Pt <Pt>
  [ ] B1 = 0.5     (0.0    ) <4> {                } Pt <Pt>
  [ ] n1 = 1.0     (0.0    ) <4> {                } Pt <Pt>

  [ ] x2 = 0.5     (0.0    ) <0> {Wyckoff = 6g    } Pt <Pt>
  [ ] y2 = 0.0     (0.0    ) <0> {                } Pt <Pt>
  [ ] z2 = 0.0     (0.0    ) <0> {                } Pt <Pt>
  [ ] B2 = 0.5     (0.0    ) <4> {                } Pt <Pt>
  [ ] n2 = 1.0     (0.0    ) <4> {                } Pt <Pt>

  [ ] x3 = 0.33333 (0.0    ) <0> {Wyckoff = 2d    } Zr <Zr>
  [ ] y3 = 0.66666 (0.0    ) <0> {                } Zr <Zr>
  [ ] z3 = 0.75    (0.0    ) <0> {                } Zr <Zr>
  [ ] B3 = 0.5     (0.0    ) <4> {                } Zr <Zr>
  [ ] n3 = 1.0     (0.0    ) <4> {                } Zr <Zr>

  [ ] x4 = 0.0     (0.0    ) <0> {Wyckoff = 2a    } Zr <Zr>
  [ ] y4 = 0.0     (0.0    ) <0> {                } Zr <Zr>
  [ ] z4 = 0.0     (0.0    ) <0> {                } Zr <Zr>
  [ ] B4 = 0.5     (0.0    ) <4> {                } Zr <Zr>
  [ ] n4 = 1.0     (0.0    ) <4> {                } Zr <Zr>

Phase #2 [Bragg-R = 13.92%]: Zr1Si3

  Chemical Formula = Zr1Si3

  Note: [Si3Zr1_343672_stab+377meV.cif] 

  Triclinic: P1 (1), Z=1, aP4 [PDF#98-002-3800] [CSD#23800]

  [x] a  = 3.96638 (0.00521) <2> [x] α  = 90.000  (152569.200) <2>
  [x] b  = 3.98386 (0.00525) <2> [x] β  = 90.000  (77524.250) <2>
  [x] c  = 4.00536 (0.00533) <2> [x] γ  = 90.000  (3595.895) <2>

  Unit Cell Volume = 63.291 (145)(Å³), Density = 4.6036(g/cm³), Absorption(μ) = 476.2(1/cm)

  [x] SF = 69.6052 (5.89392) <1> Intensity Scale Factor
  [x] TF = 1.0     (0.69191) <4> Overall Temperature Factor
  [ ] TS = 0.0     (0.0    ) <4> Thin Specimen Absorption Correction
  [ ] PO = 1.0     (0.0    ) <3> Preferred Orientation Correction

  [x] f0 = 1.15181 (0.18548) <2> FWHM = f0 + f1 x 2θ + f2 x 2θ²
  [x] f1 =-2.03186 (0.44994) <3>
  [x] f2 = 1.11715 (0.29558) <3>

  Asymmetry Atoms in Unit Cell = 4, General Site Multiplicity = 1

  [ ] x1 = 0.5     (0.0    ) <4> {Wyckoff = 1     } Si0 <Si>
  [ ] y1 = 0.5     (0.0    ) <4> {                } Si0 <Si>
  [ ] z1 = 0.0     (0.0    ) <4> {                } Si0 <Si>
  [ ] B1 = 0.5     (0.0    ) <4> {                } Si0 <Si>
  [ ] n1 = 1.0     (0.0    ) <4> {                } Si0 <Si>

  [ ] x2 = 0.5     (0.0    ) <4> {Wyckoff = 1     } Si1 <Si>
  [ ] y2 = 0.0     (0.0    ) <4> {                } Si1 <Si>
  [ ] z2 = 0.5     (0.0    ) <4> {                } Si1 <Si>
  [ ] B2 = 0.5     (0.0    ) <4> {                } Si1 <Si>
  [ ] n2 = 1.0     (0.0    ) <4> {                } Si1 <Si>

  [ ] x3 = 0.0     (0.0    ) <4> {Wyckoff = 1     } Si2 <Si>
  [ ] y3 = 0.5     (0.0    ) <4> {                } Si2 <Si>
  [ ] z3 = 0.5     (0.0    ) <4> {                } Si2 <Si>
  [ ] B3 = 0.5     (0.0    ) <4> {                } Si2 <Si>
  [ ] n3 = 1.0     (0.0    ) <4> {                } Si2 <Si>

  [ ] x4 = 0.0     (0.0    ) <4> {Wyckoff = 1     } Zr3 <Zr>
  [ ] y4 = 0.0     (0.0    ) <4> {                } Zr3 <Zr>
  [ ] z4 = 0.0     (0.0    ) <4> {                } Zr3 <Zr>
  [ ] B4 = 0.5     (0.0    ) <4> {                } Zr3 <Zr>
  [ ] n4 = 1.0     (0.0    ) <4> {                } Zr3 <Zr>

Phase #3 [Bragg-R = 9.87%]: Platinum Silicon

  Chemical Formula = Pt2Si

  Reference: Gohle R., Schubert K., Z. Metallkd., v55 p503 (1964)

  Note: ANX: A2X. LPF Collection Code: 452345. Polymorphism: Low temperature
  phase. Sample Preparation: Compound Preparation: arc-melted. ATMOSPHERE:
  argon. Sample annealed at 923 K for 46 h, water-quenched. Article Title:
  Zum Aufbau des Systems Platin-Silizium. Minor Warning: No e.s.d
  reported/abstracted on the cell dimension. No R factor
  reported/abstracted. Wyckoff Sequence: d a. Unit Cell Data Source: Powder
  Diffraction.

  Tetragonal: I4/mmm (139), Z=2, tI6 [PDF#04-003-1631] [CSD#452345]

  [x] a  = 3.93935 (0.00173) <2> [ ] α  = 90.0    (0.0    ) <2>
  [ ] b  = 3.93935 (0.00173) <2> [ ] β  = 90.0    (0.0    ) <2>
  [x] c  = 5.89845 (0.00365) <2> [ ] γ  = 90.0    (0.0    ) <2>

  Unit Cell Volume = 91.535 (80)(Å³), Density = 15.1745(g/cm³), Absorption(μ) = 2892.9(1/cm)

  [x] SF = 37.0563 (1.93812) <1> Intensity Scale Factor
  [x] TF = 0.73918 (0.40967) <4> Overall Temperature Factor
  [ ] TS = 0.0     (0.0    ) <4> Thin Specimen Absorption Correction
  [ ] PO = 1.0     (0.0    ) <3> Preferred Orientation Correction

  [x] f0 = 0.91185 (0.21815) <2> FWHM = f0 + f1 x 2θ + f2 x 2θ²
  [x] f1 =-0.60037 (0.50008) <3>
  [x] f2 = 0.36434 (0.27857) <3>

  Asymmetry Atoms in Unit Cell = 2, General Site Multiplicity = 32

  [ ] x1 = 0.0     (0.0    ) <0> {Wyckoff = 2a    } Si <Si>
  [ ] y1 = 0.0     (0.0    ) <0> {                } Si <Si>
  [ ] z1 = 0.0     (0.0    ) <0> {                } Si <Si>
  [ ] B1 = 0.5     (0.0    ) <4> {                } Si <Si>
  [ ] n1 = 1.0     (0.0    ) <4> {                } Si <Si>

  [ ] x2 = 0.0     (0.0    ) <0> {Wyckoff = 4d    } Pt <Pt>
  [ ] y2 = 0.5     (0.0    ) <0> {                } Pt <Pt>
  [ ] z2 = 0.25    (0.0    ) <0> {                } Pt <Pt>
  [ ] B2 = 0.5     (0.0    ) <4> {                } Pt <Pt>
  [ ] n2 = 1.0     (0.0    ) <4> {                } Pt <Pt>

Phase #4 [Bragg-R = 10.91%]: Zr2Si1Pt1

  Chemical Formula = Zr2Si1Pt1

  Note: [Pt1Si1Zr2_1560733_stab+80meV.cif] 

  Triclinic: P1 (1), Z=1, aP4 [PDF#98-000-1794] [CSD#1794]

  [x] a  = 3.96122 (0.01250) <2> [x] α  = 38.835  (-Fixed-) <2>
  [x] b  = 5.54498 (0.01054) <2> [x] β  = 90.0    (-Fixed-) <2>
  [x] c  = 5.53025 (0.01054) <2> [x] γ  = 90.0    (-Fixed-) <2>

  Unit Cell Volume = 76.173 (316)(Å³), Density = 8.8417(g/cm³), Absorption(μ) = 1456.3(1/cm)

  [x] SF = 23.9531 (2.49679) <1> Intensity Scale Factor
  [x] TF = 1.0     (0.95681) <4> Overall Temperature Factor
  [ ] TS = 0.0     (0.0    ) <4> Thin Specimen Absorption Correction
  [ ] PO = 1.0     (0.0    ) <3> Preferred Orientation Correction

  [x] f0 = 1.07417 (0.3113 ) <2> FWHM = f0 + f1 x 2θ + f2 x 2θ²
  [x] f1 =-1.46347 (0.75722) <3>
  [x] f2 = 0.66939 (0.44446) <3>

  Asymmetry Atoms in Unit Cell = 4, General Site Multiplicity = 1

  [ ] x1 = 0.0     (0.0    ) <4> {Wyckoff = 1     } Pt0 <Pt>
  [ ] y1 = 0.92536 (0.0    ) <4> {                } Pt0 <Pt>
  [ ] z1 = 0.92536 (0.0    ) <4> {                } Pt0 <Pt>
  [ ] B1 = 0.5     (0.0    ) <4> {                } Pt0 <Pt>
  [ ] n1 = 1.0     (0.0    ) <4> {                } Pt0 <Pt>

  [ ] x2 = 0.5     (0.0    ) <4> {Wyckoff = 1     } Si1 <Si>
  [ ] y2 = 0.08145 (0.0    ) <4> {                } Si1 <Si>
  [ ] z2 = 0.08145 (0.0    ) <4> {                } Si1 <Si>
  [ ] B2 = 0.5     (0.0    ) <4> {                } Si1 <Si>
  [ ] n2 = 1.0     (0.0    ) <4> {                } Si1 <Si>

  [ ] x3 = 0.5     (0.0    ) <4> {Wyckoff = 1     } Zr2 <Zr>
  [ ] y3 = 0.34715 (0.0    ) <4> {                } Zr2 <Zr>
  [ ] z3 = 0.34715 (0.0    ) <4> {                } Zr2 <Zr>
  [ ] B3 = 0.5     (0.0    ) <4> {                } Zr2 <Zr>
  [ ] n3 = 1.0     (0.0    ) <4> {                } Zr2 <Zr>

  [ ] x4 = 0.0     (0.0    ) <4> {Wyckoff = 1     } Zr3 <Zr>
  [ ] y4 = 0.64604 (0.0    ) <4> {                } Zr3 <Zr>
  [ ] z4 = 0.64604 (0.0    ) <4> {                } Zr3 <Zr>
  [ ] B4 = 0.5     (0.0    ) <4> {                } Zr3 <Zr>
  [ ] n4 = 1.0     (0.0    ) <4> {                } Zr3 <Zr>

Quantitative Analysis:

  Phase ID                             Wt% (σ)      Vol% (σ)       DD% (σ)     RIR   Density      PDF-#
  ZrPt3 ● Platinum Zirconium          62.1 (1.6)    37.6 (1.9)    68.2 (0.2)  15.78  17.5243   04-020-0817
  Zr1Si3                              20.2 (1.8)    46.6 (4.5)    15.3 (0.9)   7.11   4.6036   98-002-3800
  Pt2Si ● Platinum Silicon            10.8 (0.6)     7.5 (0.5)    10.9 (0.1)  13.03  15.1745   04-003-1631
  Zr2Si1Pt1                            7.0 (0.7)     8.3 (1.0)     5.6 (0.2)   8.91   8.8417   98-000-1794

  XRF(Wt%): Pt=67.1%, Zr=22.0%, Si=10.9%, XRF(DD%): Pt=71.8%, Zr=19.7%, Si=8.5%
  Density of Specimen = 10.6046(g/cm³), Absorption(μ) of Specimen = 1826.6(1/cm), EPD(1.0%,θ=45.0°) = 0.009(mm)

Refinement Halted (R/E=4.22), Round=4, Iter=12, P=36, N=5751, R=10.67% (E=2.53%, EPS=0.5, χ²=0.011302)
