Repository: jhamlin-ufl/synthesizability

# synthesizability

Data, fits and code for

> G. D. Di Gianluca *et al.*, *Experimental Evaluation of High-Throughput Structure Predictions*,
> [arXiv:2611.09671](https://arxiv.org/abs/2611.09671) (2026).

We arc-melted 34 ternary compounds predicted to be stable or nearly stable and identified the
phases that formed by powder X-ray diffraction and Rietveld refinement.

## Contents

| Path | What it holds |
|---|---|
| `Supplement.pdf` | the Supplementary Information |
| `samples/` | one folder per target, named by its formula in Table 1: synthesis records, X-ray scans and GSAS-II fits |
| `tables/` | the targets, buttons, scans and fits as CSV tables; the candidate lists |

File: data/raw/0462_HM_Hf2Nb3Ru/0462_HM_Hf2Nb3Ru.wrk.xml (part 1 of 2)
<?xml version="1.0"?><!--JADE Work File with WPF Data--><Jadex version="7.1" date="Tuesday, March 31, 2026, 11:40 AM" key="97910" nds="."><Scan id="(Scan or Sample ID - Optional)"><File>E:\synthesizability\data\raw\0462_HM_Hf2Nb3Ru\0462_HM_Hf2Nb3Ru.xy</File><Type id="30023">Imported Pattern File</Type><Show>True</Show><Ioff>0.0</Ioff><Iscf>1.0</Iscf><Toff>0.0</Toff><Pure>0.1396</Pure><Color>-16777152</Color><Dash>0</Dash><Tube>0</Tube><Kvol>45</Kvol><Mlam>40</Mlam><Wave>1.54059</Wave><Mpts>0</Mpts><Npts>1136</Npts><Xbeg>30.05478</Xbeg><Xend>124.8954</Xend><Xinc>0.08356</Xinc><Xtim>1</Xtim><Imax>5583</Imax><Imin>525</Imin><Area>2454654</Area><Trim>False</Trim><Date>-8584266352942659339</Date><Data> 614.0 578.0 616.0 614.0 607.0 654.0 590.0 569.0 599.0 648.0 647.0 639.0 564.0 672.0 703.0 669.0 670.0 665.0 827.0 861.0 858.0 813.0 722.0 629.0 632.0 604.0 645.0 623.0 634.0 592.0 609.0 642.0 728.0 618.0 677.0 615.0 655.0 632.0 623.0 667.0 598.0 657.0 675.0 646.0 677.0 717.0 633.0 799.0 797.0 798.0 835.0 896.0 834.0 811.0 713.0 794.0 784.0 745.0 708.0 670.0 686.0 710.0 694.0 723.0 763.0 860.0 913.0 860.0 807.0 721.0 717.0 704.0 708.0 722.0 737.0 717.0 793.0 860.0 834.0 924.0 930.0 931.0 1033.0 1074.0 1221.0 1275.0 1420.0 1688.0 2037.0 2434.0 2889.0 3348.0 4166.0 4754.0 5272.0 5399.0 5363.0 5212.0 4894.0 4154.0 3676.0 3074.0 2712.0 2351.0 2177.0 2102.0 2054.0 2085.0 2363.0 2849.0 3429.0 3906.0 4173.0 4256.0 3792.0 3243.0 2772.0 2143.0 1806.0 1487.0 1314.0 1165.0 1043.0 1030.0 893.0 848.0 762.0 774.0 763.0 847.0 811.0 838.0 796.0 711.0 709.0 681.0 691.0 658.0 719.0 639.0 658.0 645.0 650.0 634.0 636.0 679.0 617.0 621.0 589.0 604.0 584.0 590.0 634.0 609.0 615.0 586.0 596.0 609.0 607.0 585.0 545.0 643.0 615.0 606.0 644.0 609.0 568.0 571.0 525.0 585.0 541.0 557.0 631.0 578.0 560.0 666.0 579.0 567.0 554.0 585.0 581.0 668.0 598.0 575.0 632.0 628.0 568.0 616.0 565.0 628.0 531.0 566.0 580.0 579.0 584.0 604.0 578.0 564.0 612.0 577.0 630.0 586.0 560.0 542.0 597.0 602.0 593.0 554.0 565.0 608.0 534.0 571.0 579.0 622.0 565.0 605.0 623.0 629.0 576.0 533.0 555.0 591.0 596.0 654.0 622.0 579.0 631.0 612.0 602.0 630.0 650.0 628.0 635.0 682.0 685.0 633.0 618.0 637.0 627.0 641.0 626.0 628.0 669.0 688.0 741.0 726.0 699.0 712.0 644.0 677.0 617.0 675.0 677.0 673.0 645.0 663.0 684.0 674.0 674.0 653.0 674.0 682.0 660.0 657.0 697.0 700.0 692.0 663.0 648.0 639.0 735.0 688.0 767.0 686.0 790.0 844.0 789.0 814.0 885.0 909.0 950.0 982.0 1002.0 1093.0 1199.0 1313.0 1485.0 1624.0 1896.0 2268.0 2619.0 3105.0 3572.0 4172.0 4543.0 5178.0 5462.0 5583.0 5424.0 5245.0 4892.0 4335.0 3822.0 3249.0 2785.0 2347.0 2186.0 1917.0 1735.0 1693.0 1569.0 1581.0 1572.0 1537.0 1546.0 1616.0 1730.0 2025.0 2261.0 2629.0 3131.0 3670.0 3999.0 3991.0 3489.0 2832.0 2265.0 1840.0 1606.0 1398.0 1294.0 1206.0 1127.0 1113.0 1056.0 997.0 1010.0 1035.0 1079.0 1017.0 978.0 1004.0 992.0 997.0 1019.0 960.0 918.0 967.0 941.0 953.0 984.0 966.0 924.0 908.0 981.0 998.0 1001.0 969.0 943.0 1001.0 1006.0 1031.0 1099.0 1031.0 1020.0 1056.0 1066.0 1010.0 964.0 968.0 972.0 1091.0 1071.0 982.0 1092.0 1043.0 1110.0 1113.0 1169.0 1052.0 1043.0 1133.0 1142.0 1131.0 1089.0 1101.0 1138.0 1216.0 1212.0 1146.0 1116.0 1144.0 1209.0 1182.0 1220.0 1262.0 1170.0 1281.0 1275.0 1236.0 1171.0 1215.0 1231.0 1221.0 1262.0 1208.0 1184.0 1291.0 1253.0 1268.0 1384.0 1368.0 1389.0 1370.0 1451.0 1316.0 1323.0 1284.0 1307.0 1288.0 1253.0 1269.0 1262.0 1235.0 1229.0 1348.0 1304.0 1368.0 1343.0 1362.0 1410.0 1399.0 1408.0 1411.0 1324.0 1424.0 1346.0 1459.0 1337.0 1384.0 1378.0 1390.0 1445.0 1337.0 1482.0 1422.0 1476.0 1542.0 1592.0 1632.0 1662.0 1772.0 1795.0 1888.0 1808.0 2036.0 2068.0 2067.0 2161.0 2152.0 2147.0 2218.0 2213.0 2233.0 2186.0 2155.0 2065.0 2124.0 2044.0 1913.0 1854.0 1849.0 1821.0 1751.0 1754.0 1703.0 1712.0 1716.0 1703.0 1739.0 1591.0 1640.0 1706.0 1713.0 1686.0 1702.0 1750.0 1785.0 1792.0 1916.0 2000.0 2085.0 2146.0 2163.0 2305.0 2374.0 2356.0 2319.0 2389.0 2241.0 2185.0 2075.0 2057.0 1897.0 1904.0 1858.0 1810.0 1767.0 1707.0 1754.0 1628.0 1654.0 1646.0 1630.0 1639.0 1630.0 1663.0 1543.0 1657.0 1586.0 1590.0 1610.0 1557.0 1608.0 1563.0 1611.0 1658.0 1523.0 1554.0 1591.0 1530.0 1604.0 1594.0 1534.0 1573.0 1669.0 1620.0 1642.0 1648.0 1606.0 1705.0 1640.0 1697.0 1629.0 1655.0 1600.0 1668.0 1693.0 1679.0 1654.0 1669.0 1664.0 1710.0 1691.0 1618.0 1626.0 1695.0 1667.0 1703.0 1633.0 1729.0 1662.0 1748.0 1757.0 1601.0 1771.0 1680.0 1699.0 1744.0 1624.0 1707.0 1663.0 1722.0 1794.0 1699.0 1627.0 1739.0 1731.0 1706.0 1759.0 1686.0 1802.0 1757.0 1781.0 1831.0 1793.0 1785.0 1732.0 1838.0 1830.0 1771.0 1853.0 1921.0 1840.0 1958.0 1960.0 1991.0 1939.0 2038.0 2042.0 2020.0 2071.0 2004.0 2041.0 1997.0 2121.0 1948.0 2129.0 2110.0 2054.0 2164.0 2208.0 2167.0 2154.0 2138.0 2104.0 2223.0 2146.0 2133.0 2231.0 2140.0 2237.0 2032.0 2144.0 2062.0 1977.0 2061.0 2074.0 2002.0 2026.0 2022.0 1978.0 2016.0 2010.0 1917.0 1933.0 1984.0 1937.0 2004.0 2023.0 2015.0 1930.0 1972.0 1912.0 2037.0 2009.0 2053.0 2105.0 2063.0 2062.0 2126.0 2139.0 2229.0 2244.0 2176.0 2244.0 2278.0 2289.0 2306.0 2221.0 2050.0 2201.0 2210.0 2125.0 2112.0 2049.0 2025.0 2104.0 2125.0 1933.0 1989.0 1974.0 2028.0 2072.0 2068.0 1952.0 1978.0 1964.0 1956.0 2102.0 1936.0 2080.0 1962.0 1955.0 2064.0 1937.0 1953.0 1983.0 1985.0 2152.0 2040.0 1987.0 2077.0 2019.0 2027.0 2040.0 2065.0 2062.0 2059.0 2101.0 2032.0 2035.0 2064.0 2101.0 2118.0 2080.0 2098.0 2130.0 2258.0 2085.0 2137.0 2133.0 2104.0 2125.0 2181.0 2099.0 2176.0 2129.0 2068.0 2165.0 2133.0 2133.0 2147.0 2206.0 2264.0 2239.0 2253.0 2224.0 2312.0 2343.0 2351.0 2352.0 2305.0 2317.0 2403.0 2454.0 2367.0 2347.0 2368.0 2373.0 2570.0 2522.0 2469.0 2402.0 2636.0 2607.0 2651.0 2774.0 2719.0 2755.0 2832.0 2928.0 2790.0 2921.0 2861.0 2913.0 3072.0 2972.0 3022.0 2889.0 3035.0 2995.0 3048.0 3000.0 2880.0 2967.0 2895.0 2839.0 2877.0 2746.0 2820.0 2846.0 2761.0 2729.0 2637.0 2586.0 2665.0 2617.0 2535.0 2602.0 2431.0 2608.0 2628.0 2591.0 2478.0 2576.0 2517.0 2549.0 2612.0 2584.0 2487.0 2570.0 2620.0 2594.0 2584.0 2633.0 2690.0 2652.0 2795.0 2804.0 2690.0 2820.0 2850.0 2861.0 2946.0 3085.0 3030.0 3093.0 3087.0 3278.0 3245.0 3089.0 3138.0 3284.0 3029.0 3105.0 2957.0 2885.0 3035.0 2884.0 2877.0 2804.0 2753.0 2671.0 2700.0 2666.0 2705.0 2704.0 2705.0 2754.0 2570.0 2702.0 2626.0 2641.0 2703.0 2661.0 2636.0 2624.0 2655.0 2562.0 2588.0 2668.0 2646.0 2607.0 2710.0 2580.0 2646.0 2685.0 2647.0 2746.0 2660.0 2601.0 2545.0 2708.0 2612.0 2701.0 2678.0 2736.0 2689.0 2723.0 2700.0 2673.0 2712.0 2736.0 2660.0 2753.0 2698.0 2772.0 2729.0 2847.0 2750.0 2737.0 2713.0 2710.0 2661.0 2763.0 2725.0 2634.0 2767.0 2840.0 2715.0 2729.0 2716.0 2920.0 2796.0 2760.0 2782.0 2766.0 2925.0 2925.0 2764.0 2928.0 3066.0 2903.0 2979.0 2895.0 2914.0 2814.0 2846.0 2957.0 2989.0 2926.0 2769.0 2930.0 3006.0 2843.0 2933.0 3012.0 2952.0 2915.0 2871.0 2921.0 2787.0 2962.0 2876.0 2914.0 2932.0 3056.0 2972.0 2938.0 2944.0 2982.0 2855.0 3053.0 2888.0 2885.0 3020.0 2907.0 2964.0 3002.0 2987.0 3120.0 2958.0 2944.0 2984.0 2929.0 2972.0 3002.0 2989.0 2945.0 3092.0 3094.0 3050.0 3152.0 3101.0 3055.0 3076.0 3079.0 3011.0 3091.0 3059.0 3126.0 3202.0 3181.0 3124.0 3071.0 3366.0 3257.0 3148.0 3165.0 3017.0 3255.0 3325.0 3301.0 3123.0 3235.0 3277.0 3263.0 3228.0 3253.0 3236.0 3308.0 3338.0 3296.0 3312.0 3279.0 3293.0 3460.0 3378.0 3362.0 3396.0 3314.0 3341.0 3345.0 3287.0 3396.0 3388.0 3381.0 3364.0 3394.0 3259.0 3394.0 3418.0 3412.0 3400.0 3390.0 3392.0 3400.0 3493.0 3506.0 3386.0 3529.0 3579.0 3529.0 3610.0 3478.0 3467.0 3549.0 3609.0 3638.0 3544.0 3723.0 3674.0 3667.0 3766.0 3762.0 3594.0 3634.0 3605.0 3709.0 3689.0 3663.0 3621.0 3709.0 3709.0 3684.0 3587.0 3623.0 3740.0 3612.0 3682.0 3684.0 3744.0 3710.0 3772.0 3776.0 3856.0 3762.0 3664.0 3838.0 3798.0 3841.0 3875.0 3892.0 4052.0 4046.0 4108.0 4039.0 4003.0 4226.0 4159.0 4311.0 4268.0 4349.0 4321.0 4473.0 4369.0 4460.0 4327.0 4364.0 4582.0 4630.0 4625.0 4620.0 4655.0 4768.0 4940.0 4857.0 4816.0 4998.0 5081.0 5085.0 5109.0 5180.0 5126.0 5204.0 5197.0 5160.0 5187.0 4962.0 5084.0 5110.0 4882.0 4823.0 4869.0 4715.0 4461.0 4580.0 4540.0 4545.0 4577.0 4352.0 4501.0 4462.0 4330.0 4319.0 4453.0 4399.0 4382.0 4420.0 4378.0 4377.0 4348.0 4317.0 4323.0 4197.0 4399.0 4397.0 4256.0 4399.0 4377.0 4290.0 4392.0 4293.0 4416.0 4363.0 4311.0 4391.0 4575.0 4433.0 4456.0 4509.0 4577.0 4468.0 4549.0 4524.0 4606.0 4565.0 4604.0 4512.0 4647.0 4653.0 4670.0 4718.0 4713.0 4794.0</Data><Derived> 519.2 520.1 521.1 522.0 522.9 523.9 524.9 525.9 526.9 527.9 528.9 530.0 531.1 532.2 533.3 534.4 535.5 536.7 537.9 539.1 540.3 541.5 542.8 544.1 545.4 546.7 548.1 549.5 550.9 552.4 553.9 555.4 557.0 558.6 560.3 562.0 563.7 565.5 567.3 569.2 571.2 573.2 575.3 577.5 579.7 582.0 584.4 586.9 589.5 592.2 595.0 598.0 601.0 604.3 607.7 611.2 615.0 619.0 623.2 627.6 632.3 637.4 642.8 648.6 654.8 661.4 668.6 676.4 684.9 694.2 704.4 715.5 727.9 741.6 756.8 774.1 793.6 816.1 842.5 874.0 912.9 962.1 1026.2 1111.4 1225.8 1379.5 1583.9 1850.6 2189.7 2607.2 3102.4 3664.7 4270.3 4877.5 5424.6 5833.8 6029.5 5897.6 5425.9 4733.3 3982.8 3293.5 2734.1 2336.6 2109.3 2047.1 2138.1 2365.8 2707.5 3130.1 3583.2 3995.2 4276.5 4332.8 4067.4 3539.5 2904.8 2302.1 1807.0 1441.7 1194.5 1037.4 940.6 880.5 841.3 813.7 793.0 776.5 763.1 751.9 742.6 734.6 727.9 722.2 717.2 713.0 709.4 706.3 703.6 701.3 699.4 697.7 696.3 695.1 694.2 693.4 692.8 692.3 692.0 691.8 691.7 691.7 691.8 692.0 692.2 692.6 693.0 693.4 694.0 694.5 695.2 695.8 696.6 697.3 698.1 698.9 699.8 700.7 701.6 702.6 703.6 704.6 705.6 706.7 707.8 708.9 710.0 711.1 712.3 713.5 714.7 715.9 717.1 718.4 719.6 720.9 722.2 723.5 724.8 726.1 727.5 728.8 730.2 731.6 732.9 734.3 735.7 737.2 738.6 740.0 741.5 742.9 744.4 745.9 747.3 748.8 750.3 751.8 753.4 754.9 756.5 758.2 760.0 762.1 764.7 768.0 772.3 778.1 785.4 794.4 804.8 815.8 826.5 835.7 842.1 844.8 843.0 837.1 828.6 819.3 810.9 804.5 800.3 798.2 797.6 798.1 799.2 800.7 802.2 803.9 805.7 807.4 809.1 810.9 812.6 814.4 816.2 817.9 819.7 821.5 823.3 825.1 826.9 828.7 830.5 832.3 834.2 836.0 837.8 839.7 841.5 843.3 845.2 847.1 848.9 850.8 852.7 854.6 856.5 858.5 860.5 862.7 865.0 867.6 870.5 874.1 878.5 884.0 891.2 900.6 912.9 928.8 949.2 974.9 1006.6 1044.9 1090.3 1142.5 1201.0 1264.6 1331.7 1399.9 1466.5 1528.5 1582.8 1626.5 1657.3 1673.3 1672.2 1653.3 1617.2 1566.5 1504.8 1436.3 1365.2 1295.2 1229.8 1171.2 1121.4 1081.5 1052.6 1035.6 1031.7 1042.5 1069.5 1113.9 1175.5 1252.0 1338.2 1426.2 1506.3 1568.1 1603.1 1604.0 1569.4 1504.4 1419.3 1326.7 1238.3 1161.8 1101.7 1058.6 1030.1 1013.0 1003.8 999.8 998.9 999.6 1001.1 1003.1 1005.2 1007.4 1009.6 1011.9 1014.2 1016.4 1018.7 1021.0 1023.3 1025.6 1027.9 1030.2 1032.5 1034.8 1037.1 1038.9 1041.2 1043.3 1045.7 1048.0 1050.4 1052.7 1055.1 1057.4 1059.8 1062.2 1064.5 1066.9 1069.3 1071.7 1074.1 1076.5 1078.9 1081.3 1083.7 1086.1 1088.6 1091.0 1093.4 1095.9 1098.3 1100.7 1103.2 1105.7 1108.1 1110.6 1113.0 1115.5 1118.0 1120.5 1123.0 1125.5 1128.0 1130.5 1133.0 1135.6 1138.3 1141.1 1144.1 1147.5 1151.5 1156.1 1161.8 1168.7 1176.9 1186.4 1197.1 1208.4 1219.7 1230.3 1239.1 1245.6 1249.1 1249.6 1247.4 1242.9 1237.0 1230.7 1224.7 1219.6 1215.7 1213.3 1212.1 1212.1 1213.0 1214.6 1216.6 1219.0 1221.5 1224.4 1227.3 1230.5 1234.0 1237.8 1242.1 1247.1 1253.0 1260.1 1268.7 1279.4 1292.5 1308.7 1328.7 1353.0 1382.5 1417.7 1459.2 1507.6 1563.1 1625.7 1695.2 1771.0 1852.0 1936.7 2023.6 2110.3 2194.6 2273.9 2345.7 2407.6 2457.4 2493.2 2513.9 2519.0 2508.6 2483.2 2444.2 2392.9 2331.5 2262.0 2186.8 2108.4 2028.9 1950.5 1875.1 1804.2 1739.0 1680.5 1629.5 1586.7 1552.8 1528.7 1515.6 1515.1 1529.1 1559.6 1608.2 1676.1 1762.8 1866.2 1981.5 2102.0 2218.9 2322.5 2403.1 2453.1 2468.6 2449.4 2397.6 2319.2 2221.5 2112.6 2000.9 1893.4 1795.6 1711.1 1641.5 1586.8 1545.8 1516.5 1496.7 1484.2 1477.1 1473.7 1472.9 1473.7 1475.4 1477.8 1480.5 1483.3 1486.4 1489.4 1492.5 1495.6 1498.7 1501.8 1505.0 1508.1 1511.2 1514.4 1517.5 1520.7 1523.8 1527.0 1530.1 1533.3 1536.5 1539.7 1542.8 1546.0 1549.2 1552.4 1555.6 1558.8 1562.0 1565.2 1568.4 1571.7 1574.9 1578.1 1581.4 1584.6 1587.9 1591.1 1594.4 1597.6 1600.9 1604.2 1607.4 1610.7 1614.0 1617.3 1620.6 1623.9 1627.2 1630.5 1633.8 1637.1 1640.4 1643.8 1647.1 1650.4 1653.8 1657.2 1660.6 1664.0 1667.5 1671.1 1674.7 1678.4 1682.2 1686.2 1690.3 1694.7 1699.4 1704.5 1710.0 1716.1 1722.8 1730.2 1738.4 1747.7 1757.9 1769.4 1782.1 1796.1 1811.5 1828.2 1846.2 1865.4 1885.7 1906.9 1928.7 1950.9 1973.0 1994.8 2015.8 2035.7 2053.9 2070.3 2084.3 2095.7 2104.3 2110.2 2113.5 2114.3 2112.7 2109.0 2103.4 2096.0 2087.1 2076.9 2065.7 2053.7 2041.3 2028.6 2015.9 2003.5 1991.4 1980.1 1969.5 1959.8 1951.2 1943.7 1937.4 1932.4 1929.0 1927.1 1927.0 1929.0 1933.4 1940.3 1950.2 1963.2 1979.5 1999.1 2021.8 2047.2 2074.4 2102.5 2130.2 2156.4 2179.4 2198.2 2211.7 2219.7 2222.7 2220.6 2213.9 2203.5 2190.0 2174.5 2157.4 2139.8 2122.2 2105.5 2090.0 2076.1 2064.2 2054.3 2046.5 2040.6 2036.4 2033.9 2032.8 2032.7 2033.7 2035.4 2037.7 2040.4 2043.5 2046.8 2050.3 2053.9 2057.6 2061.4 2065.1 2069.0 2072.9 2076.8 2080.7 2084.6 2088.5 2092.4 2096.3 2100.2 2104.1 2108.0 2112.0 2115.9 2119.8 2123.8 2127.7 2131.7 2135.6 2139.6 2143.6 2147.5 2151.5 2155.5 2159.6 2163.7 2167.8 2172.1 2176.4 2180.8 2185.4 2190.2 2195.1 2200.4 2205.9 2211.8 2217.9 2224.5 2231.5 2238.9 2246.6 2254.8 2263.4 2272.3 2281.6 2291.4 2301.6 2312.4 2323.9 2336.1 2349.3 2363.4 2378.7 2395.1 2412.7 2431.5 2451.4 2472.5 2494.5 2517.4 2540.8 2564.7 2588.7 2612.5 2635.7 2658.1 2679.2 2698.8 2716.5 2732.0 2744.9 2755.3 2763.1 2768.7 2772.1 2773.4 2772.7 2770.5 2766.8 2761.5 2755.0 2747.2 2738.3 2728.5 2718.0 2706.8 2695.3 2683.4 2671.4 2659.4 2647.5 2636.0 2624.8 2614.2 2604.1 2594.7 2586.1 2578.2 2571.4 2565.5 2560.6 2556.9 2554.4 2553.3 2553.8 2555.9 2560.0 2566.1 2574.6 2585.5 2599.1 2615.5 2634.6 2656.3 2680.5 2706.8 2734.7 2763.4 2792.3 2820.5 2847.0 2870.9 2891.4 2907.8 2919.5 2927.5 2931.9 2932.7 2929.9 2924.4 2916.6 2906.7 2895.0 2882.0 2868.0 2853.4 2838.6 2823.9 2809.6 2796.0 2783.2 2771.5 2761.0 2751.7 2743.8 2737.2 2731.8 2727.7 2724.8 2723.0 2722.1 2722.1 2722.9 2724.4 2726.5 2729.0 2732.0 2735.3 2738.9 2742.7 2746.8 2750.9 2755.2 2759.6 2764.0 2768.5 2773.1 2777.6 2782.2 2786.8 2791.5 2796.3 2801.0 2805.7 2810.4 2815.2 2820.0 2824.9 2829.9 2834.8 2839.8 2844.9 2850.1 2855.5 2860.9 2866.5 2872.3 2878.3 2884.4 2890.8 2897.5 2904.4 2911.6 2919.0 2926.7 2934.7 2943.0 2951.5 2960.3 2969.2 2978.3 2987.5 2996.9 3006.2 3015.7 3025.2 3034.6 3044.0 3053.3 3062.5 3071.5 3080.3 3088.7 3096.8 3104.6 3111.8 3118.7 3125.0 3130.8 3136.0 3140.9 3145.4 3149.6 3153.4 3157.0 3160.3 3163.4 3166.3 3169.1 3171.6 3174.0 3176.3 3178.4 3180.4 3182.3 3184.1 3185.9 3187.7 3189.4 3191.0 3192.7 3194.4 3196.1 3197.9 3199.8 3201.7 3203.8 3205.9 3208.1 3210.4 3213.0 3215.6 3218.3 3221.2 3224.2 3227.4 3230.8 3234.5 3238.3 3242.4 3246.7 3251.3 3256.1 3261.4 3266.9 3272.9 3279.3 3286.1 3293.4 3301.1 3309.3 3317.9 3326.9 3336.3 3346.0 3355.9 3366.0 3376.0 3386.1 3395.9 3405.3 3414.4 3422.8 3430.6 3437.7 3444.1 3450.0 3455.4 3460.3 3464.7 3468.5 3472.0 3475.3 3478.3 3481.1 3483.6 3486.0 3488.2 3490.3 3492.2 3494.1 3496.0 3497.9 3499.8 3501.8 3503.8 3505.9 3508.2 3510.6 3513.1 3515.8 3518.7 3521.7 3524.9 3528.2 3531.9 3535.6 3539.5 3543.5 3547.7 3552.1 3556.6 3561.3 3566.1 3571.1 3576.2 3581.5 3586.9 3592.5 3598.3 3604.2 3610.4 3616.8 3623.4 3630.4 3637.7 3645.3 3653.4 3661.9 3670.9 3680.5 3690.7 3701.6 3713.2 3725.7 3739.0 3753.2 3768.5 3784.7 3802.0 3820.4 3839.8 3860.4 3882.1 3904.9 3928.7 3953.5 3979.2 4005.6 4032.7 4060.4 4088.4 4116.6 4144.8 4172.7 4200.2 4227.0 4252.9 4277.8 4301.2 4323.1 4343.3 4361.7 4377.9 4392.0 4403.8 4413.5 4421.9 4429.0 4434.7 4439.0 4441.9 4443.8 4444.7 4445.0 4444.4 4443.1 4441.1 4438.5 4435.2 4431.3 4426.8 4421.9 4416.5 4410.6 4404.4 4397.8 4391.0 4383.9 4376.7 4369.2 4361.7 4354.1 4346.5 4338.9 4331.4 4324.0 4316.7 4309.5 4302.6 4295.9 4289.4 4283.2 4277.3 4271.7 4266.5 4261.6 4257.0 4252.8 4249.0 4245.6 4242.5 4239.8 4237.5 4235.6 4234.1 4233.1 4232.4 4232.1 4232.2 4232.6 4233.5 4234.7 4236.5 4238.6 4241.1 4244.1 4247.5 4251.5 4256.0 4261.1 4266.8 4273.3 4280.4 4288.5 4297.4 4307.3 4318.2 4330.3 4343.5</Derived><BGDots n="20"><BGDot a="30.055">605.8</BGDot><BGDot a="32.478">617.5</BGDot><BGDot a="40.5">640.5</BGDot><BGDot a="45.931">574.0</BGDot><BGDot a="50.945">653.7</BGDot><BGDot a="59.551">951.9</BGDot><BGDot a="63.562">1174.3</BGDot><BGDot a="67.573">1327.2</BGDot><BGDot a="75.595">1649.0</BGDot><BGDot a="79.606">1789.9</BGDot><BGDot a="83.784">1922.5</BGDot><BGDot a="87.795">2034.5</BGDot><BGDot a="91.806">2213.7</BGDot><BGDot a="95.817">2395.3</BGDot><BGDot a="101.248">2607.3</BGDot><BGDot a="105.426">2924.0</BGDot><BGDot a="110.272">3182.0</BGDot><BGDot a="114.45">3560.0</BGDot><BGDot a="118.461">3978.6</BGDot><BGDot a="124.895">4326.6</BGDot></BGDots><Peaks n="21" e="False" b="True" w="0.9654"><Peak a="31.687" b="634.7059" p="861.0" q="94.3294" w="0.354">1.5429%</Peak><Peak a="34.288" b="677.2" p="896.0" q="119.1965" w="0.463">1.9496%</Peak><Peak a="35.577" b="709.9833" p="913.0" q="57.2414" w="0.24">0.9363%</Peak><Peak a="38.002" b="724.6" p="5399.0" q="4914.879" w="0.894">80.3906%</Peak><Peak a="39.483" b="599.0" p="4256.0" q="3101.413" w="0.721">50.7285%</Peak><Peak a="49.559" b="616.0903" p="685.0" q="71.716" w="0.885">1.173%</Peak><Peak a="50.5" b="641.5" p="741.0" q="34.6565" w="0.296">0.5669%</Peak><Peak a="54.875" b="658.0" p="5583.0" q="6113.751" w="1.055">100.0%</Peak><Peak a="56.969" b="955.4" p="3999.0" q="2253.746" w="0.629">36.8636%</Peak><Peak a="64.604" b="1135.8" p="1451.0" q="285.3924" w="0.77">4.668%</Peak><Peak a="68.732" b="1563.8" p="2233.0" q="955.7424" w="1.214">15.6327%</Peak><Peak a="71.644" b="1641.945" p="2389.0" q="810.1465" w="0.922">13.2512%</Peak><Peak a="81.919" b="1845.0" p="2237.0" q="809.0165" w="1.754">13.2327%</Peak><Peak a="84.999" b="2002.577" p="2306.0" q="302.4455" w="0.847">4.947%</Peak><Peak a="91.084" b="2229.433" p="2352.0" q="28.3575" w="0.197">0.4638%</Peak><Peak a="93.725" b="2544.0" p="3048.0" q="824.7651" w="1.391">13.4903%</Peak><Peak a="97.665" b="2586.739" p="3278.0" q="984.8331" w="1.211">16.1085%</Peak><Peak a="109.886" b="3103.2" p="3366.0" q="65.1518" w="0.211">1.0657%</Peak><Peak a="114.725" b="3590.139" p="3766.0" q="111.7246" w="0.54">1.8274%</Peak><Peak a="117.99" b="4082.3" p="4349.0" q="62.7619" w="0.2">1.0266%</Peak><Peak a="119.882" b="4076.727" p="5204.0" q="2720.992" w="2.052">44.5061%</Peak></Peaks></Scan><DDM-WPC>False</DDM-WPC><Phase pdf="40035524" csd="456800" id="Nb ● Niobium"><yes>False</yes><std>False</std><pid>0</pid><tag>368</tag><pen>-16744320</pen><scT>-0.08</scT><scI>0.92</scI><scD>1</scD><fom>96</fom><rfc>0.1824027</rfc><wpc>69.9 (5.6)</wpc><vpc>79.5 (8.3)</vpc><ids>Niobium</ids><chm>Nb</chm><src>RDB-LPFS-Met</src><rec>17245</rec><off>654893</off><idr>12925780</idr><hkl>True</hkl><min>0</min><mxc>1000</mxc><sgc>0</sgc><dsp>0.832</dsp><idc-color>-1</idc-color><idc-pd3ok>2005</idc-pd3ok><idc-group>0</idc-group><idc-table>41 100 </idc-table><idz-dis>1</idz-dis><idz-ctp>7</idz-ctp><idz-sgc>229</idz-sgc><idz-qmk>0</idz-qmk><idz-sfs>137</idz-sfs><idz-zzz>2</idz-zzz><idz-dxm>8.371</idz-dxm><idz-rir>20.80792</idz-rir><idz-vol>36.86</idz-vol><idz-atm>2</idz-atm><idz-abc>3.351969 3.351969 3.351969 </idz-abc><idz-abg>90 90 90 </idz-abg><idz-sgp>Im-3m</idz-sgp><d-I-List n="8"><Line d="2.35325" j="0" h="1" k="1" l="0">100.0</Line><Line d="1.664" j="0" h="2" k="0" l="0">14.3</Line><Line d="1.35865" j="0" h="2" k="1" l="1">24.5</Line><Line d="1.17663" j="0" h="2" k="2" l="0">6.6</Line><Line d="1.05241" j="0" h="3" k="1" l="0">8.5</Line><Line d="0.960711" j="0" h="2" k="2" l="2">2.1</Line><Line d="0.889445" j="0" h="3" k="2" l="1">10.7</Line><Line d="0.832" j="0" h="4" k="0" l="0">1.2</Line></d-I-List></Phase><Phase pdf="40011577" csd="252223" id="HfRu ● Hafnium Ruthenium"><yes>False</yes><std>False</std><pid>0</pid><tag>368</tag><pen>-16751616</pen><scT>0</scT><scI>0.5037867</scI><scD>1</scD><fom>110</fom><rfc>0.1556235</rfc><wpc>30.1 (3.4)</wpc><vpc>20.5 (2.7)</vpc><ids>Hafnium Ruthenium</ids><chm>HfRu</chm><src>RDB-LPFS-Met</src><rec>1488</rec><off>48387</off><idr>992832</idr><hkl>True</hkl><min>0</min><mxc>1000</mxc><sgc>0</sgc><dsp>0.80625</dsp><idc-color>-1</idc-color><idc-pd3ok>2005</idc-pd3ok><idc-group>0</idc-group><idc-table>72 100 44 100 </idc-table><idz-dis>1</idz-dis><idz-ctp>7</idz-ctp><idz-sgc>221</idz-sgc><idz-qmk>4</idz-qmk><idz-sfs>9</idz-sfs><idz-zzz>1</idz-zzz><idz-dxm>13.84</idz-dxm><idz-rir>26.0394</idz-rir><idz-vol>33.54</idz-vol><idz-atm>2</idz-atm><idz-abc>3.237915 3.237915 3.237915 </idz-abc><idz-abg>90 90 90 </idz-abg><idz-sgp>Pm-3m</idz-sgp><d-I-List n="14"><Line d="3.225" j="0" h="1" k="0" l="0">6.1</Line><Line d="2.28042" j="0" h="1" k="1" l="0">100.0</Line><Line d="1.86195" j="0" h="1" k="1" l="1">1.7</Line><Line d="1.6125" j="0" h="2" k="0" l="0">14.3</Line><Line d="1.44226" j="0" h="2" k="1" l="0">1.9</Line><Line d="1.3166" j="0" h="2" k="1" l="1">23.9</Line><Line d="1.14021" j="0" h="2" k="2" l="0">6.4</Line><Line d="1.075" j="0" h="3" k="0" l="0">0.6</Line><Line d="1.01983" j="0" h="3" k="1" l="0">8.3</Line><Line d="0.972374" j="0" h="3" k="1" l="1">0.3</Line><Line d="0.930977" j="0" h="2" k="2" l="2">2.1</Line><Line d="0.894454" j="0" h="3" k="2" l="0">0.3</Line><Line d="0.861917" j="0" h="3" k="2" l="1">10.6</Line><Line d="0.80625" j="0" h="4" k="0" l="0">1.2</Line></d-I-List></Phase><Diff-Plot>True</Diff-Plot><DisplayRange>30.055 124.895 0.0 5750.5 0</DisplayRange><Selected-Tab>TabList</Selected-Tab><WPF-Display>Toolbar</WPF-Display><WPF-Control><Ka2Exist>True</Ka2Exist><VariSlit>False</VariSlit><AbnScats>True</AbnScats><BisoOnly>True</BisoOnly><BisoNega>False</BisoNega><IonizeOK>True</IonizeOK><RefineTF>True</RefineTF><RefineIR>False</RefineIR><RFactors>False</RFactors><ShowLine>True</ShowLine><ShowBack>True</ShowBack><ShowAmor>True</ShowAmor><ShowINDV>False</ShowINDV><INDVDash>True</INDVDash><ShowPies>True</ShowPies><SortBars>True</SortBars><MarkSpan>True</MarkSpan><OmitNull>True</OmitNull><LColumns>4200577</LColumns><RCHeight>225</RCHeight><WPFItems>15</WPFItems><RRPItems>97</RRPItems><AutoSave>False</AutoSave><ciFormat>False</ciFormat><Landscap>False</Landscap><XRFLimit>False</XRFLimit><EPSLimit>0.5</EPSLimit><CCSLimit>0.8</CCSLimit><ZSDLimit>0.25</ZSDLimit><LCRefine>True</LCRefine><LCCLimit>1</LCCLimit><ESDLimit>0.05</ESDLimit><FWCLimit>2</FWCLimit><FWRLimit>5</FWRLimit><X-Factor>1</X-Factor><K-Factor>10</K-Factor><K-Reduce>20</K-Reduce><LCDigits>5</LCDigits><BGKCurve>1</BGKCurve><BGKOrder>2</BGKOrder><BGKLowC1>False</BGKLowC1><BGKLowC2>False</BGKLowC2><BGKLowC3>False</BGKLowC3><RangeBeg>30.05478</RangeBeg><RangeEnd>124.8954</RangeEnd><WPFChart>0</WPFChart><Profiles>0</Profiles><UVWCurve>0</UVWCurve><Form-UVW>False</Form-UVW><F0WCFWHM>False</F0WCFWHM><F0WCOnly>False</F0WCOnly><SkwCurve>False</SkwCurve><Geometry>1</Geometry><Spinners>False</Spinners><SMixture>False</SMixture><RAPSOnly>False</RAPSOnly><ZOSDBoth>False</ZOSDBoth><SDPhases>False</SDPhases><Amorphou>False</Amorphou><RIRValue i="0" f="SiO2">2.5</RIRValue><RIRValue i="1" f="SiO2">2.5</RIRValue><RIRValue i="2" f="SiO2">2.5</RIRValue><RIRValue i="3" f="SiO2">2.5</RIRValue><RIRValue i="4" f="SiO2">2.5</RIRValue><XRF-Calc>0</XRF-Calc><CalcRIRs>False</CalcRIRs><Brindley>False</Brindley><Particle>10</Particle><SphLabel>5</SphLabel><FIPCurve>False</FIPCurve><NoConvex>False</NoConvex><UnifySkw>True</UnifySkw><UnifyMix>True</UnifyMix><RoundSkw>1</RoundSkw><RoundMix>1</RoundMix><ScanZero c="True" r="2" s="-0.08" v="0.003092476">0.1334842</ScanZero><Displace c="False" r="2">0</Displace><Distance c="False" r="2">0</Distance><Kalpha21 c="False" r="4">0.5</Kalpha21><LpFactor c="False" r="4">1</LpFactor><SL-Ratio c="True" r="2">0.025</SL-Ratio><HS-Ratio>1.0</HS-Ratio><EPDLevel>1.0</EPDLevel><EPDTheta>45.0</EPDTheta><WPFRound>4</WPFRound><BGPoly00 c="True" r="1" s="1578.156" v="350.2331">1638.765</BGPoly00><BGPoly01 c="True" r="1" s="1893.597" v="648.7712">1884.629</BGPoly01><BGPoly02 c="True" r="1" s="841.5364" v="1174.259">753.0768</BGPoly02><ShowDDMC>False</ShowDDMC><ShowXRFC>False</ShowXRFC><Bar-Cast>True</Bar-Cast><Bar-Size>0.75</Bar-Size><Bar-Tilt>3.0</Bar-Tilt><Pie-Size>1.0</Pie-Size><Pie-Tilt>0.75</Pie-Tilt><Pie-Spin>0</Pie-Spin><Pie-Edge>10</Pie-Edge><RVRounds cv="1" rf="0.1477" rv="0.0213" rx="0.1478">1 0.1663 1 0.1619 1 0.1619 1 0.1619 1 0.1619 2 0.1564 2 0.1557 2 0.1556 2 0.1555 3 0.1528 3 0.1533 3 0.1526 3 0.1514 3 0.1516 4 0.1627 4 0.148 4 0.1607 4 0.1498 4 0.1479 4 0.1499 4 0.1479 4 0.1478 4 0.1481 4 0.1478 4 0.148 4 0.1626 4 0.1499 4 0.1479 4 0.1478 4 0.148 4 0.1478 4 0.1478 4 0.1478 4 0.1628 4 0.1499 4 0.148 4 0.1478 4 0.1478 4 0.1478 4 0.1478 4 0.1478 </RVRounds><StructurePhase id="Nb ● Niobium"><FromPDF>40035524</FromPDF><Colored>-16744320</Colored><Refined>True</Refined><WIntStd>False</WIntStd><PieCalc>True</PieCalc><KBClone>False</KBClone><MACSize>0</MACSize><RIntMin>0.01</RIntMin><RefineW>False</RefineW><RefineS>False</RefineS><RefineM>False</RefineM><AnisoFW>False</AnisoFW><FWOrder>0</FWOrder><UCLimit>False</UCLimit><Spheric>False</Spheric><PCOrder>1</PCOrder><PCMarch>0 0 0</PCMarch><UCScale>1.0</UCScale><DDScale>0.05526853</DDScale><SF-Link>0</SF-Link><FW-Link>0</FW-Link><LC-Link>0</LC-Link><ABC0 c="True" r="2" l="0" s="3.328" v="2.385004E-05">3.351969</ABC0><ABC1 c="False" r="0" l="0" s="3.328" v="2.385004E-05">3.351969</ABC1><ABC2 c="False" r="0" l="0" s="3.328" v="2.385004E-05">3.351969</ABC2><ABG0 c="False" r="0" l="0">90</ABG0><ABG1 c="False" r="0" l="0">90</ABG1><ABG2 c="False" r="0" l="0">90</ABG2><OSF c="True" r="1" s="109.7054" v="45.20266">111.3752</OSF><OTF c="True" r="4" s="0" v="0.2959022">-1</OTF><ABS c="False" r="4">0</ABS><POC c="False" r="3">1</POC><PSD c="False" r="2">0</PSD><FW0 c="True" r="2" s="0.8937291" v="0.0960263">0.02520841</FW0><FW1 c="True" r="3" s="0" v="0.3871143">0.9717131</FW1><FW2 c="True" r="3" s="0" v="0.07355863">0.360732</FW2><SK0 c="True" r="3" s="0.1">0.6194111</SK0><SK1 c="True" r="3" s="0">-0.5349253</SK1><SK2 c="True" r="4" s="0" v="0.004492521">-0.0009020678</SK2><MX0 c="True" r="3" s="0.5">2.575891</MX0><MX1 c="True" r="3" s="0">-2.796918</MX1><MX2 c="True" r="4" s="0" v="0.0289481">-0.308708</MX2><DSCApply>False</DSCApply><MaxDistance>3</MaxDistance><WeightPercent>69.9 (5.6)</WeightPercent><VolumePercent>79.5 (8.3)</VolumePercent><DDMWgtPercent>76.0 (1.1)</DDMWgtPercent><PhaseData>*</PhaseData><PhaseID>Niobium</PhaseID><Formula>Nb</Formula><Reference>Wilhelm H.A., Carlson O.N., Dickinson J.M., Trans. Am. Inst. Min. Metall. Pet. Eng., v200 p915 (1954)</Reference><Comment>ANX: N. LPF Collection Code: 456800.  Sample Preparation: STARTING MATERIALS:Nb. Compound Preparation: arc-melted, three-four times remelted. CRUCIBLE: copper hearth. ATMOSPHERE: argon. Sample annealed at 1873 K for 4 h. Article Title: Columbium-Vanadium Alloy System. Minor Warning: No e.s.d reported/abstracted on the cell dimension. No R factor reported/abstracted. LPF Editor Comment: editor deduced probable site occupation from nominal composition. Wyckoff Sequence: a. Unit Cell Data Source: Powder Diffraction.</Comment><FromPDF>40035524</FromPDF><FromCSD>456800</FromCSD><CellType id="0">Cubic</CellType><SpaceGroup id="628">Im-3m (229)</SpaceGroup><Cell-A>3.35197</Cell-A><Cell-B>3.35197</Cell-B><Cell-C>3.35197</Cell-C><Cell-Alpha>90.0</Cell-Alpha><Cell-Beta>90.0</Cell-Beta><Cell-Gamma>90.0</Cell-Gamma><Density>8.1921</Density><MAC>153.0</MAC><RIR>20.81</RIR><Z>2</Z><Mineral>False</Mineral><Atom-List n="1" t="0"><Atom n="41" m="2" w="a" x="0.0" y="0.0" z="0.0" o="1" c="0" s="155" b="0.5">Nb</Atom></Atom-List><d-I-List n="7"><Line d="2.370191" j="0" h="1" k="1" l="0" m="12" w="4.8981" s="1.0">100.0</Line><Line d="1.675978" j="0" h="2" k="0" l="0" m="6" w="4.7888" s="1.0">17.55</Line><Line d="1.36843" j="0" h="2" k="1" l="1" m="24" w="4.6819" s="1.0">36.69</Line><Line d="1.185096" j="0" h="2" k="2" l="0" m="12" w="4.5774" s="1.0">12.09</Line><Line d="1.059982" j="0" h="3" k="1" l="0" m="24" w="4.4753" s="1.0">19.19</Line><Line d="0.967627" j="0" h="2" k="2" l="2" m="8" w="4.3754" s="1.0">6.01</Line><Line d="0.895848" j="0" h="3" k="2" l="1" m="48" w="4.2777" s="1.0">39.64</Line></d-I-List></StructurePhase><StructurePhase id="HfRu ● Hafnium Ruthenium"><FromPDF>40011577</FromPDF><Colored>-16751616</Colored><Refined>True</Refined><WIntStd>False</WIntStd><PieCalc>True</PieCalc><KBClone>False</KBClone><MACSize>0</MACSize><RIntMin>0.01</RIntMin><RefineW>False</RefineW><RefineS>False</RefineS><RefineM>False</RefineM><AnisoFW>False</AnisoFW><FWOrder>0</FWOrder><UCLimit>True</UCLimit><Spheric>False</Spheric><PCOrder>1</PCOrder><PCMarch>0 0 0</PCMarch><UCScale>1.0</UCScale><DDScale>0.03926405</DDScale><SF-Link>0</SF-Link><FW-Link>0</FW-Link><LC-Link>0</LC-Link><ABC0 c="True" r="2" l="0" s="3.225" v="1.802862E-05">3.237915</ABC0><ABC1 c="False" r="0" l="0" s="3.225" v="1.802862E-05">3.237915</ABC1><ABC2 c="False" r="0" l="0" s="3.225" v="1.802862E-05">3.237915</ABC2><ABG0 c="False" r="0" l="0">90</ABG0><ABG1 c="False" r="0" l="0">90</ABG1><ABG2 c="False" r="0" l="0">90</ABG2><OSF c="True" r="1" s="54.11715" v="22.95236">47.92184</OSF><OTF c="True" r="4" s="0" v="0.3897944">-1</OTF><ABS c="False" r="4">0</ABS><POC c="False" r="3">1</POC><PSD c="False" r="2">0</PSD><FW0 c="True" r="2" s="0.7208644" v="0.5973804">1.01671</FW0><FW1 c="True" r="3" s="0" v="2.709705">-1.092489</FW1><FW2 c="True" r="3" s="0" v="0.6316128">0.892724</FW2><SK0 c="True" r="3" s="0.1">0.6194111</SK0><SK1 c="True" r="3" s="0">-0.5349253</SK1><SK2 c="True" r="4" s="0" v="0.004492521">-0.0009020678</SK2><MX0 c="True" r="3" s="0.5">2.575891</MX0><MX1 c="True" r="3" s="0">-2.796918</MX1><MX2 c="True" r="4" s="0" v="0.0289481">-0.308708</MX2><DSCApply>False</DSCApply><MaxDistance>3</MaxDistance><WeightPercent>30.1 (3.4)</WeightPercent><VolumePercent>20.5 (2.7)</VolumePercent><DDMWgtPercent>24.0 (0.6)</DDMWgtPercent><PhaseData>*</PhaseData><PhaseID>Hafnium Ruthenium</PhaseID><Formula>HfRu</Formula><Reference>Dwight A.E., Trans. Am. Inst. Min. Metall. Pet. Eng., v215 p283 (1959)</Reference><Comment>ANX: NO. LPF Collection Code: 252223. Sample Preparation: Compound Preparation: arc-melted. Sample annealed at 1073-1173 K. Article Title: CsCl-Type Equiatomic Phases in Binary Alloys of Transition Elements. Minor Warning: No e.s.d reported/abstracted on the cell dimension. No R factor reported/abstracted. LPF Editor Comment: editor deduced probable site occupation from nominal composition. Wyckoff Sequence: b a. Unit Cell Data Source: Powder Diffraction.</Comment><FromPDF>40011577</FromPDF><FromCSD>252223</FromCSD><CellType id="0">Cubic</CellType><SpaceGroup id="604">Pm-3m (221)</SpaceGroup><Cell-A>3.23792</Cell-A><Cell-B>3.23792</Cell-B><Cell-C>3.23792</Cell-C><Cell-Alpha>90.0</Cell-Alpha><Cell-Beta>90.0</Cell-Beta><Cell-Gamma>90.0</Cell-Gamma><Density>13.674</Density><MAC>167.68</MAC><RIR>26.04</RIR><Z>1</Z><Mineral>False</Mineral><Atom-List n="2" t="0"><Atom n="72" m="1" w="a" x="0.0" y="0.0" z="0.0" o="1" c="0" s="188" b="0.5">Hf</Atom><Atom n="44" m="1" w="b" x="0.5" y="0.5" z="0.5" o="1" c="0" s="159" b="0.5">Ru</Atom></Atom-List><d-I-List n="14"><Line d="3.237918" j="0" h="1" k="0" l="0" m="6" w="1.9911" s="1.0">5.65</Line><Line d="2.289554" j="0" h="1" k="1" l="0" m="12" w="8.3373" s="1.0">100.0</Line><Line d="1.869413" j="0" h="1" k="1" l="1" m="8" w="1.9438" s="1.0">1.61</Line><Line d="1.618959" j="0" h="2" k="0" l="0" m="6" w="8.1393" s="1.0">17.57</Line><Line d="1.448041" j="0" h="2" k="1" l="0" m="24" w="1.8976" s="1.0">2.17</Line><Line d="1.321875" j="0" h="2" k="1" l="1" m="24" w="7.946" s="1.0">37.1</Line><Line d="1.144777" j="0" h="2" k="2" l="0" m="12" w="7.7573" s="1.0">12.56</Line><Line d="1.079306" j="0" h="2" k="2" l="1" m="24" w="1.8085" s="1.0">0.97</Line><Line d="1.079306" j="0" h="3" k="0" l="0" m="6" w="1.8085" s="1.0">0.24</Line><Line d="1.02392" j="0" h="3" k="1" l="0" m="24" w="7.5731" s="1.0">20.77</Line><Line d="0.976269" j="0" h="3" k="1" l="1" m="24" w="1.7656" s="1.0">0.87</Line><Line d="0.934707" j="0" h="2" k="2" l="2" m="8" w="7.3932" s="1.0">6.95</Line><Line d="0.898037" j="0" h="3" k="2" l="0" m="24" w="1.7237" s="1.0">0.94</Line><Line d="0.861917" j="0" h="3" k="2" l="1" m="48" w="7.2176" s="1.0">50.89</Line></d-I-List></StructurePhase></WPF-Control><Thumbnail n="20351">
