Repository: jhamlin-ufl/synthesizability

# synthesizability

Data, fits and code for

> G. D. Di Gianluca *et al.*, *Experimental Evaluation of High-Throughput Structure Predictions*,
> [arXiv:2611.09671](https://arxiv.org/abs/2611.09671) (2026).

We arc-melted 34 ternary compounds predicted to be stable or nearly stable and identified the
phases that formed by powder X-ray diffraction and Rietveld refinement.

## Contents

| Path | What it holds |
|---|---|
| `Supplement.pdf` | the Supplementary Information |
| `samples/` | one folder per target, named by its formula in Table 1: synthesis records, X-ray scans and GSAS-II fits |
| `tables/` | the targets, buttons, scans and fits as CSV tables; the candidate lists |

File: data/raw/0538_HM_CoSiY/0538_HM_CoSiY_circular.wrk.xml (part 3 of 4)
-0.2543188</MX1><MX2 c="True" r="4" s="0" v="0.002614848">0.1791888</MX2><SH0 c="True" r="3" s="0" v="0.0006128237">0.5714617</SH0><SH1 c="True" r="3" s="0" v="0.0003371001">0.8836114</SH1><SH2 c="True" r="3" s="0" v="0.000908653">0.2122979</SH2><SH3 c="True" r="3" s="0" v="0.000658998">0.4034672</SH3><SH4 c="True" r="3" s="0" v="0.0002377626">0.3969841</SH4><DSCApply>False</DSCApply><MaxDistance>3</MaxDistance><WeightPercent>88.8 (2.1)</WeightPercent><VolumePercent>86.4 (3.0)</VolumePercent><DDMWgtPercent>81.8 (1.0)</DDMWgtPercent><PhaseData>*</PhaseData><PhaseID>Cobalt Silicon Yttrium</PhaseID><Formula>YCoSi</Formula><Reference>Rogl P., Handb. Phys. Chem. Rare Earths, v7 p1 (1984)</Reference><Comment>LPF Collection Code: 1710176. Calculated Pattern Original Remarks: Original Max Intensity 999.0 &lt; 1000.0. Article Title: Phase equilibria in ternary and higher order systems with rare earth elements and silicon. Minor Warning: No e.s.d reported/abstracted on the cell dimension. Wyckoff Sequence: c3. Unit Cell Data Source: Powder Diffraction.</Comment><FromPDF>40224206</FromPDF><FromCSD>1710176</FromCSD><CellType id="4">Orthorhombic</CellType><SpaceGroup id="313">Pnma (62)</SpaceGroup><Cell-A>6.82027</Cell-A><Cell-B>4.1363</Cell-B><Cell-C>7.21344</Cell-C><Cell-Alpha>90.0</Cell-Alpha><Cell-Beta>90.0</Cell-Beta><Cell-Gamma>90.0</Cell-Gamma><Density>5.7418</Density><MAC>182.25</MAC><RIR>3.58</RIR><Z>4</Z><Mineral>False</Mineral><Atom-List n="3" t="0"><Atom n="39" m="4" w="c" x="0.0212" y="0.25" z="0.6803" o="1" c="0" s="152" b="0.5">Y</Atom><Atom n="27" m="4" w="c" x="0.142" y="0.25" z="0.0609" o="1" c="0" s="73" b="0.5">Co</Atom><Atom n="14" m="4" w="c" x="0.2651" y="0.25" z="0.3771" o="1" c="0" s="33" b="0.5">Si</Atom></Atom-List><d-I-List n="177"><Line d="4.955827" j="0" h="1" k="0" l="1" m="4" w="4.8155" s="1.0">1.67</Line><Line d="3.60672" j="0" h="0" k="0" l="2" m="2" w="4.8624" s="1.0">5.22</Line><Line d="3.588239" j="0" h="0" k="1" l="1" m="4" w="1.3978" s="1.0">8.12</Line><Line d="3.410136" j="0" h="2" k="0" l="0" m="2" w="3.7987" s="1.0">32.68</Line><Line d="3.18835" j="0" h="1" k="0" l="2" m="4" w="-7.1624" s="1.0">3.3</Line><Line d="3.175562" j="0" h="1" k="1" l="1" m="8" w="-8.779" s="1.0">2.2</Line><Line d="3.082985" j="0" h="2" k="0" l="1" m="4" w="-2.978" s="1.0">0.76</Line><Line d="2.631209" j="0" h="2" k="1" l="0" m="4" w="-15.6175" s="1.0">24.56</Line><Line d="2.52522" j="0" h="1" k="1" l="2" m="8" w="-12.493" s="1.0">82.73</Line><Line d="2.477913" j="0" h="2" k="0" l="2" m="4" w="-7.2731" s="1.0">59.49</Line><Line d="2.471896" j="0" h="2" k="1" l="1" m="8" w="9.198" s="1.0">100.0</Line><Line d="2.26768" j="0" h="1" k="0" l="3" m="4" w="11.3911" s="1.0">97.34</Line><Line d="2.168286" j="0" h="3" k="0" l="1" m="4" w="-14.9707" s="1.0">64.55</Line><Line d="2.125669" j="0" h="2" k="1" l="2" m="8" w="-8.38" s="1.0">4.76</Line><Line d="2.078766" j="0" h="0" k="1" l="3" m="4" w="-15.6334" s="1.0">29.7</Line><Line d="2.06815" j="0" h="0" k="2" l="0" m="2" w="-23.2967" s="1.0">37.27</Line><Line d="1.988454" j="0" h="1" k="1" l="3" m="8" w="-6.3106" s="1.0">15.44</Line><Line d="1.965109" j="0" h="2" k="0" l="3" m="4" w="-12.6667" s="1.0">17.15</Line><Line d="1.923238" j="0" h="3" k="0" l="2" m="4" w="-7.9223" s="1.0">30.69</Line><Line d="1.920421" j="0" h="3" k="1" l="1" m="8" w="-5.2492" s="1.0">4.89</Line><Line d="1.908621" j="0" h="1" k="2" l="1" m="8" w="-4.6781" s="1.0">0.07</Line><Line d="1.80336" j="0" h="0" k="0" l="4" m="2" w="-2.1581" s="1.0">4.01</Line><Line d="1.794119" j="0" h="0" k="2" l="2" m="4" w="-4.7237" s="1.0">0.2</Line><Line d="1.774978" j="0" h="2" k="1" l="3" m="8" w="1.5611" s="1.0">0.49</Line><Line d="1.768355" j="0" h="2" k="2" l="0" m="4" w="-3.6904" s="1.0">1.49</Line><Line d="1.743941" j="0" h="3" k="1" l="2" m="8" w="3.0909" s="1.0">2.58</Line><Line d="1.743444" j="0" h="1" k="0" l="4" m="4" w="-9.5135" s="1.0">3.4</Line><Line d="1.73509" j="0" h="1" k="2" l="2" m="8" w="6.9581" s="1.0">0.13</Line><Line d="1.7175" j="0" h="2" k="2" l="1" m="8" w="2.8931" s="1.0">0.05</Line><Line d="1.705068" j="0" h="4" k="0" l="0" m="2" w="-4.3082" s="1.0">5.44</Line><Line d="1.659342" j="0" h="4" k="0" l="1" m="4" w="5.4954" s="1.0">5.68</Line><Line d="1.651942" j="0" h="3" k="0" l="3" m="4" w="2.4225" s="1.0">15.07</Line><Line d="1.606564" j="0" h="1" k="1" l="4" m="8" w="-0.6861" s="1.0">10.96</Line><Line d="1.594175" j="0" h="2" k="0" l="4" m="4" w="-0.2965" s="1.0">0.47</Line><Line d="1.587781" j="0" h="2" k="2" l="2" m="8" w="7.0656" s="1.0">3.99</Line><Line d="1.576386" j="0" h="4" k="1" l="0" m="4" w="1.0833" s="1.0">2.09</Line><Line d="1.541492" j="0" h="4" k="0" l="2" m="4" w="-13.2612" s="1.0">17.72</Line><Line d="1.540041" j="0" h="4" k="1" l="1" m="8" w="10.0404" s="1.0">15.93</Line><Line d="1.534119" j="0" h="3" k="1" l="3" m="8" w="-4.6943" s="1.0">2.17</Line><Line d="1.528084" j="0" h="1" k="2" l="3" m="8" w="-11.0661" s="1.0">7.42</Line><Line d="1.496552" j="0" h="3" k="2" l="1" m="8" w="14.5436" s="1.0">6.52</Line><Line d="1.48752" j="0" h="2" k="1" l="4" m="8" w="-0.3828" s="1.0">0.04</Line><Line d="1.444446" j="0" h="4" k="1" l="2" m="8" w="6.5851" s="1.0">5.62</Line><Line d="1.424577" j="0" h="2" k="2" l="3" m="8" w="12.3053" s="1.0">2.01</Line><Line d="1.412838" j="0" h="3" k="0" l="4" m="4" w="-3.0268" s="1.0">0.19</Line><Line d="1.411456" j="0" h="1" k="0" l="5" m="4" w="-9.3023" s="1.0">12.32</Line><Line d="1.408381" j="0" h="3" k="2" l="2" m="8" w="7.6962" s="1.0">4.44</Line><Line d="1.362207" j="0" h="0" k="1" l="5" m="4" w="-16.3214" s="1.0">7.04</Line><Line d="1.359207" j="0" h="0" k="2" l="4" m="4" w="2.0965" s="1.0">0.63</Line><Line d="1.354251" j="0" h="0" k="3" l="1" m="4" w="-1.3191" s="1.0">0.73</Line><Line d="1.340301" j="0" h="5" k="0" l="1" m="4" w="-5.2961" s="1.0">1.4</Line><Line d="1.336995" j="0" h="3" k="1" l="4" m="8" w="19.0159" s="1.0">36.52</Line><Line d="1.335824" j="0" h="1" k="1" l="5" m="8" w="3.4162" s="1.0">0.03</Line><Line d="1.332994" j="0" h="1" k="2" l="4" m="8" w="9.2421" s="1.0">0.52</Line><Line d="1.328677" j="0" h="2" k="0" l="5" m="4" w="-13.5713" s="1.0">5.79</Line><Line d="1.328318" j="0" h="1" k="3" l="1" m="8" w="8.2852" s="1.0">0.12</Line><Line d="1.318325" j="0" h="4" k="1" l="3" m="8" w="8.4653" s="1.0">0.17</Line><Line d="1.315605" j="0" h="4" k="2" l="0" m="4" w="4.1853" s="1.0">1.3</Line><Line d="1.294255" j="0" h="4" k="2" l="1" m="8" w="-5.3386" s="1.0">1.28</Line><Line d="1.290735" j="0" h="3" k="2" l="3" m="8" w="-2.3534" s="1.0">3.53</Line><Line d="1.278242" j="0" h="2" k="3" l="0" m="4" w="14.739" s="1.0">1.15</Line><Line d="1.275857" j="0" h="5" k="0" l="2" m="4" w="6.2211" s="1.0">0.39</Line><Line d="1.275034" j="0" h="5" k="1" l="1" m="8" w="14.6785" s="1.0">13.4</Line><Line d="1.265508" j="0" h="1" k="3" l="2" m="8" w="11.7902" s="1.0">3.6</Line><Line d="1.265014" j="0" h="2" k="1" l="5" m="8" w="-2.5121" s="1.0">6.13</Line><Line d="1.26261" j="0" h="2" k="2" l="4" m="8" w="0.288" s="1.0">0.12</Line><Line d="1.258634" j="0" h="2" k="3" l="1" m="8" w="-8.6806" s="1.0">4.48</Line><Line d="1.238957" j="0" h="4" k="0" l="4" m="4" w="-2.7979" s="1.0">2.03</Line><Line d="1.235948" j="0" h="4" k="2" l="2" m="8" w="12.8828" s="1.0">4.82</Line><Line d="1.219176" j="0" h="5" k="1" l="2" m="8" w="-2.9737" s="1.0">5.33</Line><Line d="1.218119" j="0" h="3" k="0" l="5" m="4" w="-1.6342" s="1.0">2.11</Line><Line d="1.204815" j="0" h="2" k="3" l="2" m="8" w="7.9086" s="1.0">0.13</Line><Line d="1.20224" j="0" h="0" k="0" l="6" m="2" w="-2.025" s="1.0">0.8</Line><Line d="1.19608" j="0" h="0" k="3" l="3" m="4" w="14.754" s="1.0">0.98</Line><Line d="1.186858" j="0" h="4" k="1" l="4" m="8" w="1.3633" s="1.0">0.59</Line><Line d="1.186437" j="0" h="5" k="0" l="3" m="4" w="4.1723" s="1.0">2.58</Line><Line d="1.183986" j="0" h="1" k="0" l="6" m="4" w="-9.277" s="1.0">3.4</Line><Line d="1.1781" j="0" h="1" k="3" l="3" m="8" w="5.9556" s="1.0">0.51</Line><Line d="1.168502" j="0" h="3" k="1" l="5" m="8" w="5.254" s="1.0">4.51</Line><Line d="1.166606" j="0" h="3" k="2" l="4" m="8" w="2.9404" s="1.0">0.09</Line><Line d="1.165828" j="0" h="1" k="2" l="5" m="8" w="9.0368" s="1.0">4.15</Line><Line d="1.163468" j="0" h="3" k="3" l="1" m="8" w="4.9539" s="1.0">0.18</Line><Line d="1.154141" j="0" h="4" k="2" l="3" m="8" w="-3.591" s="1.0">0.01</Line><Line d="1.140449" j="0" h="5" k="1" l="3" m="8" w="-0.1462" s="1.0">3.45</Line><Line d="1.138272" j="0" h="1" k="1" l="6" m="8" w="-9.6994" s="1.0">4.73</Line><Line d="1.136712" j="0" h="6" k="0" l="0" m="2" w="12.0896" s="1.0">1.56</Line><Line d="1.13384" j="0" h="2" k="0" l="6" m="4" w="8.3389" s="1.0">5.16</Line><Line d="1.128668" j="0" h="2" k="3" l="3" m="8" w="-1.4733" s="1.0">0.02</Line><Line d="1.124759" j="0" h="5" k="2" l="1" m="8" w="5.145" s="1.0">0.58</Line><Line d="1.122856" j="0" h="6" k="0" l="1" m="4" w="9.2712" s="1.0">4.72</Line><Line d="1.120562" j="0" h="3" k="3" l="2" m="8" w="-2.9171" s="1.0">0.15</Line><Line d="1.117863" j="0" h="2" k="2" l="5" m="8" w="13.1841" s="1.0">2.26</Line><Line d="1.096076" j="0" h="6" k="1" l="0" m="4" w="5.4809" s="1.0">0.08</Line><Line d="1.093501" j="0" h="2" k="1" l="6" m="8" w="6.5602" s="1.0">0.16</Line><Line d="1.087894" j="0" h="5" k="0" l="4" m="4" w="17.0854" s="1.0">7.01</Line><Line d="1.085856" j="0" h="5" k="2" l="2" m="8" w="-6.0436" s="1.0">0.17</Line><Line d="1.084143" j="0" h="6" k="0" l="2" m="4" w="2.1144" s="1.0">0.26</Line><Line d="1.083637" j="0" h="6" k="1" l="1" m="8" w="2.6174" s="1.0">4.01</Line><Line d="1.081457" j="0" h="1" k="3" l="4" m="8" w="0.6475" s="1.0">0.54</Line><Line d="1.072109" j="0" h="4" k="3" l="0" m="4" w="-1.0224" s="1.0">0.14</Line><Line d="1.064267" j="0" h="4" k="1" l="5" m="8" w="7.8802" s="1.0">0.28</Line><Line d="1.062835" j="0" h="4" k="2" l="4" m="8" w="2.7181" s="1.0">1.09</Line><Line d="1.062783" j="0" h="3" k="0" l="6" m="4" w="-4.613" s="1.0">0.03</Line><Line d="1.06046" j="0" h="4" k="3" l="1" m="8" w="-9.4756" s="1.0">0.9</Line><Line d="1.058521" j="0" h="3" k="3" l="3" m="8" w="4.4303" s="1.0">0.11</Line><Line d="1.052113" j="0" h="5" k="1" l="4" m="8" w="8.9676" s="1.0">6.53</Line><Line d="1.049592" j="0" h="3" k="2" l="5" m="8" w="1.5876" s="1.0">1.21</Line><Line d="1.048718" j="0" h="6" k="1" l="2" m="8" w="10.8342" s="1.0">4.48</Line><Line d="1.039383" j="0" h="0" k="2" l="6" m="4" w="1.9673" s="1.0">0.49</Line><Line d="1.034075" j="0" h="0" k="4" l="0" m="2" w="21.3589" s="1.0">2.48</Line><Line d="1.029348" j="0" h="3" k="1" l="6" m="8" w="4.7549" s="1.0">0.34</Line><Line d="1.02912" j="0" h="5" k="2" l="3" m="8" w="-4.0532" s="1.0">1.61</Line><Line d="1.027668" j="0" h="4" k="3" l="2" m="8" w="-6.2147" s="1.0">0.37</Line><Line d="1.027662" j="0" h="6" k="0" l="3" m="4" w="8.3522" s="1.0">0.5</Line><Line d="1.027519" j="0" h="1" k="2" l="6" m="8" w="9.0123" s="1.0">1.9</Line><Line d="1.018927" j="0" h="1" k="0" l="7" m="4" w="-6.4617" s="1.0">0.17</Line><Line d="1.012274" j="0" h="1" k="4" l="1" m="8" w="4.2889" s="1.0">0.03</Line><Line d="0.999927" j="0" h="0" k="1" l="7" m="4" w="2.687" s="1.0">3.34</Line><Line d="0.997341" j="0" h="6" k="1" l="3" m="8" w="-7.4679" s="1.0">0.49</Line><Line d="0.996767" j="0" h="0" k="3" l="5" m="4" w="15.4033" s="1.0">0.46</Line><Line d="0.996162" j="0" h="6" k="2" l="0" m="4" w="-11.7446" s="1.0">1.05</Line><Line d="0.994227" j="0" h="2" k="2" l="6" m="8" w="-8.101" s="1.0">3.45</Line><Line d="0.994027" j="0" h="0" k="4" l="2" m="4" w="4.3308" s="1.0">0.07</Line><Line d="0.991165" j="0" h="5" k="0" l="5" m="4" w="-4.1043" s="1.0">2.08</Line><Line d="0.989579" j="0" h="2" k="4" l="0" m="4" w="3.3834" s="1.0">0.27</Line><Line d="0.989351" j="0" h="1" k="1" l="7" m="8" w="9.3875" s="1.0">2.01</Line><Line d="0.986797" j="0" h="6" k="2" l="1" m="8" w="-9.0066" s="1.0">3.38</Line><Line d="0.986761" j="0" h="3" k="3" l="4" m="8" w="-17.9462" s="1.0">3.0</Line><Line d="0.983635" j="0" h="1" k="4" l="2" m="8" w="-6.3793" s="1.0">0.02</Line><Line d="0.982554" j="0" h="4" k="0" l="6" m="4" w="13.0352" s="1.0">4.31</Line><Line d="0.980396" j="0" h="2" k="4" l="1" m="8" w="-2.6524" s="1.0">0.02</Line><Line d="0.979183" j="0" h="4" k="3" l="3" m="8" w="-7.9891" s="1.0">0.02</Line><Line d="0.965556" j="0" h="7" k="0" l="1" m="4" w="9.1972" s="1.0">0.08</Line><Line d="0.963879" j="0" h="5" k="1" l="5" m="8" w="-1.1014" s="1.0">0.1</Line><Line d="0.962814" j="0" h="5" k="2" l="4" m="8" w="-16.5979" s="1.0">5.37</Line><Line d="0.961619" j="0" h="6" k="0" l="4" m="4" w="0.3298" s="1.0">0.1</Line><Line d="0.961047" j="0" h="5" k="3" l="1" m="8" w="-13.8528" s="1.0">1.44</Line><Line d="0.96021" j="0" h="6" k="2" l="2" m="8" w="-2.054" s="1.0">0.23</Line><Line d="0.959528" j="0" h="2" k="1" l="7" m="8" w="7.4053" s="1.0">3.61</Line><Line d="0.956735" j="0" h="2" k="3" l="5" m="8" w="2.3708" s="1.0">0.68</Line><Line d="0.955953" j="0" h="4" k="1" l="6" m="8" w="-6.6388" s="1.0">2.18</Line><Line d="0.95431" j="0" h="2" k="4" l="2" m="8" w="-6.4779" s="1.0">0.72</Line><Line d="0.945276" j="0" h="3" k="2" l="6" m="8" w="4.4814" s="1.0">0.02</Line><Line d="0.940869" j="0" h="1" k="4" l="3" m="8" w="10.1456" s="1.0">1.42</Line><Line d="0.940608" j="0" h="7" k="0" l="2" m="4" w="-5.0885" s="1.0">2.58</Line><Line d="0.940278" j="0" h="7" k="1" l="1" m="8" w="2.2927" s="1.0">0.18</Line><Line d="0.938573" j="0" h="3" k="0" l="7" m="4" w="10.1995" s="1.0">0.66</Line><Line d="0.936438" j="0" h="5" k="3" l="2" m="8" w="2.8064" s="1.0">0.78</Line><Line d="0.933365" j="0" h="3" k="4" l="1" m="8" w="-13.3338" s="1.0">1.03</Line><Line d="0.921552" j="0" h="4" k="3" l="4" m="8" w="-1.2866" s="1.0">0.09</Line><Line d="0.920307" j="0" h="6" k="2" l="3" m="8" w="-8.1139" s="1.0">0.44</Line><Line d="0.917192" j="0" h="7" k="1" l="2" m="8" w="-11.1536" s="1.0">2.24</Line><Line d="0.915305" j="0" h="3" k="1" l="7" m="8" w="4.0239" s="1.0">0.03</Line><Line d="0.915109" j="0" h="2" k="4" l="3" m="8" w="-11.2817" s="1.0">0.26</Line><Line d="0.914018" j="0" h="1" k="2" l="7" m="8" w="6.2773" s="1.0">0.15</Line><Line d="0.912879" j="0" h="3" k="3" l="5" m="8" w="-4.9585" s="1.0">0.71</Line><Line d="0.910773" j="0" h="3" k="4" l="2" m="8" w="-7.0561" s="1.0">0.7</Line><Line d="0.903005" j="0" h="7" k="0" l="3" m="4" w="9.6609" s="1.0">2.92</Line><Line d="0.901924" j="0" h="5" k="0" l="6" m="4" w="5.6765" s="1.0">0.25</Line><Line d="0.90168" j="0" h="0" k="0" l="8" m="2" w="-17.8344" s="1.0">2.04</Line><Line d="0.899314" j="0" h="5" k="3" l="3" m="8" w="0.138" s="1.0">0.72</Line><Line d="0.898245" j="0" h="1" k="3" l="6" m="8" w="9.1538" s="1.0">0.78</Line><Line d="0.89706" j="0" h="0" k="4" l="4" m="4" w="-1.9221" s="1.0">0.11</Line><Line d="0.893902" j="0" h="1" k="0" l="8" m="4" w="-1.2178" s="1.0">0.04</Line><Line d="0.893819" j="0" h="5" k="2" l="5" m="8" w="3.9872" s="1.0">2.23</Line><Line d="0.892863" j="0" h="6" k="0" l="5" m="4" w="5.8094" s="1.0">0.14</Line><Line d="0.890347" j="0" h="2" k="2" l="7" m="8" w="3.5841" s="1.0">0.01</Line><Line d="0.8894" j="0" h="1" k="4" l="4" m="8" w="-8.4733" s="1.0">0.06</Line><Line d="0.887484" j="0" h="4" k="2" l="6" m="8" w="-12.6633" s="1.0">4.61</Line><Line d="0.886017" j="0" h="7" k="1" l="3" m="8" w="-4.8061" s="1.0">2.17</Line><Line d="0.884178" j="0" h="4" k="4" l="0" m="4" w="-3.8372" s="1.0">0.3</Line><Line d="0.883322" j="0" h="5" k="1" l="6" m="8" w="-0.0141" s="1.0">0.14</Line><Line d="0.883235" j="0" h="4" k="0" l="7" m="4" w="6.2015" s="1.0">1.71</Line><Line d="0.881772" j="0" h="4" k="4" l="1" m="8" w="4.8945" s="1.0">0.23</Line><Line d="0.881342" j="0" h="6" k="3" l="0" m="4" w="-5.1726" s="1.0">0.03</Line><Line d="0.880175" j="0" h="3" k="4" l="3" m="8" w="2.1576" s="1.0">0.64</Line><Line d="0.87914" j="0" h="7" k="2" l="1" m="8" w="-8.9347" s="1.0">0.09</Line></d-I-List></StructurePhase><StructurePhase id="YCo2Si2 ● Yttrium Cobalt Silicon"><FromPDF>40014574</FromPDF><Colored>-16751616</Colored><Refined>True</Refined><WIntStd>False</WIntStd><PieCalc>True</PieCalc><KBClone>False</KBClone><MACSize>0</MACSize><RIntMin>0.01</RIntMin><RefineW>False</RefineW><RefineS>False</RefineS><RefineM>False</RefineM><AnisoFW>False</AnisoFW><FWOrder>0</FWOrder><UCLimit>True</UCLimit><Spheric>False</Spheric><PCOrder>1</PCOrder><PCMarch>0 0 0</PCMarch><UCScale>1.0</UCScale><DDScale>0.07800157</DDScale><SF-Link>0</SF-Link><FW-Link>0</FW-Link><LC-Link>0</LC-Link><ABC0 c="True" r="2" l="0" s="3.892" v="7.762212E-07">3.890633</ABC0><ABC1 c="False" r="0" l="0" s="3.892" v="7.762212E-07">3.890633</ABC1><ABC2 c="False" r="0" l="0" s="9.759" v="1.961429E-05">9.727507</ABC2><ABG0 c="False" r="0" l="0">90</ABG0><ABG1 c="False" r="0" l="0">90</ABG1><ABG2 c="False" r="0" l="0">90</ABG2><OSF c="True" r="1" s="50.0627" v="16.11847">56.40517</OSF><OTF c="True" r="4" s="0" v="0.1349641">-1</OTF><ABS c="False" r="4">0</ABS><POC c="False" r="3">1</POC><PSD c="False" r="2">0</PSD><FW0 c="True" r="2" s="0.1664439" v="0.01473289">0.0663691</FW0><FW1 c="True" r="3" s="0" v="0.08816416">0.04283457</FW1><FW2 c="True" r="3" s="0" v="0.03302175">0.1398079</FW2><SK0 c="True" r="3" s="0.1">0.7070107</SK0><SK1 c="True" r="3" s="0">-0.7084125</SK1><SK2 c="True" r="4" s="0" v="0.001465781">0.3517051</SK2><MX0 c="True" r="3" s="0.5">0.9760542</MX0><MX1 c="True" r="3" s="0">-0.2543188</MX1><MX2 c="True" r="4" s="0" v="0.002614848">0.1791888</MX2><DSCApply>False</DSCApply><MaxDistance>3</MaxDistance><WeightPercent>8.7 (0.6)</WeightPercent><VolumePercent>8.2 (0.6)</VolumePercent><DDMWgtPercent>14.2 (0.5)</DDMWgtPercent><PhaseData>*</PhaseData><PhaseID>Yttrium Cobalt Silicon</PhaseID><Formula>YCo2Si2</Formula><Reference>Rossi D., Marazza R., Ferro R., J. Less-Common Met., v58 p203 (1978)</Reference><Comment>ANX: NO2P2. LPF Collection Code: 300966. Sample Preparation: STARTING MATERIALS:Y,Co,Si. Compound Preparation: induction-melted. ATMOSPHERE: argon. Sample annealed at 773 K for 1 w. Article Title: LATTICE PARAMETERS OF SOME ThCu2Si2-TYPE PHASES IN TERNARY ALLOYS OF RARE EARTHS WITH COBALT (OR IRON) AND SILICON (OR GERMANIUM). Minor Warning: No e.s.d reported/abstracted on the cell dimension. No R factor reported/abstracted. Wyckoff Sequence: e d a. Unit Cell Data Source: Powder Diffraction.</Comment><FromPDF>40014574</FromPDF><FromCSD>300966</FromCSD><CellType id="3">Tetragonal</CellType><SpaceGroup id="494">I4/mmm (139)</SpaceGroup><Cell-A>3.89063</Cell-A><Cell-B>3.89063</Cell-B><Cell-C>9.72751</Cell-C><Cell-Alpha>90.0</Cell-Alpha><Cell-Beta>90.0</Cell-Beta><Cell-Gamma>90.0</Cell-Gamma><Density>5.9302</Density><MAC>198.56</MAC><RIR>5.76</RIR><Z>2</Z><Mineral>False</Mineral><Atom-List n="3" t="0"><Atom n="39" m="2" w="a" x="0.0" y="0.0" z="0.0" o="1" c="0" s="152" b="0.5">Y</Atom><Atom n="27" m="4" w="d" x="0.0" y="0.5" z="0.25" o="1" c="0" s="73" b="0.5">Co</Atom><Atom n="14" m="4" w="e" x="0.0" y="0.0" z="0.375" o="1" c="0" s="33" b="0.5">Si</Atom></Atom-List><d-I-List n="49"><Line d="4.863753" j="0" h="0" k="0" l="2" m="2" w="-9.9786" s="1.0">2.58</Line><Line d="3.612409" j="0" h="1" k="0" l="1" m="8" w="3.2666" s="1.0">16.51</Line><Line d="2.751093" j="0" h="1" k="1" l="0" m="4" w="-8.5888" s="1.0">2.87</Line><Line d="2.490862" j="0" h="1" k="0" l="3" m="8" w="5.0336" s="1.0">47.35</Line><Line d="2.431877" j="0" h="0" k="0" l="4" m="2" w="16.8086" s="1.0">13.29</Line><Line d="2.394574" j="0" h="1" k="1" l="2" m="8" w="18.0674" s="1.0">100.0</Line><Line d="1.945316" j="0" h="2" k="0" l="0" m="4" w="19.1224" s="1.0">44.1</Line><Line d="1.822053" j="0" h="1" k="1" l="4" m="8" w="-10.9134" s="1.0">6.65</Line><Line d="1.806205" j="0" h="2" k="0" l="2" m="8" w="-9.6546" s="1.0">0.62</Line><Line d="1.740076" j="0" h="1" k="0" l="5" m="8" w="4.929" s="1.0">16.14</Line><Line d="1.712761" j="0" h="2" k="1" l="1" m="16" w="3.1606" s="1.0">4.22</Line><Line d="1.621251" j="0" h="0" k="0" l="6" m="2" w="-9.5682" s="1.0">0.1</Line><Line d="1.533157" j="0" h="2" k="1" l="3" m="16" w="4.8702" s="1.0">21.57</Line><Line d="1.519093" j="0" h="2" k="0" l="4" m="8" w="16.2629" s="1.0">11.61</Line><Line d="1.396754" j="0" h="1" k="1" l="6" m="8" w="17.3243" s="1.0">17.56</Line><Line d="1.375546" j="0" h="2" k="2" l="0" m="4" w="18.5015" s="1.0">14.09</Line><Line d="1.323629" j="0" h="2" k="2" l="2" m="8" w="-9.3411" s="1.0">0.19</Line><Line d="1.308672" j="0" h="1" k="0" l="7" m="8" w="3.0672" s="1.0">0.87</Line><Line d="1.296932" j="0" h="2" k="1" l="5" m="16" w="4.769" s="1.0">12.75</Line><Line d="1.285503" j="0" h="3" k="0" l="1" m="8" w="3.0579" s="1.0">0.81</Line><Line d="1.245431" j="0" h="2" k="0" l="6" m="8" w="-9.2575" s="1.0">0.16</Line><Line d="1.230326" j="0" h="3" k="1" l="0" m="8" w="-8.0401" s="1.0">0.92</Line><Line d="1.215938" j="0" h="0" k="0" l="8" m="2" w="18.1718" s="1.0">4.76</Line><Line d="1.204136" j="0" h="3" k="0" l="3" m="8" w="4.712" s="1.0">5.15</Line><Line d="1.197287" j="0" h="2" k="2" l="4" m="8" w="15.7348" s="1.0">5.05</Line><Line d="1.192757" j="0" h="3" k="1" l="2" m="16" w="16.9132" s="1.0">20.86</Line><Line d="1.112152" j="0" h="1" k="1" l="8" m="8" w="-7.8968" s="1.0">0.81</Line><Line d="1.097827" j="0" h="3" k="1" l="4" m="16" w="-10.2162" s="1.0">2.25</Line><Line d="1.085833" j="0" h="2" k="1" l="7" m="16" w="2.9676" s="1.0">1.07</Line><Line d="1.079099" j="0" h="3" k="0" l="5" m="8" w="4.6141" s="1.0">4.03</Line><Line d="1.072489" j="0" h="3" k="2" l="1" m="16" w="2.9586" s="1.0">1.04</Line><Line d="1.048886" j="0" h="2" k="2" l="6" m="8" w="-8.9569" s="1.0">0.11</Line><Line d="1.041396" j="0" h="1" k="0" l="9" m="8" w="2.941" s="1.0">0.5</Line><Line d="1.031086" j="0" h="2" k="0" l="8" m="8" w="17.5817" s="1.0">12.96</Line><Line d="1.02386" j="0" h="3" k="2" l="3" m="16" w="4.559" s="1.0">7.48</Line><Line d="0.98007" j="0" h="3" k="1" l="6" m="16" w="16.2175" s="1.0">14.14</Line><Line d="0.972751" j="0" h="0" k="0" l="10" m="2" w="-8.7973" s="1.0">0.03</Line><Line d="0.972658" j="0" h="4" k="0" l="0" m="4" w="17.3195" s="1.0">6.14</Line><Line d="0.953773" j="0" h="4" k="0" l="2" m="8" w="-8.7443" s="1.0">0.12</Line><Line d="0.948131" j="0" h="3" k="0" l="7" m="8" w="2.8712" s="1.0">0.49</Line><Line d="0.943638" j="0" h="3" k="2" l="5" m="16" w="4.4643" s="1.0">7.39</Line><Line d="0.939208" j="0" h="4" k="1" l="1" m="16" w="2.8626" s="1.0">0.99</Line><Line d="0.918115" j="0" h="2" k="1" l="9" m="16" w="2.8455" s="1.0">1.03</Line><Line d="0.917108" j="0" h="1" k="1" l="10" m="8" w="15.9285" s="1.0">7.29</Line><Line d="0.917031" j="0" h="3" k="3" l="0" m="4" w="-7.5264" s="1.0">0.47</Line><Line d="0.911027" j="0" h="2" k="2" l="8" m="8" w="17.0109" s="1.0">12.8</Line><Line d="0.906031" j="0" h="4" k="1" l="3" m="16" w="4.411" s="1.0">7.77</Line><Line d="0.903102" j="0" h="4" k="0" l="4" m="8" w="14.7296" s="1.0">3.47</Line><Line d="0.901153" j="0" h="3" k="3" l="2" m="8" w="15.8327" s="1.0">7.44</Line></d-I-List></StructurePhase><StructurePhase id="Si ● Silicon"><FromPDF>40102410</FromPDF><Colored>-65536</Colored><Refined>True</Refined><WIntStd>False</WIntStd><PieCalc>True</PieCalc><KBClone>False</KBClone><MACSize>0</MACSize><RIntMin>0.01</RIntMin><RefineW>False</RefineW><RefineS>False</RefineS><RefineM>False</RefineM><AnisoFW>False</AnisoFW><FWOrder>0</FWOrder><UCLimit>True</UCLimit><Spheric>False</Spheric><PCOrder>1</PCOrder><PCMarch>0 0 0</PCMarch><UCScale>1.0</UCScale><DDScale>0.1432934</DDScale><SF-Link>0</SF-Link><FW-Link>0</FW-Link><LC-Link>0</LC-Link><ABC0 c="True" r="2" l="0" s="5.34" v="1.108581E-05">5.299389</ABC0><ABC1 c="False" r="0" l="0" s="5.34" v="1.108581E-05">5.299389</ABC1><ABC2 c="False" r="0" l="0" s="5.34" v="1.108581E-05">5.299389</ABC2><ABG0 c="False" r="0" l="0">90</ABG0><ABG1 c="False" r="0" l="0">90</ABG1><ABG2 c="False" r="0" l="0">90</ABG2><OSF c="True" r="1" s="22.23501" v="16.29397">15.74634</OSF><OTF c="True" r="4" s="0" v="0.915245">-1</OTF><ABS c="False" r="4">0</ABS><POC c="False" r="3">1</POC><PSD c="False" r="2">0</PSD><FW0 c="True" r="2" s="0.20939" v="0.01154522">0.3504992</FW0><FW1 c="False" r="3">0</FW1><FW2 c="False" r="3">0</FW2><SK0 c="True" r="3" s="0.1">0.7070107</SK0><SK1 c="False" r="3" s="0">-0.7084125</SK1><SK2 c="False" r="4" s="0" v="0.001465781">0.3517051</SK2><MX0 c="True" r="3" s="0.5">0.9760542</MX0><MX1 c="False" r="3" s="0">-0.2543188</MX1><MX2 c="False" r="4" s="0" v="0.002614848">0.1791888</MX2><DSCApply>False</DSCApply><MaxDistance>3</MaxDistance><WeightPercent>2.4 (0.6)</WeightPercent><VolumePercent>5.4 (1.4)</VolumePercent><DDMWgtPercent>4.0 (0.8)</DDMWgtPercent><PhaseData>*</PhaseData><PhaseID>Silicon</PhaseID><Formula>Si</Formula><Reference>Rudman R., Inorg. Chem., v5 p1823 (1966)</Reference><Comment>ANX: N. LPF Collection Code: 1903714. Sample Preparation: STARTING MATERIAL:Ga,B.Compound Formation:heated at 1373-1573 K for 24 h.CRUCIBLE: sealed evacuated quartz tube. Calculated Pattern Original Remarks: LPF Editor Comment:compound GaB12 reported in Comptes Rendus Hebdomadaires des Seances de l`Academie des Sciences (1961) 252, 134 does not exist. Article Title: On the Reported Synthesis of Gallium Dodecaboride. Minor Warning: No e.s.d reported/abstracted on the cell dimension. No R factors reported/abstracted. Wyckoff Sequence: a. Unit Cell Data Source: Single Crystal.</Comment><FromPDF>40102410</FromPDF><FromCSD>1903714</FromCSD><CellType id="0">Cubic</CellType><SpaceGroup id="622">Fd-3m (227) ● origin at -3m</SpaceGroup><Cell-A>5.29939</Cell-A><Cell-B>5.29939</Cell-B><Cell-C>5.29939</Cell-C><Cell-Alpha>90.0</Cell-Alpha><Cell-Beta>90.0</Cell-Beta><Cell-Gamma>90.0</Cell-Gamma><Density>2.5068</Density><MAC>60.6</MAC><RIR>4.75</RIR><Z>8</Z><Mineral>False</Mineral><Atom-List n="1" t="0"><Atom n="14" m="8" w="a" x="0.125" y="0.125" z="0.125" o="1" c="0" s="33" b="0.5">Si</Atom></Atom-List><d-I-List n="10"><Line d="3.059604" j="0" h="1" k="1" l="1" m="8" w="-1.8136" s="1.0">100.0</Line><Line d="1.873617" j="0" h="2" k="2" l="0" m="12" w="-2.5092" s="1.0">69.83</Line><Line d="1.597826" j="0" h="3" k="1" l="1" m="24" w="-1.7511" s="1.0">42.72</Line><Line d="1.324847" j="0" h="4" k="0" l="0" m="6" w="-2.4228" s="1.0">12.07</Line><Line d="1.215763" j="0" h="3" k="3" l="1" m="24" w="1.6908" s="1.0">18.9</Line><Line d="1.081733" j="0" h="4" k="2" l="2" m="24" w="2.3393" s="1.0">28.98</Line><Line d="1.019868" j="0" h="3" k="3" l="3" m="8" w="1.6325" s="1.0">4.45</Line><Line d="1.019868" j="0" h="5" k="1" l="1" m="24" w="1.6325" s="1.0">13.36</Line><Line d="0.936809" j="0" h="4" k="4" l="0" m="12" w="2.2587" s="1.0">13.19</Line><Line d="0.89576" j="0" h="5" k="3" l="1" m="48" w="1.5762" s="1.0">28.07</Line></d-I-List></StructurePhase></WPF-Control><Thumbnail n="20486">
