Repository: jhamlin-ufl/synthesizability

# synthesizability

Data, fits and code for

> G. D. Di Gianluca *et al.*, *Experimental Evaluation of High-Throughput Structure Predictions*,
> [arXiv:2611.09671](https://arxiv.org/abs/2611.09671) (2026).

We arc-melted 34 ternary compounds predicted to be stable or nearly stable and identified the
phases that formed by powder X-ray diffraction and Rietveld refinement.

## Contents

| Path | What it holds |
|---|---|
| `Supplement.pdf` | the Supplementary Information |
| `samples/` | one folder per target, named by its formula in Table 1: synthesis records, X-ray scans and GSAS-II fits |
| `tables/` | the targets, buttons, scans and fits as CSV tables; the candidate lists |
| `computed/` | P_disorder and the dynamical-stability (phonon) results |
| `databases/` | OQMD, Materials Project and Alexandria entries for each chemical system, and the search-match structures |
| `instruments/` | GSAS-II instrument profiles of the two diffractometers |
| `results/` | the generated tables and figures |
| `workflow/` | the pipeline (`Snakefile`), its scripts and library code |

## Finding a sample

Open `samples/<formula>/README.md`, for example `samples/ZrPt5Si/README.md`. It gives the Table 1
row and outcome, the buttons and scans, the fit of record and the contrast fits, and where the
database entries for the chemical system are. `samples/README.md` explains the file formats and
how to rerun a fit.

## Not included

ICDD PDF-5+ cards and MDI JADE work files are licensed and not redistributed. No deposited fit
uses an ICDD card. `samples/EXCLUDED.md` lists the files left out.

File: results/susceptibility/hc2_fit_parameters.csv
Composition,Hc2(0) Linear (T),Tc Linear (K),Hc2(0) Quadratic (T),Tc Quadratic (K)
MoTaZr2,4.654945582105931,4.955282882959193,2.6516094261132572,4.964487480433949
Nb2TaZr,10.571139769957858,9.36278635085923,6.28690046828325,9.316489521629043
NbTa2Zr,10.34263088419671,8.576915939007847,6.255823393551379,8.5075273598851
MoNbZr2,5.731986572459305,5.525011934548321,3.6730773773502134,5.484336540434069
Hf2Nb3Ru,6.280230217650564,6.690609130188931,4.336297094480781,6.542484015411875
Mo3NbRu2,4.0666456765462575,5.151326059619284,2.6763971427417643,5.078259826241622
MoNbRu2,5.695458638858578,4.67750345742372,3.6243562088202017,4.655715509581084
CuNb3Zr2,0.3666666566051761,85.79421188067928,0.5522978685101139,2.48290372160312e-06
La5Al3Co2,2.66661111513881,5.760930259652018,1.597972530573574,5.745751493461577
GaHf2Nb,7.912377331958193,6.077195185048563,4.416940595216517,6.077231672095801
GaNbZr2,14.15537125778729,9.05527241827282,7.588304323142055,9.049059649865708
