Repository: jhamlin-ufl/synthesizability

# synthesizability

Data, fits and code for

> G. D. Di Gianluca *et al.*, *Experimental Evaluation of High-Throughput Structure Predictions*,
> [arXiv:2611.09671](https://arxiv.org/abs/2611.09671) (2026).

We arc-melted 34 ternary compounds predicted to be stable or nearly stable and identified the
phases that formed by powder X-ray diffraction and Rietveld refinement.

## Contents

| Path | What it holds |
|---|---|
| `Supplement.pdf` | the Supplementary Information |
| `samples/` | one folder per target, named by its formula in Table 1: synthesis records, X-ray scans and GSAS-II fits |
| `tables/` | the targets, buttons, scans and fits as CSV tables; the candidate lists |

File: results/supercon/MoTi2Ta.json
[
  {
    "compound": "Ta1-xTix",
    "formula": "Ta0.462Ti0.538",
    "tc": 9.05,
    "doi": null,
    "journal": "J.APPL.PHYS.,37(1966)4750",
    "url": "https://scholar.google.com/scholar?q=J.APPL.PHYS.%2C37%281966%294750"
  },
  {
    "compound": "Ta1-xTix",
    "formula": "Ta0.685Ti0.315",
    "tc": 8.28,
    "doi": null,
    "journal": "J.APPL.PHYS.,37(1966)4750",
    "url": "https://scholar.google.com/scholar?q=J.APPL.PHYS.%2C37%281966%294750"
  },
  {
    "compound": "Ta0.52Ti0.48",
    "formula": "Ta0.52Ti0.48",
    "tc": 7.86,
    "doi": "10.1103/PhysRevLett.17.81",
    "journal": "PHYS.REV.LETT.,17(1966)81",
    "url": "https://doi.org/10.1103/PhysRevLett.17.81"
  },
  {
    "compound": "Ti64Ta36",
    "formula": "Ta0.36Ti0.64",
    "tc": 7.53,
    "doi": null,
    "journal": "J.APPL.PHYS.,40(1969)4457",
    "url": "https://scholar.google.com/scholar?q=J.APPL.PHYS.%2C40%281969%294457"
  },
  {
    "compound": null,
    "formula": "Mo3O5",
    "tc": 7.2,
    "doi": null,
    "journal": "PRENUM PRESS 1973",
    "url": "https://scholar.google.com/scholar?q=PRENUM%20PRESS%201973"
  },
  {
    "compound": null,
    "formula": "Ta25Ti75",
    "tc": 6.0,
    "doi": null,
    "journal": "PRENUM PRESS 1973",
    "url": "https://scholar.google.com/scholar?q=PRENUM%20PRESS%201973"
  },
  {
    "compound": "Ta",
    "formula": "Ta1",
    "tc": 4.48,
    "doi": "10.1143/JPSJ.29.1209",
    "journal": "J.Phys.Soc.Japan, 29(1970)1209",
    "url": "https://doi.org/10.1143/JPSJ.29.1209"
  },
  {
    "compound": "Ta",
    "formula": "Ta1",
    "tc": 4.48,
    "doi": null,
    "journal": "J.PHYS.C,(SOLID ST.PHYS.),2(1969)629",
    "url": "https://scholar.google.com/scholar?q=J.PHYS.C%2C%28SOLID%20ST.PHYS.%29%2C2%281969%29629"
  },
  {
    "compound": "Ta1",
    "formula": "Ta1",
    "tc": 4.463,
    "doi": "10.1143/JPSJ.28.380",
    "journal": "J.PHYS.SOC.JAPAN,28(1970)380",
    "url": "https://doi.org/10.1143/JPSJ.28.380"
  },
  {
    "compound": "Ta",
    "formula": "Ta1",
    "tc": 4.463,
    "doi": "10.1143/JPSJ.28.380",
    "journal": "J.PHYS.SOC.JAPAN,28(1970)380",
    "url": "https://doi.org/10.1143/JPSJ.28.380"
  },
  {
    "compound": "Ta",
    "formula": "Ta1",
    "tc": 4.43,
    "doi": null,
    "journal": "Z.Physik, 208(1968)142",
    "url": "https://scholar.google.com/scholar?q=Z.Physik%2C%20208%281968%29142"
  },
  {
    "compound": "Ta",
    "formula": "Ta1",
    "tc": 4.425,
    "doi": "10.1103/PhysRevB.6.2609",
    "journal": "PHYS.REV.B,6(1972)2609",
    "url": "https://doi.org/10.1103/PhysRevB.6.2609"
  },
  {
    "compound": "Ta",
    "formula": "Ta1",
    "tc": 4.42,
    "doi": "10.1103/PhysRev.123.1569",
    "journal": "PHYS.REV.,123(1961)1569",
    "url": "https://doi.org/10.1103/PhysRev.123.1569"
  },
  {
    "compound": "Ta",
    "formula": "Ta1",
    "tc": 4.4,
    "doi": "10.1103/PhysRevLett.79.4262",
    "journal": "Phys.Rev.Lett., 79(1997)4262",
    "url": "https://doi.org/10.1103/PhysRevLett.79.4262"
  },
  {
    "compound": "Ta",
    "formula": "Ta1",
    "tc": 4.33,
    "doi": null,
    "journal": "PHYS.STAT.SOL.,40(1970)657",
    "url": "https://scholar.google.com/scholar?q=PHYS.STAT.SOL.%2C40%281970%29657"
  },
  {
    "compound": "Ta",
    "formula": "Ta1",
    "tc": 4.31,
    "doi": null,
    "journal": "Sov.Phys.USP, 8(1965)202",
    "url": "https://scholar.google.com/scholar?q=Sov.Phys.USP%2C%208%281965%29202"
  },
  {
    "compound": "Ta",
    "formula": "Ta1",
    "tc": 4.301,
    "doi": "10.1103/PhysRev.112.31",
    "journal": "Phys.Rev., 112(1958)31",
    "url": "https://doi.org/10.1103/PhysRev.112.31"
  },
  {
    "compound": "Mo0.16Ti0.84",
    "formula": "Mo0.16Ti0.84",
    "tc": 4.246,
    "doi": null,
    "journal": "ANN.ACAD.SCI.FINNICAE A VI,210(1966)78",
    "url": "https://scholar.google.com/scholar?q=ANN.ACAD.SCI.FINNICAE%20A%20VI%2C210%281966%2978"
  },
  {
    "compound": "Hf1-xTax",
    "formula": "Ta1",
    "tc": 4.21,
    "doi": null,
    "journal": "Z.PHYS.,255(1972)308",
    "url": "https://scholar.google.com/scholar?q=Z.PHYS.%2C255%281972%29308"
  },
  {
    "compound": null,
    "formula": "Mo0.16Ti0.84",
    "tc": 4.18,
    "doi": null,
    "journal": "PRENUM PRESS 1973",
    "url": "https://scholar.google.com/scholar?q=PRENUM%20PRESS%201973"
  },
  {
    "compound": null,
    "formula": "Mo0.16Ti0.84",
    "tc": 4.18,
    "doi": null,
    "journal": "PRENUM PRESS 1973",
    "url": "https://scholar.google.com/scholar?q=PRENUM%20PRESS%201973"
  },
  {
    "compound": "(Ti,Mo)",
    "formula": "Mo0.15Ti0.85",
    "tc": 4.08,
    "doi": "10.1103/PhysRevB.30.1253",
    "journal": "Phys.Rev.B, 30(1984)1253",
    "url": "https://doi.org/10.1103/PhysRevB.30.1253"
  },
  {
    "compound": "Ti1-xMox",
    "formula": "Mo0.1633Ti0.8367",
    "tc": 4.0,
    "doi": null,
    "journal": "J.PHYS.CHEM.SOLIDS,20(1961)177",
    "url": "https://scholar.google.com/scholar?q=J.PHYS.CHEM.SOLIDS%2C20%281961%29177"
  },
  {
    "compound": "Ti1-xMox",
    "formula": "Mo0.1215Ti0.8785",
    "tc": 3.5,
    "doi": null,
    "journal": "J.PHYS.CHEM.SOLIDS,20(1961)177",
    "url": "https://scholar.google.com/scholar?q=J.PHYS.CHEM.SOLIDS%2C20%281961%29177"
  },
  {
    "compound": "Mo0.1Ti0.9",
    "formula": "Mo0.1Ti0.9",
    "tc": 3.25,
    "doi": null,
    "journal": "HELV.PHYS.ACTA,34(1961)410",
    "url": "https://scholar.google.com/scholar?q=HELV.PHYS.ACTA%2C34%281961%29410"
  },
  {
    "compound": "Ti1-xMox",
    "formula": "Mo0.0905Ti0.9095",
    "tc": 3.05,
    "doi": null,
    "journal": "J.PHYS.CHEM.SOLIDS,20(1961)177",
    "url": "https://scholar.google.com/scholar?q=J.PHYS.CHEM.SOLIDS%2C20%281961%29177"
  },
  {
    "compound": "Mo0.91Ti0.09",
    "formula": "Mo0.91Ti0.09",
    "tc": 2.95,
    "doi": null,
    "journal": "PHYS.LETT.,14(1965)181",
    "url": "https://scholar.google.com/scholar?q=PHYS.LETT.%2C14%281965%29181"
  },
  {
    "compound": null,
    "formula": "Mo0.913Ti0.087",
    "tc": 2.95,
    "doi": null,
    "journal": "PRENUM PRESS 1973",
    "url": "https://scholar.google.com/scholar?q=PRENUM%20PRESS%201973"
  },
  {
    "compound": null,
    "formula": "Mo0.913Ti0.037",
    "tc": 2.95,
    "doi": null,
    "journal": "PRENUM PRESS 1973",
    "url": "https://scholar.google.com/scholar?q=PRENUM%20PRESS%201973"
  },
  {
    "compound": null,
    "formula": "Ta0.05Ti0.95",
    "tc": 2.9,
    "doi": null,
    "journal": "PRENUM PRESS 1973",
    "url": "https://scholar.google.com/scholar?q=PRENUM%20PRESS%201973"
  },
  {
    "compound": "Ti1-xMox",
    "formula": "Mo0.0708Ti0.9292",
    "tc": 2.8,
    "doi": null,
    "journal": "J.PHYS.CHEM.SOLIDS,20(1961)177",
    "url": "https://scholar.google.com/scholar?q=J.PHYS.CHEM.SOLIDS%2C20%281961%29177"
  },
  {
    "compound": "Ti4O7",
    "formula": "Ti4O7",
    "tc": 2.315,
    "doi": null,
    "journal": "J.Phys.Soc.Jpn, 88(2019)035001",
    "url": "https://scholar.google.com/scholar?q=J.Phys.Soc.Jpn%2C%2088%282019%29035001"
  },
  {
    "compound": null,
    "formula": "Mo0.04Ti0.96",
    "tc": 2.0,
    "doi": null,
    "journal": "PRENUM PRESS 1973",
    "url": "https://scholar.google.com/scholar?q=PRENUM%20PRESS%201973"
  },
  {
    "compound": null,
    "formula": "Mo0.025Ti0.975",
    "tc": 1.8,
    "doi": null,
    "journal": "PRENUM PRESS 1973",
    "url": "https://scholar.google.com/scholar?q=PRENUM%20PRESS%201973"
  },
  {
    "compound": null,
    "formula": "Ta0.025Ti0.975",
    "tc": 1.3,
    "doi": null,
    "journal": "PRENUM PRESS 1973",
    "url": "https://scholar.google.com/scholar?q=PRENUM%20PRESS%201973"
  },
  {
    "compound": "O1Ti1",
    "formula": "O1Ti1",
    "tc": 1.06,
    "doi": null,
    "journal": "J.APPL.PHYS.,43(1972)2478",
    "url": "https://scholar.google.com/scholar?q=J.APPL.PHYS.%2C43%281972%292478"
  },
  {
    "compound": "O1.07Ti1",
    "formula": "O1.07Ti1",
    "tc": 1.0,
    "doi": null,
    "journal": "J.LOW TEMP.PHYS.,7(1972)291",
    "url": "https://scholar.google.com/scholar?q=J.LOW%20TEMP.PHYS.%2C7%281972%29291"
  },
  {
    "compound": "TiOx",
    "formula": "O1.07Ti1",
    "tc": 1.0,
    "doi": null,
    "journal": "J.LOW TEMP.PHYS.,7(1972)291",
    "url": "https://scholar.google.com/scholar?q=J.LOW%20TEMP.PHYS.%2C7%281972%29291"
  },
  {
    "compound": "Mo",
    "formula": "Mo1",
    "tc": 0.92,
    "doi": null,
    "journal": "J.LOW TEMP.PHYS.,16(1974)519",
    "url": "https://scholar.google.com/scholar?q=J.LOW%20TEMP.PHYS.%2C16%281974%29519"
  },
  {
    "compound": "Mo",
    "formula": "Mo1",
    "tc": 0.92,
    "doi": null,
    "journal": "Phys.Rev.Mater.,3(2019)024801",
    "url": "https://scholar.google.com/scholar?q=Phys.Rev.Mater.%2C3%282019%29024801"
  },
  {
    "compound": "Mo",
    "formula": "Mo1",
    "tc": 0.916,
    "doi": "10.1103/PhysRev.129.1025",
    "journal": "Phys.Rev., 129(1963)1025",
    "url": "https://doi.org/10.1103/PhysRev.129.1025"
  },
  {
    "compound": "Mo1",
    "formula": "Mo1",
    "tc": 0.916,
    "doi": null,
    "journal": "ZH.EKSP.TEOR.FIZ.,49(1965)1091",
    "url": "https://scholar.google.com/scholar?q=ZH.EKSP.TEOR.FIZ.%2C49%281965%291091"
  },
  {
    "compound": "Mo",
    "formula": "Mo1",
    "tc": 0.902,
    "doi": null,
    "journal": "Phys. Lett., 24A(1967)340",
    "url": "https://scholar.google.com/scholar?q=Phys.%20Lett.%2C%2024A%281967%29340"
  },
  {
    "compound": "TiOx",
    "formula": "O0.95Ti1",
    "tc": 0.8,
    "doi": null,
    "journal": "J.LOW TEMP.PHYS.,7(1972)291",
    "url": "https://scholar.google.com/scholar?q=J.LOW%20TEMP.PHYS.%2C7%281972%29291"
  },
  {
    "compound": "TiOx",
    "formula": "O0.92Ti1",
    "tc": 0.72,
    "doi": null,
    "journal": "J.APPL.PHYS.,43(1972)2478",
    "url": "https://scholar.google.com/scholar?q=J.APPL.PHYS.%2C43%281972%292478"
  },
  {
    "compound": "TiOx",
    "formula": "O0.91Ti1",
    "tc": 0.7,
    "doi": null,
    "journal": "J.APPL.PHYS.,43(1972)2478",
    "url": "https://scholar.google.com/scholar?q=J.APPL.PHYS.%2C43%281972%292478"
  },
  {
    "compound": "TiOx",
    "formula": "O1Ti1",
    "tc": 0.64,
    "doi": null,
    "journal": "J.LOW TEMP.PHYS.,7(1972)291",
    "url": "https://scholar.google.com/scholar?q=J.LOW%20TEMP.PHYS.%2C7%281972%29291"
  },
  {
    "compound": "O1Ti1",
    "formula": "O1Ti1",
    "tc": 0.6,
    "doi": null,
    "journal": "PHYSICA,55(1971)60",
    "url": "https://scholar.google.com/scholar?q=PHYSICA%2C55%281971%2960"
  },
  {
    "compound": null,
    "formula": "O1Ti1",
    "tc": 0.58,
    "doi": null,
    "journal": "PRENUM PRESS 1973",
    "url": "https://scholar.google.com/scholar?q=PRENUM%20PRESS%201973"
  },
  {
    "compound": "TiOx",
    "formula": "O1.06Ti1",
    "tc": 0.54,
    "doi": null,
    "journal": "J.LOW TEMP.PHYS.,7(1972)291",
    "url": "https://scholar.google.com/scholar?q=J.LOW%20TEMP.PHYS.%2C7%281972%29291"
  },
  {
    "compound": "Ti1-xAlx",
    "formula": "Ti1",
    "tc": 0.49,
    "doi": "10.1103/PhysRevB.62.8695",
    "journal": "Phys.Rev.B,62(2000)8695-8698",
    "url": "https://doi.org/10.1103/PhysRevB.62.8695"
  },
  {
    "compound": "TiOx",
    "formula": "O0.86Ti1",
    "tc": 0.47,
    "doi": null,
    "journal": "J.APPL.PHYS.,43(1972)2478",
    "url": "https://scholar.google.com/scholar?q=J.APPL.PHYS.%2C43%281972%292478"
  },
  {
    "compound": "Ti1",
    "formula": "Ti1",
    "tc": 0.4,
    "doi": "10.1103/PhysRev.123.1569",
    "journal": "PHYS.REV.,123(1961)1569",
    "url": "https://doi.org/10.1103/PhysRev.123.1569"
  },
  {
    "compound": "Ti1",
    "formula": "Ti1",
    "tc": 0.4,
    "doi": "10.1103/PhysRev.123.1569",
    "journal": "PHYS.REV.,123(1961)1569",
    "url": "https://doi.org/10.1103/PhysRev.123.1569"
  },
  {
    "compound": "Ti",
    "formula": "Ti1",
    "tc": 0.4,
    "doi": null,
    "journal": "Z.PHYS.,222(1969)243",
    "url": "https://scholar.google.com/scholar?q=Z.PHYS.%2C222%281969%29243"
  },
  {
    "compound": "Ti1-xRhx",
    "formula": "Ti1",
    "tc": 0.4,
    "doi": null,
    "journal": "Z.PHYS.,222(1969)243",
    "url": "https://scholar.google.com/scholar?q=Z.PHYS.%2C222%281969%29243"
  },
  {
    "compound": "Ti",
    "formula": "Ti1",
    "tc": 0.4,
    "doi": null,
    "journal": "SOLID STATE COMMUN.,68(1988)85",
    "url": "https://scholar.google.com/scholar?q=SOLID%20STATE%20COMMUN.%2C68%281988%2985"
  },
  {
    "compound": "Ti",
    "formula": "Ti1",
    "tc": 0.39,
    "doi": null,
    "journal": "HELVETIA PHYS.ACTA,43(1970)59",
    "url": "https://scholar.google.com/scholar?q=HELVETIA%20PHYS.ACTA%2C43%281970%2959"
  },
  {
    "compound": "Ti",
    "formula": "Ti1",
    "tc": 0.34,
    "doi": null,
    "journal": "Soviet Phys. JETP, 22(1966)1167",
    "url": "https://scholar.google.com/scholar?q=Soviet%20Phys.%20JETP%2C%2022%281966%291167"
  }
]

File: results/supercon/Nb5Si2V.json
[
  {
    "compound": "Nb3Si",
    "formula": "Nb3Si1",
    "tc": 18.6,
    "doi": null,
    "journal": "Solid State Commun., 37(1981)613",
    "url": "https://scholar.google.com/scholar?q=Solid%20State%20Commun.%2C%2037%281981%29613"
  },
  {
    "compound": "Nb3Si",
    "formula": "Nb3Si1",
    "tc": 18.0,
    "doi": null,
    "journal": "Solid State Commun., 39(1981)5",
    "url": "https://scholar.google.com/scholar?q=Solid%20State%20Commun.%2C%2039%281981%295"
  },
  {
    "compound": "Nb3Si",
    "formula": "Nb3Si1",
    "tc": 17.5,
    "doi": null,
    "journal": "Solid State Commun., 38(1981)923",
    "url": "https://scholar.google.com/scholar?q=Solid%20State%20Commun.%2C%2038%281981%29923"
  },
  {
    "compound": "Si0.25V0.75",
    "formula": "Si0.25V0.75",
    "tc": 17.1,
    "doi": "10.1103/PhysRev.93.1004",
    "journal": "Phys.Rev., 93(1954)1004",
    "url": "https://doi.org/10.1103/PhysRev.93.1004"
  },
  {
    "compound": null,
    "formula": "Si1V3",
    "tc": 17.1,
    "doi": null,
    "journal": "PRENUM PRESS 1973",
    "url": "https://scholar.google.com/scholar?q=PRENUM%20PRESS%201973"
  },
  {
    "compound": "V3Si",
    "formula": "Si1V3",
    "tc": 17.0,
    "doi": null,
    "journal": "Solid State Commun., 36(1980)721",
    "url": "https://scholar.google.com/scholar?q=Solid%20State%20Commun.%2C%2036%281980%29721"
  },
  {
    "compound": "Si0.25V0.75",
    "formula": "Si0.25V0.75",
    "tc": 17.0,
    "doi": null,
    "journal": "LOW TEMP.PHYS.,1(1969)539",
    "url": "https://scholar.google.com/scholar?q=LOW%20TEMP.PHYS.%2C1%281969%29539"
  },
  {
    "compound": "V3Si",
    "formula": "Si1V3",
    "tc": 17.0,
    "doi": null,
    "journal": "Z.PHYS.,189(1966)401",
    "url": "https://scholar.google.com/scholar?q=Z.PHYS.%2C189%281966%29401"
  },
  {
    "compound": "V3Si",
    "formula": "Si1V3",
    "tc": 16.98,
    "doi": null,
    "journal": "Solid State Commun., 50(1984)453",
    "url": "https://scholar.google.com/scholar?q=Solid%20State%20Commun.%2C%2050%281984%29453"
  },
  {
    "compound": "Si0.25V0.75",
    "formula": "Si0.25V0.75",
    "tc": 16.95,
    "doi": null,
    "journal": "Z.PHYS.,218(1969)52",
    "url": "https://scholar.google.com/scholar?q=Z.PHYS.%2C218%281969%2952"
  },
  {
    "compound": "Si0.3V0.7",
    "formula": "Si0.3V0.7",
    "tc": 16.95,
    "doi": null,
    "journal": "LOW TEMP.PHYS.,1(1969)539",
    "url": "https://scholar.google.com/scholar?q=LOW%20TEMP.PHYS.%2C1%281969%29539"
  },
  {
    "compound": "V3Si",
    "formula": "Si1V3",
    "tc": 16.9,
    "doi": "10.1103/PhysRevLett.50.853",
    "journal": "Phys.Rev.Lett., 50(1983)853",
    "url": "https://doi.org/10.1103/PhysRevLett.50.853"
  },
  {
    "compound": "Si0.25V0.75",
    "formula": "Si0.25V0.75",
    "tc": 16.86,
    "doi": null,
    "journal": "J.LOW TEMP.PHYS.,1(1969)29",
    "url": "https://scholar.google.com/scholar?q=J.LOW%20TEMP.PHYS.%2C1%281969%2929"
  },
  {
    "compound": "V3Si",
    "formula": "Si1V3",
    "tc": 16.85,
    "doi": null,
    "journal": "J.Low Temp.Phys., 6(1972)171",
    "url": "https://scholar.google.com/scholar?q=J.Low%20Temp.Phys.%2C%206%281972%29171"
  },
  {
    "compound": "V3Si",
    "formula": "Si1V3",
    "tc": 16.84,
    "doi": null,
    "journal": "Solid State Commun., 50(1984)453",
    "url": "https://scholar.google.com/scholar?q=Solid%20State%20Commun.%2C%2050%281984%29453"
  },
  {
    "compound": "V3Si",
    "formula": "Si1V3",
    "tc": 16.83,
    "doi": null,
    "journal": "J.Low Temp.Phys., 6(1972)171",
    "url": "https://scholar.google.com/scholar?q=J.Low%20Temp.Phys.%2C%206%281972%29171"
  },
  {
    "compound": "V3Si",
    "formula": "Si1V3",
    "tc": 16.8,
    "doi": null,
    "journal": "Solid State Commun., 33(1980)581",
    "url": "https://scholar.google.com/scholar?q=Solid%20State%20Commun.%2C%2033%281980%29581"
  },
  {
    "compound": "Si0.25V0.75",
    "formula": "Si0.25V0.75",
    "tc": 16.7,
    "doi": "10.1103/PhysRevB.10.4030",
    "journal": "PHYS.REV.B,10(1974)4030",
    "url": "https://doi.org/10.1103/PhysRevB.10.4030"
  },
  {
    "compound": "V3Si",
    "formula": "Si1V3",
    "tc": 16.7,
    "doi": "10.1103/PhysRevB.10.2803",
    "journal": "PHYS.REV.B,10(1974)2803",
    "url": "https://doi.org/10.1103/PhysRevB.10.2803"
  },
  {
    "compound": "Si0.25V0.75",
    "formula": "Si0.25V0.75",
    "tc": 16.65,
    "doi": null,
    "journal": "LOW TEMP.PHYS.,1(1969)539",
    "url": "https://scholar.google.com/scholar?q=LOW%20TEMP.PHYS.%2C1%281969%29539"
  },
  {
    "compound": "Si0.25V0.75",
    "formula": "Si0.25V0.75",
    "tc": 16.6,
    "doi": "10.1103/PhysRevB.10.4030",
    "journal": "PHYS.REV.B,10(1974)4030",
    "url": "https://doi.org/10.1103/PhysRevB.10.4030"
  },
  {
    "compound": "V3Si",
    "formula": "Si1V3",
    "tc": 16.6,
    "doi": null,
    "journal": "Solid State Commun., 39(1981)825",
    "url": "https://scholar.google.com/scholar?q=Solid%20State%20Commun.%2C%2039%281981%29825"
  },
  {
    "compound": null,
    "formula": "Si23.8V74.65",
    "tc": 16.5,
    "doi": null,
    "journal": "PRENUM PRESS 1973",
    "url": "https://scholar.google.com/scholar?q=PRENUM%20PRESS%201973"
  },
  {
    "compound": null,
    "formula": "Si22.5V75",
    "tc": 16.4,
    "doi": null,
    "journal": "PRENUM PRESS 1973",
    "url": "https://scholar.google.com/scholar?q=PRENUM%20PRESS%201973"
  },
  {
    "compound": null,
    "formula": "Si21.75V69.43",
    "tc": 16.2,
    "doi": null,
    "journal": "PRENUM PRESS 1973",
    "url": "https://scholar.google.com/scholar?q=PRENUM%20PRESS%201973"
  },
  {
    "compound": "V3Si",
    "formula": "Si1V3",
    "tc": 16.0,
    "doi": null,
    "journal": "J.Less-Common Metals, 154(1989)187",
    "url": "https://scholar.google.com/scholar?q=J.Less-Common%20Metals%2C%20154%281989%29187"
  },
  {
    "compound": null,
    "formula": "Si23.27V75.15",
    "tc": 15.94,
    "doi": null,
    "journal": "PRENUM PRESS 1973",
    "url": "https://scholar.google.com/scholar?q=PRENUM%20PRESS%201973"
  },
  {
    "compound": "V3Si",
    "formula": "Si1V3",
    "tc": 15.9,
    "doi": "10.1103/PhysRevB.10.4030",
    "journal": "PHYS.REV.B,10(1974)4030",
    "url": "https://doi.org/10.1103/PhysRevB.10.4030"
  },
  {
    "compound": "Nb0.03Si1V2.97",
    "formula": "Nb0.03Si1V2.97",
    "tc": 15.8,
    "doi": null,
    "journal": "AZV.AKAD.NAUK SSSR,1(1965)354",
    "url": "https://scholar.google.com/scholar?q=AZV.AKAD.NAUK%20SSSR%2C1%281965%29354"
  },
  {
    "compound": "Si0.263V0.737",
    "formula": "Si0.263V0.737",
    "tc": 15.8,
    "doi": "10.1103/PhysRev.100.626",
    "journal": "Phys.Rev., 100(1955)626",
    "url": "https://doi.org/10.1103/PhysRev.100.626"
  },
  {
    "compound": "V2.97Nb0.03Si1",
    "formula": "V2.97Nb0.03Si1",
    "tc": 15.8,
    "doi": null,
    "journal": "PRENUM PRESS 1973",
    "url": "https://scholar.google.com/scholar?q=PRENUM%20PRESS%201973"
  },
  {
    "compound": null,
    "formula": "Si22.5V75",
    "tc": 15.8,
    "doi": null,
    "journal": "PRENUM PRESS 1973",
    "url": "https://scholar.google.com/scholar?q=PRENUM%20PRESS%201973"
  },
  {
    "compound": "Si0.206V0.794",
    "formula": "Si0.206V0.794",
    "tc": 14.5,
    "doi": null,
    "journal": "DOK.AKAD.NAUK(CCCP),145(1962)82",
    "url": "https://scholar.google.com/scholar?q=DOK.AKAD.NAUK%28CCCP%29%2C145%281962%2982"
  },
  {
    "compound": "Si0.22V0.78",
    "formula": "Si0.22V0.78",
    "tc": 14.38,
    "doi": null,
    "journal": "ZH.EKSP.TEOR.FIZ.,37(1959)1461",
    "url": "https://scholar.google.com/scholar?q=ZH.EKSP.TEOR.FIZ.%2C37%281959%291461"
  },
  {
    "compound": "V0.78Si0.22",
    "formula": "Si0.22V0.78",
    "tc": 14.38,
    "doi": null,
    "journal": "J.Low Temp.Phys., 6(1972)171",
    "url": "https://scholar.google.com/scholar?q=J.Low%20Temp.Phys.%2C%206%281972%29171"
  },
  {
    "compound": "V2.7Nb0.35Si1",
    "formula": "V2.7Nb0.3Si1",
    "tc": 12.8,
    "doi": null,
    "journal": "PRENUM PRESS 1973",
    "url": "https://scholar.google.com/scholar?q=PRENUM%20PRESS%201973"
  },
  {
    "compound": null,
    "formula": "Si1V2.7Nb0.3",
    "tc": 12.8,
    "doi": null,
    "journal": "PRENUM PRESS 1973",
    "url": "https://scholar.google.com/scholar?q=PRENUM%20PRESS%201973"
  },
  {
    "compound": "Nb",
    "formula": "Nb1",
    "tc": 9.71,
    "doi": "10.1103/PhysRevB.72.064503",
    "journal": "Phys.Rev.B, 72(2005)064503",
    "url": "https://doi.org/10.1103/PhysRevB.72.064503"
  },
  {
    "compound": "Nb",
    "formula": "Nb1",
    "tc": 9.47,
    "doi": "10.1103/PhysRevB.72.064503",
    "journal": "Phys.Rev.B, 72(2005)064503",
    "url": "https://doi.org/10.1103/PhysRevB.72.064503"
  },
  {
    "compound": "Nb",
    "formula": "Nb1",
    "tc": 9.4,
    "doi": null,
    "journal": "HELVETIA PHYS.ACTA,43(1970)59",
    "url": "https://scholar.google.com/scholar?q=HELVETIA%20PHYS.ACTA%2C43%281970%2959"
  },
  {
    "compound": "Nb",
    "formula": "Nb1",
    "tc": 9.4,
    "doi": null,
    "journal": "Z.Physik, 208(1968)142",
    "url": "https://scholar.google.com/scholar?q=Z.Physik%2C%20208%281968%29142"
  },
  {
    "compound": "Nb0.79Si0.21",
    "formula": "Nb0.79Si0.21",
    "tc": 9.3,
    "doi": null,
    "journal": "J.APPL.PHYS.,45(1974)447",
    "url": "https://scholar.google.com/scholar?q=J.APPL.PHYS.%2C45%281974%29447"
  },
  {
    "compound": "Nb",
    "formula": "Nb1",
    "tc": 9.273,
    "doi": "10.1103/PhysRevB.9.108",
    "journal": "PHYS.REV.B,9(1974)108",
    "url": "https://doi.org/10.1103/PhysRevB.9.108"
  },
  {
    "compound": "Nb",
    "formula": "Nb1",
    "tc": 9.25,
    "doi": "10.1103/PhysRev.149.231",
    "journal": "Phys.Rev., 149(1966)231",
    "url": "https://doi.org/10.1103/PhysRev.149.231"
  },
  {
    "compound": "Nb1-xOx",
    "formula": "Nb99.976O0.024",
    "tc": 9.23,
    "doi": "10.1103/PhysRevB.9.888",
    "journal": "PHYS.REV.B,9(1974)888",
    "url": "https://doi.org/10.1103/PhysRevB.9.888"
  },
  {
    "compound": "Nb",
    "formula": "Nb1",
    "tc": 9.23,
    "doi": null,
    "journal": "PHYS.LETT.A29(1969)284",
    "url": "https://scholar.google.com/scholar?q=PHYS.LETT.A29%281969%29284"
  },
  {
    "compound": "Nb",
    "formula": "Nb1",
    "tc": 9.21,
    "doi": "10.1103/PhysRev.176.562",
    "journal": "PHYS.REV.,176(1968)562",
    "url": "https://doi.org/10.1103/PhysRev.176.562"
  },
  {
    "compound": "Nb",
    "formula": "Nb1",
    "tc": 9.2,
    "doi": "10.1103/PhysRevLett.79.4262",
    "journal": "Phys.Rev.Lett., 79(1997)4262",
    "url": "https://doi.org/10.1103/PhysRevLett.79.4262"
  },
  {
    "compound": "Nb",
    "formula": "Nb1",
    "tc": 9.2,
    "doi": "10.1103/PhysRev.123.1569",
    "journal": "PHYS.REV.,123(1961)1569",
    "url": "https://doi.org/10.1103/PhysRev.123.1569"
  },
  {
    "compound": "Nb",
    "formula": "Nb1",
    "tc": 9.2,
    "doi": "10.1143/JPSJ.22.238",
    "journal": "J.PHYS.SOC.JAPAN,22(1967)238",
    "url": "https://doi.org/10.1143/JPSJ.22.238"
  },
  {
    "compound": "Nb",
    "formula": "Nb1",
    "tc": 9.18,
    "doi": null,
    "journal": "PHYS.STAT.SOL.,40(1970)657",
    "url": "https://scholar.google.com/scholar?q=PHYS.STAT.SOL.%2C40%281970%29657"
  },
  {
    "compound": "Nb",
    "formula": "Nb1",
    "tc": 9.16,
    "doi": null,
    "journal": "J.LESS-COMMON.MET.,40(1975)29",
    "url": "https://scholar.google.com/scholar?q=J.LESS-COMMON.MET.%2C40%281975%2929"
  },
  {
    "compound": "Nb",
    "formula": "Nb1",
    "tc": 9.1,
    "doi": null,
    "journal": "J.PHYS.C,(SOLID ST.PHYS.),2(1969)629",
    "url": "https://scholar.google.com/scholar?q=J.PHYS.C%2C%28SOLID%20ST.PHYS.%29%2C2%281969%29629"
  },
  {
    "compound": "Nb",
    "formula": "Nb1",
    "tc": 9.09,
    "doi": "10.1103/PhysRevB.72.064503",
    "journal": "Phys.Rev.B, 72(2005)064503",
    "url": "https://doi.org/10.1103/PhysRevB.72.064503"
  },
  {
    "compound": "Nb1-xOx",
    "formula": "Nb99.861O0.139",
    "tc": 9.03,
    "doi": "10.1103/PhysRevB.9.888",
    "journal": "PHYS.REV.B,9(1974)888",
    "url": "https://doi.org/10.1103/PhysRevB.9.888"
  },
  {
    "compound": "Nb0.75Si0.25",
    "formula": "Nb0.75Si0.25",
    "tc": 9.0,
    "doi": null,
    "journal": "LT-13(1974)465",
    "url": "https://scholar.google.com/scholar?q=LT-13%281974%29465"
  },
  {
    "compound": "Nb3Si",
    "formula": "Nb3Si1",
    "tc": 9.0,
    "doi": null,
    "journal": "Solid State Commun., 39(1981)5",
    "url": "https://scholar.google.com/scholar?q=Solid%20State%20Commun.%2C%2039%281981%295"
  },
  {
    "compound": "Nb",
    "formula": "Nb1",
    "tc": 8.81,
    "doi": "10.1103/PhysRevB.72.064503",
    "journal": "Phys.Rev.B, 72(2005)064503",
    "url": "https://doi.org/10.1103/PhysRevB.72.064503"
  },
  {
    "compound": "Nb",
    "formula": "Nb1",
    "tc": 8.8,
    "doi": null,
    "journal": "Supercond.Sci.Technol., 25(2012)112001",
    "url": "https://scholar.google.com/scholar?q=Supercond.Sci.Technol.%2C%2025%282012%29112001"
  },
  {
    "compound": "Nb3Si",
    "formula": "Nb3Si1",
    "tc": 8.6,
    "doi": null,
    "journal": "Solid State Commun., 24(1977)733",
    "url": "https://scholar.google.com/scholar?q=Solid%20State%20Commun.%2C%2024%281977%29733"
  },
  {
    "compound": "Nb1-xOx",
    "formula": "Nb99.445O0.555",
    "tc": 8.5,
    "doi": "10.1103/PhysRevB.9.888",
    "journal": "PHYS.REV.B,9(1974)888",
    "url": "https://doi.org/10.1103/PhysRevB.9.888"
  },
  {
    "compound": "Si",
    "formula": "Si1",
    "tc": 8.4,
    "doi": "10.1103/PhysRevB.33.7820",
    "journal": "Phys.Rev.B, 33(1986)7820",
    "url": "https://doi.org/10.1103/PhysRevB.33.7820"
  },
  {
    "compound": "Si",
    "formula": "Si",
    "tc": 8.2,
    "doi": "10.1103/PhysRevLett.54.2375",
    "journal": "Phys.Rev.Lett., 54(1985)2375",
    "url": "https://doi.org/10.1103/PhysRevLett.54.2375"
  },
  {
    "compound": "Nb1-xOx",
    "formula": "Nb99.078O0.922",
    "tc": 8.1,
    "doi": "10.1103/PhysRevB.9.888",
    "journal": "PHYS.REV.B,9(1974)888",
    "url": "https://doi.org/10.1103/PhysRevB.9.888"
  },
  {
    "compound": "Nb",
    "formula": "Nb1",
    "tc": 7.95,
    "doi": "10.1103/PhysRevB.72.064503",
    "journal": "Phys.Rev.B, 72(2005)064503",
    "url": "https://doi.org/10.1103/PhysRevB.72.064503"
  },
  {
    "compound": "Nb1-xOx",
    "formula": "Nb98.68O1.32",
    "tc": 7.85,
    "doi": "10.1103/PhysRevB.9.888",
    "journal": "PHYS.REV.B,9(1974)888",
    "url": "https://doi.org/10.1103/PhysRevB.9.888"
  },
  {
    "compound": "Si",
    "formula": "Si1",
    "tc": 7.7,
    "doi": null,
    "journal": "J.Phys.Soc.Jpn, 57(1988)3289",
    "url": "https://scholar.google.com/scholar?q=J.Phys.Soc.Jpn%2C%2057%281988%293289"
  },
  {
    "compound": "Si0.2V0.8",
    "formula": "Si0.2V0.8",
    "tc": 7.51,
    "doi": null,
    "journal": "LOW TEMP.PHYS.,1(1969)539",
    "url": "https://scholar.google.com/scholar?q=LOW%20TEMP.PHYS.%2C1%281969%29539"
  },
  {
    "compound": "Nb1-xOx",
    "formula": "Nb98O2",
    "tc": 7.33,
    "doi": "10.1103/PhysRevB.9.888",
    "journal": "PHYS.REV.B,9(1974)888",
    "url": "https://doi.org/10.1103/PhysRevB.9.888"
  },
  {
    "compound": "Nb",
    "formula": "Nb1",
    "tc": 7.13,
    "doi": "10.1103/PhysRevB.72.064503",
    "journal": "Phys.Rev.B, 72(2005)064503",
    "url": "https://doi.org/10.1103/PhysRevB.72.064503"
  },
  {
    "compound": "Si1",
    "formula": "Si1",
    "tc": 7.1,
    "doi": null,
    "journal": "PHYS.LETT.,17(1965)187",
    "url": "https://scholar.google.com/scholar?q=PHYS.LETT.%2C17%281965%29187"
  },
  {
    "compound": "V1-xNbx",
    "formula": "Nb0.9V0.1",
    "tc": 6.95,
    "doi": null,
    "journal": "PHYS.STAT.SOL.,40(1970)657",
    "url": "https://scholar.google.com/scholar?q=PHYS.STAT.SOL.%2C40%281970%29657"
  },
  {
    "compound": "a-Si",
    "formula": "Si",
    "tc": 6.8,
    "doi": "10.1103/PhysRevB.33.7820",
    "journal": "Phys.Rev.B, 33(1986)7820",
    "url": "https://doi.org/10.1103/PhysRevB.33.7820"
  },
  {
    "compound": "Si",
    "formula": "Si1",
    "tc": 6.7,
    "doi": null,
    "journal": "Z.Physik, 195(1966)215",
    "url": "https://scholar.google.com/scholar?q=Z.Physik%2C%20195%281966%29215"
  },
  {
    "compound": "Si",
    "formula": "Si1",
    "tc": 6.7,
    "doi": null,
    "journal": "Sov.Phys.Semicond., 7(1973)593",
    "url": "https://scholar.google.com/scholar?q=Sov.Phys.Semicond.%2C%207%281973%29593"
  },
  {
    "compound": "Nb1-xOx",
    "formula": "Nb96.5O3.5",
    "tc": 6.13,
    "doi": "10.1103/PhysRevB.9.888",
    "journal": "PHYS.REV.B,9(1974)888",
    "url": "https://doi.org/10.1103/PhysRevB.9.888"
  },
  {
    "compound": "V1-xNbx",
    "formula": "Nb0.85V0.15",
    "tc": 6.0,
    "doi": "10.1103/PhysRev.123.1569",
    "journal": "PHYS.REV.,123(1961)1569",
    "url": "https://doi.org/10.1103/PhysRev.123.1569"
  },
  {
    "compound": "V1-xNbx",
    "formula": "Nb0.8V0.2",
    "tc": 5.76,
    "doi": null,
    "journal": "PHYS.STAT.SOL.,40(1970)657",
    "url": "https://scholar.google.com/scholar?q=PHYS.STAT.SOL.%2C40%281970%29657"
  },
  {
    "compound": null,
    "formula": "Nb0.88V0.12",
    "tc": 5.7,
    "doi": null,
    "journal": "PRENUM PRESS 1973",
    "url": "https://scholar.google.com/scholar?q=PRENUM%20PRESS%201973"
  },
  {
    "compound": "V",
    "formula": "V1",
    "tc": 5.32,
    "doi": null,
    "journal": "HELV.PHYS.ACTA,32(1959)141",
    "url": "https://scholar.google.com/scholar?q=HELV.PHYS.ACTA%2C32%281959%29141"
  },
  {
    "compound": "V",
    "formula": "V1",
    "tc": 5.3,
    "doi": null,
    "journal": "Phys.Rev.B,61(2000)R3823-R3825",
    "url": "https://scholar.google.com/scholar?q=Phys.Rev.B%2C61%282000%29R3823-R3825"
  },
  {
    "compound": "V",
    "formula": "V1",
    "tc": 5.3,
    "doi": null,
    "journal": "J.Phys.Soc.Jpn, 64(1995)4049",
    "url": "https://scholar.google.com/scholar?q=J.Phys.Soc.Jpn%2C%2064%281995%294049"
  },
  {
    "compound": "V",
    "formula": "V1",
    "tc": 5.3,
    "doi": null,
    "journal": "HELVETIA PHYS.ACTA,43(1970)59",
    "url": "https://scholar.google.com/scholar?q=HELVETIA%20PHYS.ACTA%2C43%281970%2959"
  },
  {
    "compound": "V",
    "formula": "V1",
    "tc": 5.24,
    "doi": null,
    "journal": "Soviet Phys. JETP 37(1973)102 ",
    "url": "https://scholar.google.com/scholar?q=Soviet%20Phys.%20JETP%2037%281973%29102%20"
  },
  {
    "compound": "Si",
    "formula": "Si1",
    "tc": 5.2,
    "doi": "10.1103/PhysRevB.33.7820",
    "journal": "Phys.Rev.B, 33(1986)7820",
    "url": "https://doi.org/10.1103/PhysRevB.33.7820"
  },
  {
    "compound": "V",
    "formula": "V1",
    "tc": 5.2,
    "doi": "10.1143/JPSJ.37.384",
    "journal": "J.PHYS.SOC.JAPAN,37(1974)384",
    "url": "https://doi.org/10.1143/JPSJ.37.384"
  },
  {
    "compound": "V",
    "formula": "V1",
    "tc": 5.17,
    "doi": null,
    "journal": "PHYS.STAT.SOL.,40(1970)657",
    "url": "https://scholar.google.com/scholar?q=PHYS.STAT.SOL.%2C40%281970%29657"
  },
  {
    "compound": "V",
    "formula": "V1",
    "tc": 5.16,
    "doi": null,
    "journal": "Z.Physik, 208(1968)142",
    "url": "https://scholar.google.com/scholar?q=Z.Physik%2C%20208%281968%29142"
  },
  {
    "compound": "V",
    "formula": "V1",
    "tc": 5.15,
    "doi": "10.1103/PhysRev.123.1569",
    "journal": "PHYS.REV.,123(1961)1569",
    "url": "https://doi.org/10.1103/PhysRev.123.1569"
  },
  {
    "compound": "a-Si",
    "formula": "Si",
    "tc": 5.0,
    "doi": "10.1103/PhysRevB.33.7820",
    "journal": "Phys.Rev.B, 33(1986)7820",
    "url": "https://doi.org/10.1103/PhysRevB.33.7820"
  },
  {
    "compound": "V1-xNbx",
    "formula": "Nb0.69V0.31",
    "tc": 4.9,
    "doi": null,
    "journal": "PHYS.STAT.SOL.,40(1970)657",
    "url": "https://scholar.google.com/scholar?q=PHYS.STAT.SOL.%2C40%281970%29657"
  },
  {
    "compound": "V1-xSix",
    "formula": "Si0.005V0.995",
    "tc": 4.75,
    "doi": "10.1143/JPSJ.37.384",
    "journal": "J.PHYS.SOC.JAPAN,37(1974)384",
    "url": "https://doi.org/10.1143/JPSJ.37.384"
  },
  {
    "compound": "V1-xSix",
    "formula": "Si0.01V0.99",
    "tc": 4.66,
    "doi": "10.1143/JPSJ.37.384",
    "journal": "J.PHYS.SOC.JAPAN,37(1974)384",
    "url": "https://doi.org/10.1143/JPSJ.37.384"
  },
  {
    "compound": "Nb1-xSix",
    "formula": "Nb82Si18",
    "tc": 4.4,
    "doi": null,
    "journal": "Trans.JIM, 21(1980)115",
    "url": "https://scholar.google.com/scholar?q=Trans.JIM%2C%2021%281980%29115"
  },
  {
    "compound": "Nb1-xSix",
    "formula": "Nb81Si19",
    "tc": 4.35,
    "doi": null,
    "journal": "Trans.JIM, 21(1980)115",
    "url": "https://scholar.google.com/scholar?q=Trans.JIM%2C%2021%281980%29115"
  },
  {
    "compound": "V1-xNbx",
    "formula": "Nb0.15V0.85",
    "tc": 4.3,
    "doi": null,
    "journal": "PHYS.STAT.SOL.,40(1970)657",
    "url": "https://scholar.google.com/scholar?q=PHYS.STAT.SOL.%2C40%281970%29657"
  },
  {
    "compound": "V1-xNbx",
    "formula": "Nb0.5V0.5",
    "tc": 4.25,
    "doi": null,
    "journal": "PHYS.STAT.SOL.,40(1970)657",
    "url": "https://scholar.google.com/scholar?q=PHYS.STAT.SOL.%2C40%281970%29657"
  },
  {
    "compound": "Nb1-xSix",
    "formula": "Nb80Si20",
    "tc": 4.23,
    "doi": null,
    "journal": "Trans.JIM, 21(1980)115",
    "url": "https://scholar.google.com/scholar?q=Trans.JIM%2C%2021%281980%29115"
  },
  {
    "compound": "V1-xNbx",
    "formula": "Nb0.6V0.4",
    "tc": 4.17,
    "doi": "10.1103/PhysRev.123.1569",
    "journal": "PHYS.REV.,123(1961)1569",
    "url": "https://doi.org/10.1103/PhysRev.123.1569"
  },
  {
    "compound": "V1-xNbx",
    "formula": "Nb0.4V0.6",
    "tc": 4.11,
    "doi": "10.1103/PhysRev.123.1569",
    "journal": "PHYS.REV.,123(1961)1569",
    "url": "https://doi.org/10.1103/PhysRev.123.1569"
  },
  {
    "compound": "V1-xNbx",
    "formula": "Nb0.55V0.45",
    "tc": 4.11,
    "doi": "10.1103/PhysRev.123.1569",
    "journal": "PHYS.REV.,123(1961)1569",
    "url": "https://doi.org/10.1103/PhysRev.123.1569"
  },
  {
    "compound": "V1-xSix",
    "formula": "Si0.025V0.975",
    "tc": 4.06,
    "doi": "10.1143/JPSJ.37.384",
    "journal": "J.PHYS.SOC.JAPAN,37(1974)384",
    "url": "https://doi.org/10.1143/JPSJ.37.384"
  },
  {
    "compound": "V1-xNbx",
    "formula": "Nb0.2V0.8",
    "tc": 4.03,
    "doi": null,
    "journal": "PHYS.STAT.SOL.,40(1970)657",
    "url": "https://scholar.google.com/scholar?q=PHYS.STAT.SOL.%2C40%281970%29657"
  },
  {
    "compound": "V1-xSix",
    "formula": "Si0.05V0.95",
    "tc": 2.95,
    "doi": "10.1143/JPSJ.37.384",
    "journal": "J.PHYS.SOC.JAPAN,37(1974)384",
    "url": "https://doi.org/10.1143/JPSJ.37.384"
  },
  {
    "compound": "O0.03V0.97",
    "formula": "O0.03V0.97",
    "tc": 2.4,
    "doi": null,
    "journal": "unpublished",
    "url": "https://scholar.google.com/scholar?q=unpublished"
  },
  {
    "compound": "Nb1O1",
    "formula": "Nb1O1",
    "tc": 1.5,
    "doi": null,
    "journal": "LT-13( )648",
    "url": "https://scholar.google.com/scholar?q=LT-13%28%20%29648"
  },
  {
    "compound": "Nb3Si1",
    "formula": "Nb3Si1",
    "tc": 1.5,
    "doi": null,
    "journal": "ACTA CRYST.,16(1963)228",
    "url": "https://scholar.google.com/scholar?q=ACTA%20CRYST.%2C16%281963%29228"
  },
  {
    "compound": null,
    "formula": "Nb3Si1",
    "tc": 1.5,
    "doi": null,
    "journal": "PRENUM PRESS 1973",
    "url": "https://scholar.google.com/scholar?q=PRENUM%20PRESS%201973"
  },
  {
    "compound": "O1b1",
    "formula": "Nb1O1",
    "tc": 1.39,
    "doi": null,
    "journal": "PHYSICA,55(1971)60",
    "url": "https://scholar.google.com/scholar?q=PHYSICA%2C55%281971%2960"
  },
  {
    "compound": null,
    "formula": "Nb1O1",
    "tc": 1.25,
    "doi": null,
    "journal": "PRENUM PRESS 1973",
    "url": "https://scholar.google.com/scholar?q=PRENUM%20PRESS%201973"
  },
  {
    "compound": "beta-Nb5Si3",
    "formula": "Nb5Si3",
    "tc": 0.69,
    "doi": null,
    "journal": "J.Appl.Phys., 50(1979)2863",
    "url": "https://scholar.google.com/scholar?q=J.Appl.Phys.%2C%2050%281979%292863"
  },
  {
    "compound": "beta-Nb5Si3",
    "formula": "Nb5Si3",
    "tc": 0.69,
    "doi": null,
    "journal": "J.Appl.Phys., 50(1979)2863",
    "url": "https://scholar.google.com/scholar?q=J.Appl.Phys.%2C%2050%281979%292863"
  },
  {
    "compound": "B-doped Si",
    "formula": "Si1",
    "tc": 0.34,
    "doi": null,
    "journal": "Nature, 444(2006)465",
    "url": "https://scholar.google.com/scholar?q=Nature%2C%20444%282006%29465"
  }
]
