Repository: jhamlin-ufl/synthesizability

# synthesizability

Data, fits and code for

> G. D. Di Gianluca *et al.*, *Experimental Evaluation of High-Throughput Structure Predictions*,
> [arXiv:2611.09671](https://arxiv.org/abs/2611.09671) (2026).

We arc-melted 34 ternary compounds predicted to be stable or nearly stable and identified the
phases that formed by powder X-ray diffraction and Rietveld refinement.

## Contents

| Path | What it holds |
|---|---|
| `Supplement.pdf` | the Supplementary Information |
| `samples/` | one folder per target, named by its formula in Table 1: synthesis records, X-ray scans and GSAS-II fits |
| `tables/` | the targets, buttons, scans and fits as CSV tables; the candidate lists |
| `computed/` | P_disorder and the dynamical-stability (phonon) results |
| `databases/` | OQMD, Materials Project and Alexandria entries for each chemical system, and the search-match structures |
| `instruments/` | GSAS-II instrument profiles of the two diffractometers |
| `results/` | the generated tables and figures |
| `workflow/` | the pipeline (`Snakefile`), its scripts and library code |

## Finding a sample

Open `samples/<formula>/README.md`, for example `samples/ZrPt5Si/README.md`. It gives the Table 1
row and outcome, the buttons and scans, the fit of record and the contrast fits, and where the
database entries for the chemical system are. `samples/README.md` explains the file formats and
how to rerun a fit.

## Not included

ICDD PDF-5+ cards and MDI JADE work files are licensed and not redistributed. No deposited fit
uses an ICDD card. `samples/EXCLUDED.md` lists the files left out.

# Al2MnAu6

Table 1 row 15, candidate list B. Discussed in the Supplement, Sec. S7, under Al2MnAu6.

Outcome: C11b Au2(Al,Mn), partial Au order; Mn/Al order undetermined

Category: Disordered parent of on-hull structure (probable). Not previously reported.

P_disorder = 0.62. Database structures below the hull that are dynamically stable (MatterSim): 0 of 1.

## Buttons

Each folder in `buttons/` holds the synthesis record (`SYNTHESIS`, `SYNTHESIS.txt`, `STATUS`) and the measured scans.

| Button | Role | Mass loss (%) | Scans |
|---|---|---|---|
| 0479 | target | 2.01 | `0479_HM_MnAl2Au6.txt` (Siemens D500, as cast); `0479_HM_MnAl2Au6.xy` (PANalytical X'Pert MPD, as cast) |

Scan of record: `buttons/0479/0479_HM_MnAl2Au6.txt` (Siemens D500, powder, PMMA slide (inferred), as cast).

## Fits

Each folder in `fits/` is one GSAS-II refinement: `fit.txt` (observed and calculated pattern), `summary.json`, the GSAS-II project `fit.gpx` (in `work/` for most fits), the starting CIFs in `start/`, and `command.txt` to rerun it (see `../README.md`).

| Folder | Role | Model | R_wp (%) |
|---|---|---|---|
| `0479_FoR_C11b_pos_hs` | fit of record | C11b Au2(Al,Mn), Au order eta 0.5, Au z free | 6.18 |
| `0479_pred_C2m_eta0.50_pos_hs` | contrast | C2/m with predicted Mn/Al order, same Au disorder, positions free | 5.93 |

## Database entries

Chemical system Al-Au-Mn. The entries are kept per system and shared with the other targets in it:

- hull energies: `../../databases/snapshot/<database>/Al-Au-Mn.json` (oqmd_v1.7, mp, alexandria_pbe_2025.07.02, alexandria_pbesol_optimade), with the binary and elemental subsystems in the same folders
- predicted structure (the OQMD entry the target was chosen from): `../../databases/snapshot/structures/oqmd/MnAl2Au6_1992237.cif`
- search-match structures: `../../databases/searchmatch/<source>/Al-Au-Mn/` (oqmd_ternary_phases, mp_ternary_phases, alexandria_pbe_ternary_phases, cod)

File: samples/Al2MnAu6/fits/0479_FoR_C11b_pos_hs/summary.json
{
 "record": {
  "zero": 0.0016289631099786184,
  "instprm": "siemens_d500.instprm",
  "inst": {
   "U": 42.21095415256811,
   "V": -69.01458409515877,
   "W": 47.28319040828642,
   "X": 1.8404298430779114,
   "Y": -1.3837330897913103
  },
  "mix": [
   1.0,
   1.0
  ],
  "main": "C11b_eta0.50",
  "space": "../../../refits_2026-11/cifs_d/0479",
  "md_axis": null,
  "partner_occ": null,
  "S": null,
  "two_mu_t": null,
  "scan": "0479_HM_MnAl2Au6.txt",
  "occ": "pred",
  "md": false,
  "uiso_held": null,
  "uiso_max": 0.04,
  "partners": [],
  "partner_scales": [],
  "wR": 6.178681051185569,
  "gof": 2.2899874720042823,
  "x_al": null,
  "lines": {},
  "state": {
   "wt": [
    1.0
   ],
   "cells": [
    {
     "length_a": 3.30165,
     "length_b": 3.30165,
     "length_c": 9.00768
    }
   ],
   "shift": 0.0,
   "size": 1.0,
   "mustrain": 48835.2550236083,
   "md": null,
   "atoms": {
    "Al0": {
     "occ": 0.4444,
     "uiso": 0.02668
    },
    "Au1": {
     "occ": 0.3333,
     "uiso": 0.02668
    },
    "Mn2": {
     "occ": 0.2222,
     "uiso": 0.02668
    },
    "Al3": {
     "occ": 0.1111,
     "uiso": 0.02668
    },
    "Au4": {
     "occ": 0.8333,
     "uiso": 0.02668
    },
    "Mn5": {
     "occ": 0.0556,
     "uiso": 0.02668
    }
   },
   "cell_ok": true
  }
 },
 "limits": [
  18.0,
  118.0
 ],
 "stages": [
  {
   "stage": "scale + background (8 Chebyshev)",
   "wR": 23.574,
   "kept": true,
   "note": "",
   "state": {
    "wt": [
     1.0
    ],
    "cells": [
     {
      "length_a": 3.333,
      "length_b": 3.333,
      "length_c": 8.897
     }
    ],
    "shift": 0.0,
    "size": 1.0,
    "mustrain": 1000.0,
    "md": null,
    "atoms": {
     "Al0": {
      "occ": 0.4444,
      "uiso": 0.01
     },
     "Au1": {
      "occ": 0.3333,
      "uiso": 0.01
     },
     "Mn2": {
      "occ": 0.2222,
      "uiso": 0.01
     },
     "Al3": {
      "occ": 0.1111,
      "uiso": 0.01
     },
     "Au4": {
      "occ": 0.8333,
      "uiso": 0.01
     },
     "Mn5": {
      "occ": 0.0556,
      "uiso": 0.01
     }
    },
    "cell_ok": true
   }
  },
  {
   "stage": "partner phase fractions",
   "wR": 23.574,
   "kept": true,
   "note": "",
   "state": {
    "wt": [
     1.0
    ],
    "cells": [
     {
      "length_a": 3.333,
      "length_b": 3.333,
      "length_c": 8.897
     }
    ],
    "shift": 0.0,
    "size": 1.0,
    "mustrain": 1000.0,
    "md": null,
    "atoms": {
     "Al0": {
      "occ": 0.4444,
      "uiso": 0.01
     },
     "Au1": {
      "occ": 0.3333,
      "uiso": 0.01
     },
     "Mn2": {
      "occ": 0.2222,
      "uiso": 0.01
     },
     "Al3": {
      "occ": 0.1111,
      "uiso": 0.01
     },
     "Au4": {
      "occ": 0.8333,
      "uiso": 0.01
     },
     "Mn5": {
      "occ": 0.0556,
      "uiso": 0.01
     }
    },
    "cell_ok": true
   }
  },
  {
   "stage": "main cell + displacement (Shift/Zero)",
   "wR": 23.18,
   "kept": true,
   "note": "",
   "state": {
    "wt": [
     1.0
    ],
    "cells": [
     {
      "length_a": 3.32333,
      "length_b": 3.32333,
      "length_c": 8.92977
     }
    ],
    "shift": 0.0,
    "size": 1.0,
    "mustrain": 1000.0,
    "md": null,
    "atoms": {
     "Al0": {
      "occ": 0.4444,
      "uiso": 0.01
     },
     "Au1": {
      "occ": 0.3333,
      "uiso": 0.01
     },
     "Mn2": {
      "occ": 0.2222,
      "uiso": 0.01
     },
     "Al3": {
      "occ": 0.1111,
      "uiso": 0.01
     },
     "Au4": {
      "occ": 0.8333,
      "uiso": 0.01
     },
     "Mn5": {
      "occ": 0.0556,
      "uiso": 0.01
     }
    },
    "cell_ok": true
   }
  },
  {
   "stage": "main isotropic microstrain",
   "wR": 7.961,
   "kept": true,
   "note": "",
   "state": {
    "wt": [
     1.0
    ],
    "cells": [
     {
      "length_a": 3.30005,
      "length_b": 3.30005,
      "length_c": 9.01113
     }
    ],
    "shift": 0.0,
    "size": 1.0,
    "mustrain": 52548.37316929338,
    "md": null,
    "atoms": {
     "Al0": {
      "occ": 0.4444,
      "uiso": 0.01
     },
     "Au1": {
      "occ": 0.3333,
      "uiso": 0.01
     },
     "Mn2": {
      "occ": 0.2222,
      "uiso": 0.01
     },
     "Al3": {
      "occ": 0.1111,
      "uiso": 0.01
     },
     "Au4": {
      "occ": 0.8333,
      "uiso": 0.01
     },
     "Mn5": {
      "occ": 0.0556,
      "uiso": 0.01
     }
    },
    "cell_ok": true
   }
  },
  {
   "stage": "main isotropic size",
   "wR": 7.957,
   "kept": false,
   "note": "no gain over 7.96",
   "state": {
    "wt": [
     1.0
    ],
    "cells": [
     {
      "length_a": 3.30006,
      "length_b": 3.30006,
      "length_c": 9.01112
     }
    ],
    "shift": 0.0,
    "size": 3.4946087844093343,
    "mustrain": 53096.85711213297,
    "md": null,
    "atoms": {
     "Al0": {
      "occ": 0.4444,
      "uiso": 0.01
     },
     "Au1": {
      "occ": 0.3333,
      "uiso": 0.01
     },
     "Mn2": {
      "occ": 0.2222,
      "uiso": 0.01
     },
     "Al3": {
      "occ": 0.1111,
      "uiso": 0.01
     },
     "Au4": {
      "occ": 0.8333,
      "uiso": 0.01
     },
     "Mn5": {
      "occ": 0.0556,
      "uiso": 0.01
     }
    },
    "cell_ok": true
   }
  },
  {
   "stage": "one Uiso, main phase",
   "wR": 7.69,
   "kept": true,
   "note": "",
   "state": {
    "wt": [
     1.0
    ],
    "cells": [
     {
      "length_a": 3.30023,
      "length_b": 3.30023,
      "length_c": 9.01311
     }
    ],
    "shift": 0.0,
    "size": 1.0,
    "mustrain": 50529.25040706061,
    "md": null,
    "atoms": {
     "Al0": {
      "occ": 0.4444,
      "uiso": 0.02668
     },
     "Au1": {
      "occ": 0.3333,
      "uiso": 0.02668
     },
     "Mn2": {
      "occ": 0.2222,
      "uiso": 0.02668
     },
     "Al3": {
      "occ": 0.1111,
      "uiso": 0.02668
     },
     "Au4": {
      "occ": 0.8333,
      "uiso": 0.02668
     },
     "Mn5": {
      "occ": 0.0556,
      "uiso": 0.02668
     }
    },
    "cell_ok": true
   }
  },
  {
   "stage": "main-phase atom positions",
   "wR": 7.334,
   "kept": true,
   "note": "",
   "state": {
    "wt": [
     1.0
    ],
    "cells": [
     {
      "length_a": 3.30045,
      "length_b": 3.30045,
      "length_c": 9.00989
     }
    ],
    "shift": 0.0,
    "size": 1.0,
    "mustrain": 50278.016695200015,
    "md": null,
    "atoms": {
     "Al0": {
      "occ": 0.4444,
      "uiso": 0.02668
     },
     "Au1": {
      "occ": 0.3333,
      "uiso": 0.02668
     },
     "Mn2": {
      "occ": 0.2222,
      "uiso": 0.02668
     },
     "Al3": {
      "occ": 0.1111,
      "uiso": 0.02668
     },
     "Au4": {
      "occ": 0.8333,
      "uiso": 0.02668
     },
     "Mn5": {
      "occ": 0.0556,
      "uiso": 0.02668
     }
    },
    "cell_ok": true
   }
  },
  {
   "stage": "background 12 Chebyshev",
   "wR": 6.178,
   "kept": true,
   "note": "",
   "state": {
    "wt": [
     1.0
    ],
    "cells": [
     {
      "length_a": 3.30166,
      "length_b": 3.30166,
      "length_c": 9.00771
     }
    ],
    "shift": 0.0,
    "size": 1.0,
    "mustrain": 48775.61063321392,
    "md": null,
    "atoms": {
     "Al0": {
      "occ": 0.4444,
      "uiso": 0.02668
     },
     "Au1": {
      "occ": 0.3333,
      "uiso": 0.02668
     },
     "Mn2": {
      "occ": 0.2222,
      "uiso": 0.02668
     },
     "Al3": {
      "occ": 0.1111,
      "uiso": 0.02668
     },
     "Au4": {
      "occ": 0.8333,
      "uiso": 0.02668
     },
     "Mn5": {
      "occ": 0.0556,
      "uiso": 0.02668
     }
    },
    "cell_ok": true
   }
  },
  {
   "stage": "final cycle, all kept parameters",
   "wR": 6.179,
   "kept": true,
   "note": "",
   "state": {
    "wt": [
     1.0
    ],
    "cells": [
     {
      "length_a": 3.30165,
      "length_b": 3.30165,
      "length_c": 9.00768
     }
    ],
    "shift": 0.0,
    "size": 1.0,
    "mustrain": 48835.2550236083,
    "md": null,
    "atoms": {
     "Al0": {
      "occ": 0.4444,
      "uiso": 0.02668
     },
     "Au1": {
      "occ": 0.3333,
      "uiso": 0.02668
     },
     "Mn2": {
      "occ": 0.2222,
      "uiso": 0.02668
     },
     "Al3": {
      "occ": 0.1111,
      "uiso": 0.02668
     },
     "Au4": {
      "occ": 0.8333,
      "uiso": 0.02668
     },
     "Mn5": {
      "occ": 0.0556,
      "uiso": 0.02668
     }
    },
    "cell_ok": true
   }
  }
 ]
}

File: samples/Al2MnAu6/fits/0479_FoR_C11b_pos_hs/ticks.json
{"C11b_eta0.50": [19.696103998961018, 28.775793289735848, 38.53033944647378, 40.00450429234494, 40.578855272795735, 43.632584790421056, 55.627648275555764, 56.75059605222421, 58.29688470427277, 59.597541880206485, 61.73811555298822, 63.82651681540704, 70.69616311928591, 71.08922934747291, 75.17923994169617, 79.94855324906082, 82.57915959337703, 84.83029326756512, 85.94815129409866, 86.32939292960634, 87.8170041643934, 89.67456528681684, 95.08006359034141, 96.01746467999622, 96.39105907913819, 98.45568787454908, 98.84043611679056, 105.12197767998228, 107.06416240608748, 108.81624719969204, 110.20011595989129, 111.80108493366065, 113.410382574546, 115.45011699719723, 117.54525379798577]}

File: samples/Al2MnAu6/fits/0479_pred_C2m_eta0.50_pos_hs/summary.json
{
 "record": {
  "zero": 0.0016289631099786184,
  "instprm": "siemens_d500.instprm",
  "inst": {
   "U": 42.21095415256811,
   "V": -69.01458409515877,
   "W": 47.28319040828642,
   "X": 1.8404298430779114,
   "Y": -1.3837330897913103
  },
  "mix": [
   1.0,
   1.0
  ],
  "main": "C2m_MnAl_ordered_Au_eta0.50",
  "space": "../../../refits_2026-11/cifs_d/0479",
  "md_axis": null,
  "partner_occ": null,
  "S": null,
  "two_mu_t": null,
  "scan": "0479_HM_MnAl2Au6.txt",
  "occ": "pred",
  "md": false,
  "uiso_held": null,
  "uiso_max": 0.04,
  "partners": [],
  "partner_scales": [],
  "wR": 5.933262485241343,
  "gof": 2.199028667567906,
  "x_al": null,
  "lines": {},
  "state": {
   "wt": [
    1.0
   ],
   "cells": [
    {
     "length_a": 8.99991,
     "length_b": 4.67171,
     "length_c": 8.36281
    }
   ],
   "shift": 0.0,
   "size": 1.0,
   "mustrain": 47268.666633223984,
   "md": null,
   "atoms": {
    "Mn0": {
     "occ": 0.6667,
     "uiso": 0.02054
    },
    "Au1": {
     "occ": 0.3333,
     "uiso": 0.02054
    },
    "Al2": {
     "occ": 0.6667,
     "uiso": 0.02054
    },
    "Au3": {
     "occ": 0.3333,
     "uiso": 0.02054
    },
    "Au4": {
     "occ": 0.8333,
     "uiso": 0.02054
    },
    "Mn5": {
     "occ": 0.0556,
     "uiso": 0.02054
    },
    "Al6": {
     "occ": 0.1111,
     "uiso": 0.02054
    },
    "Au7": {
     "occ": 0.8333,
     "uiso": 0.02054
    },
    "Mn8": {
     "occ": 0.0556,
     "uiso": 0.02054
    },
    "Al9": {
     "occ": 0.1111,
     "uiso": 0.02054
    },
    "Au10": {
     "occ": 0.8333,
     "uiso": 0.02054
    },
    "Mn11": {
     "occ": 0.0556,
     "uiso": 0.02054
    },
    "Al12": {
     "occ": 0.1111,
     "uiso": 0.02054
    }
   },
   "cell_ok": true
  }
 },
 "limits": [
  18.0,
  118.0
 ],
 "stages": [
  {
   "stage": "scale + background (8 Chebyshev)",
   "wR": 23.383,
   "kept": true,
   "note": "",
   "state": {
    "wt": [
     1.0
    ],
    "cells": [
     {
      "length_a": 8.897,
      "length_b": 4.71357,
      "length_c": 8.35339
     }
    ],
    "shift": 0.0,
    "size": 1.0,
    "mustrain": 1000.0,
    "md": null,
    "atoms": {
     "Mn0": {
      "occ": 0.6667,
      "uiso": 0.01
     },
     "Au1": {
      "occ": 0.3333,
      "uiso": 0.01
     },
     "Al2": {
      "occ": 0.6667,
      "uiso": 0.01
     },
     "Au3": {
      "occ": 0.3333,
      "uiso": 0.01
     },
     "Au4": {
      "occ": 0.8333,
      "uiso": 0.01
     },
     "Mn5": {
      "occ": 0.0556,
      "uiso": 0.01
     },
     "Al6": {
      "occ": 0.1111,
      "uiso": 0.01
     },
     "Au7": {
      "occ": 0.8333,
      "uiso": 0.01
     },
     "Mn8": {
      "occ": 0.0556,
      "uiso": 0.01
     },
     "Al9": {
      "occ": 0.1111,
      "uiso": 0.01
     },
     "Au10": {
      "occ": 0.8333,
      "uiso": 0.01
     },
     "Mn11": {
      "occ": 0.0556,
      "uiso": 0.01
     },
     "Al12": {
      "occ": 0.1111,
      "uiso": 0.01
     }
    },
    "cell_ok": true
   }
  },
  {
   "stage": "partner phase fractions",
   "wR": 23.383,
   "kept": true,
   "note": "",
   "state": {
    "wt": [
     1.0
    ],
    "cells": [
     {
      "length_a": 8.897,
      "length_b": 4.71357,
      "length_c": 8.35339
     }
    ],
    "shift": 0.0,
    "size": 1.0,
    "mustrain": 1000.0,
    "md": null,
    "atoms": {
     "Mn0": {
      "occ": 0.6667,
      "uiso": 0.01
     },
     "Au1": {
      "occ": 0.3333,
      "uiso": 0.01
     },
     "Al2": {
      "occ": 0.6667,
      "uiso": 0.01
     },
     "Au3": {
      "occ": 0.3333,
      "uiso": 0.01
     },
     "Au4": {
      "occ": 0.8333,
      "uiso": 0.01
     },
     "Mn5": {
      "occ": 0.0556,
      "uiso": 0.01
     },
     "Al6": {
      "occ": 0.1111,
      "uiso": 0.01
     },
     "Au7": {
      "occ": 0.8333,
      "uiso": 0.01
     },
     "Mn8": {
      "occ": 0.0556,
      "uiso": 0.01
     },
     "Al9": {
      "occ": 0.1111,
      "uiso": 0.01
     },
     "Au10": {
      "occ": 0.8333,
      "uiso": 0.01
     },
     "Mn11": {
      "occ": 0.0556,
      "uiso": 0.01
     },
     "Al12": {
      "occ": 0.1111,
      "uiso": 0.01
     }
    },
    "cell_ok": true
   }
  },
  {
   "stage": "main cell + displacement (Shift/Zero)",
   "wR": 20.57,
   "kept": true,
   "note": "",
   "state": {
    "wt": [
     1.0
    ],
    "cells": [
     {
      "length_a": 8.9477,
      "length_b": 4.70947,
      "length_c": 8.36572
     }
    ],
    "shift": 0.0,
    "size": 1.0,
    "mustrain": 1000.0,
    "md": null,
    "atoms": {
     "Mn0": {
      "occ": 0.6667,
      "uiso": 0.01
     },
     "Au1": {
      "occ": 0.3333,
      "uiso": 0.01
     },
     "Al2": {
      "occ": 0.6667,
      "uiso": 0.01
     },
     "Au3": {
      "occ": 0.3333,
      "uiso": 0.01
     },
     "Au4": {
      "occ": 0.8333,
      "uiso": 0.01
     },
     "Mn5": {
      "occ": 0.0556,
      "uiso": 0.01
     },
     "Al6": {
      "occ": 0.1111,
      "uiso": 0.01
     },
     "Au7": {
      "occ": 0.8333,
      "uiso": 0.01
     },
     "Mn8": {
      "occ": 0.0556,
      "uiso": 0.01
     },
     "Al9": {
      "occ": 0.1111,
      "uiso": 0.01
     },
     "Au10": {
      "occ": 0.8333,
      "uiso": 0.01
     },
     "Mn11": {
      "occ": 0.0556,
      "uiso": 0.01
     },
     "Al12": {
      "occ": 0.1111,
      "uiso": 0.01
     }
    },
    "cell_ok": true
   }
  },
  {
   "stage": "main isotropic microstrain",
   "wR": 7.52,
   "kept": true,
   "note": "",
   "state": {
    "wt": [
     1.0
    ],
    "cells": [
     {
      "length_a": 9.00489,
      "length_b": 4.66935,
      "length_c": 8.34994
     }
    ],
    "shift": 0.0,
    "size": 1.0,
    "mustrain": 50332.374695601706,
    "md": null,
    "atoms": {
     "Mn0": {
      "occ": 0.6667,
      "uiso": 0.01
     },
     "Au1": {
      "occ": 0.3333,
      "uiso": 0.01
     },
     "Al2": {
      "occ": 0.6667,
      "uiso": 0.01
     },
     "Au3": {
      "occ": 0.3333,
      "uiso": 0.01
     },
     "Au4": {
      "occ": 0.8333,
      "uiso": 0.01
     },
     "Mn5": {
      "occ": 0.0556,
      "uiso": 0.01
     },
     "Al6": {
      "occ": 0.1111,
      "uiso": 0.01
     },
     "Au7": {
      "occ": 0.8333,
      "uiso": 0.01
     },
     "Mn8": {
      "occ": 0.0556,
      "uiso": 0.01
     },
     "Al9": {
      "occ": 0.1111,
      "uiso": 0.01
     },
     "Au10": {
      "occ": 0.8333,
      "uiso": 0.01
     },
     "Mn11": {
      "occ": 0.0556,
      "uiso": 0.01
     },
     "Al12": {
      "occ": 0.1111,
      "uiso": 0.01
     }
    },
    "cell_ok": true
   }
  },
  {
   "stage": "main isotropic size",
   "wR": 7.517,
   "kept": false,
   "note": "no gain over 7.52",
   "state": {
    "wt": [
     1.0
    ],
    "cells": [
     {
      "length_a": 9.0053,
      "length_b": 4.66909,
      "length_c": 8.35022
     }
    ],
    "shift": 0.0,
    "size": 2.2002636003606466,
    "mustrain": 50668.123961068486,
    "md": null,
    "atoms": {
     "Mn0": {
      "occ": 0.6667,
      "uiso": 0.01
     },
     "Au1": {
      "occ": 0.3333,
      "uiso": 0.01
     },
     "Al2": {
      "occ": 0.6667,
      "uiso": 0.01
     },
     "Au3": {
      "occ": 0.3333,
      "uiso": 0.01
     },
     "Au4": {
      "occ": 0.8333,
      "uiso": 0.01
     },
     "Mn5": {
      "occ": 0.0556,
      "uiso": 0.01
     },
     "Al6": {
      "occ": 0.1111,
      "uiso": 0.01
     },
     "Au7": {
      "occ": 0.8333,
      "uiso": 0.01
     },
     "Mn8": {
      "occ": 0.0556,
      "uiso": 0.01
     },
     "Al9": {
      "occ": 0.1111,
      "uiso": 0.01
     },
     "Au10": {
      "occ": 0.8333,
      "uiso": 0.01
     },
     "Mn11": {
      "occ": 0.0556,
      "uiso": 0.01
     },
     "Al12": {
      "occ": 0.1111,
      "uiso": 0.01
     }
    },
    "cell_ok": true
   }
  },
  {
   "stage": "one Uiso, main phase",
   "wR": 7.41,
   "kept": true,
   "note": "",
   "state": {
    "wt": [
     1.0
    ],
    "cells": [
     {
      "length_a": 9.00652,
      "length_b": 4.66802,
      "length_c": 8.35487
     }
    ],
    "shift": 0.0,
    "size": 1.0,
    "mustrain": 49008.137480163256,
    "md": null,
    "atoms": {
     "Mn0": {
      "occ": 0.6667,
      "uiso": 0.02054
     },
     "Au1": {
      "occ": 0.3333,
      "uiso": 0.02054
     },
     "Al2": {
      "occ": 0.6667,
      "uiso": 0.02054
     },
     "Au3": {
      "occ": 0.3333,
      "uiso": 0.02054
     },
     "Au4": {
      "occ": 0.8333,
      "uiso": 0.02054
     },
     "Mn5": {
      "occ": 0.0556,
      "uiso": 0.02054
     },
     "Al6": {
      "occ": 0.1111,
      "uiso": 0.02054
     },
     "Au7": {
      "occ": 0.8333,
      "uiso": 0.02054
     },
     "Mn8": {
      "occ": 0.0556,
      "uiso": 0.02054
     },
     "Al9": {
      "occ": 0.1111,
      "uiso": 0.02054
     },
     "Au10": {
      "occ": 0.8333,
      "uiso": 0.02054
     },
     "Mn11": {
      "occ": 0.0556,
      "uiso": 0.02054
     },
     "Al12": {
      "occ": 0.1111,
      "uiso": 0.02054
     }
    },
    "cell_ok": true
   }
  },
  {
   "stage": "main-phase atom positions",
   "wR": 7.056,
   "kept": true,
   "note": "",
   "state": {
    "wt": [
     1.0
    ],
    "cells": [
     {
      "length_a": 9.0052,
      "length_b": 4.66843,
      "length_c": 8.35416
     }
    ],
    "shift": 0.0,
    "size": 1.0,
    "mustrain": 48435.155992820866,
    "md": null,
    "atoms": {
     "Mn0": {
      "occ": 0.6667,
      "uiso": 0.02054
     },
     "Au1": {
      "occ": 0.3333,
      "uiso": 0.02054
     },
     "Al2": {
      "occ": 0.6667,
      "uiso": 0.02054
     },
     "Au3": {
      "occ": 0.3333,
      "uiso": 0.02054
     },
     "Au4": {
      "occ": 0.8333,
      "uiso": 0.02054
     },
     "Mn5": {
      "occ": 0.0556,
      "uiso": 0.02054
     },
     "Al6": {
      "occ": 0.1111,
      "uiso": 0.02054
     },
     "Au7": {
      "occ": 0.8333,
      "uiso": 0.02054
     },
     "Mn8": {
      "occ": 0.0556,
      "uiso": 0.02054
     },
     "Al9": {
      "occ": 0.1111,
      "uiso": 0.02054
     },
     "Au10": {
      "occ": 0.8333,
      "uiso": 0.02054
     },
     "Mn11": {
      "occ": 0.0556,
      "uiso": 0.02054
     },
     "Al12": {
      "occ": 0.1111,
      "uiso": 0.02054
     }
    },
    "cell_ok": true
   }
  },
  {
   "stage": "background 12 Chebyshev",
   "wR": 5.899,
   "kept": true,
   "note": "",
   "state": {
    "wt": [
     1.0
    ],
    "cells": [
     {
      "length_a": 8.99844,
      "length_b": 4.67189,
      "length_c": 8.36146
     }
    ],
    "shift": 0.0,
    "size": 1.0,
    "mustrain": 47383.393364130636,
    "md": null,
    "atoms": {
     "Mn0": {
      "occ": 0.6667,
      "uiso": 0.02054
     },
     "Au1": {
      "occ": 0.3333,
      "uiso": 0.02054
     },
     "Al2": {
      "occ": 0.6667,
      "uiso": 0.02054
     },
     "Au3": {
      "occ": 0.3333,
      "uiso": 0.02054
     },
     "Au4": {
      "occ": 0.8333,
      "uiso": 0.02054
     },
     "Mn5": {
      "occ": 0.0556,
      "uiso": 0.02054
     },
     "Al6": {
      "occ": 0.1111,
      "uiso": 0.02054
     },
     "Au7": {
      "occ": 0.8333,
      "uiso": 0.02054
     },
     "Mn8": {
      "occ": 0.0556,
      "uiso": 0.02054
     },
     "Al9": {
      "occ": 0.1111,
      "uiso": 0.02054
     },
     "Au10": {
      "occ": 0.8333,
      "uiso": 0.02054
     },
     "Mn11": {
      "occ": 0.0556,
      "uiso": 0.02054
     },
     "Al12": {
      "occ": 0.1111,
      "uiso": 0.02054
     }
    },
    "cell_ok": true
   }
  },
  {
   "stage": "final cycle, all kept parameters",
   "wR": 5.933,
   "kept": true,
   "note": "",
   "state": {
    "wt": [
     1.0
    ],
    "cells": [
     {
      "length_a": 8.99991,
      "length_b": 4.67171,
      "length_c": 8.36281
     }
    ],
    "shift": 0.0,
    "size": 1.0,
    "mustrain": 47268.666633223984,
    "md": null,
    "atoms": {
     "Mn0": {
      "occ": 0.6667,
      "uiso": 0.02054
     },
     "Au1": {
      "occ": 0.3333,
      "uiso": 0.02054
     },
     "Al2": {
      "occ": 0.6667,
      "uiso": 0.02054
     },
     "Au3": {
      "occ": 0.3333,
      "uiso": 0.02054
     },
     "Au4": {
      "occ": 0.8333,
      "uiso": 0.02054
     },
     "Mn5": {
      "occ": 0.0556,
      "uiso": 0.02054
     },
     "Al6": {
      "occ": 0.1111,
      "uiso": 0.02054
     },
     "Au7": {
      "occ": 0.8333,
      "uiso": 0.02054
     },
     "Mn8": {
      "occ": 0.0556,
      "uiso": 0.02054
     },
     "Al9": {
      "occ": 0.1111,
      "uiso": 0.02054
     },
     "Au10": {
      "occ": 0.8333,
      "uiso": 0.02054
     },
     "Mn11": {
      "occ": 0.0556,
      "uiso": 0.02054
     },
     "Al12": {
      "occ": 0.1111,
      "uiso": 0.02054
     }
    },
    "cell_ok": true
   }
  }
 ]
}

File: samples/Al2MnAu6/fits/0479_pred_C2m_eta0.50_pos_hs/ticks.json
{"C2m_MnAl_ordered_Au_eta0.50": [19.71409238108303, 22.31657642051318, 22.367845087754507, 23.378178114144482, 23.57386874986884, 25.398514625849376, 28.703542724695613, 28.8250421898273, 32.209892066480634, 32.5012183724769, 36.076792682490606, 36.17595964648081, 38.506349619528905, 38.509219927198714, 38.66510153217308, 38.82080336996725, 40.04222800264436, 40.45406052692167, 40.68132913537952, 40.7236410329543, 42.03209371259098, 42.26442679602249, 43.44996101080549, 43.62231206854473, 43.78895603845829, 45.539090343047114, 45.64820838175761, 46.69643837078762, 47.805665521214394, 48.225150446349, 48.29445177492997, 48.684824321789335, 50.492073993483004, 50.66866302865551, 51.05162765490354, 51.25181272798842, 52.16337819705192, 54.95981342812759, 55.07873888092507, 55.59360578260159, 56.114914652145096, 56.48969847424895, 56.48168890969415, 56.76387635962437, 57.040896328993696, 58.16128857716229, 58.312203798635714, 58.495242492303504, 58.50474748453127, 58.57661874545978, 59.05499242692912, 59.43629832997502, 59.707511522527966, 60.65039622513245, 60.67275162381019, 61.80006929881731, 62.98853759295152, 63.22873838225674, 63.337984003958866, 63.49037101730567, 63.68929080729658, 63.75847825719187, 63.82364200744562, 63.88478889584537, 64.36810824921125, 64.90727837160884, 66.67381629894838, 66.67576242307396, 67.39108403797393, 67.66702476729317, 68.06498046077529, 68.08256010290896, 68.14556509281756, 68.17175815953176, 69.76609294031965, 69.86990702079328, 70.07663183284183, 70.11998398330253, 70.45120681564542, 70.4441202789223, 70.4906657388842, 70.78627185187781, 70.93970836880247, 70.97568606918527, 71.16110820676222, 71.34255347795482, 73.18247392143932, 73.89371195940615, 74.85715221342183, 75.22209280781381, 75.58273084866015, 76.52899897732127, 76.68246504252659, 76.76934998930157, 76.98267738287558, 77.12235977922977, 77.26225598971897, 78.34763983579097, 78.39108175942111, 78.53031135491399, 78.56643213403053, 79.7182398308885, 79.80903046572675, 80.22456910101185, 80.30783583088838, 80.38871938473572, 80.64723914064275, 81.02063286327832, 81.09773419944734, 81.12093270573553, 81.9985992018361, 82.09698470966819, 82.51889250425316, 82.52610204004229, 82.91814495853848, 83.31073463929857, 83.92016686017467, 84.39087610915585, 84.59795146601316, 84.68811726156501, 84.92220154455828, 84.9816272119831, 85.0431662850176, 85.27141884100617, 85.258017401858, 85.4538232865849, 85.53685597016253, 85.56752512172106, 85.65983077659956, 85.90148826173773, 85.94211219045968, 86.1287437051962, 86.42662451022734, 87.24923872129988, 87.3272774323196, 87.4924425086446, 87.65667274248396, 87.96870566475718, 88.08407944826268, 88.19450579134896, 89.52517579873447, 89.70057013212273, 90.13543544451694, 90.62264255870343, 91.36430803912832, 91.52025980782736, 91.65451214320848, 92.27849180098723, 92.81550881511781, 93.43479006729031, 93.59624755873554, 94.39193334890417, 95.00686995875903, 95.01225165232132, 95.02621335028425, 95.28058256349219, 95.51170087718948, 95.98895794889127, 96.07655365486553, 96.4522446514859, 96.60596364791101, 96.9647331524826, 97.0843444448503, 97.30415647694555, 97.4613616266928, 98.02795995519205, 98.14425551303461, 98.15180371619648, 98.17293183227262, 98.27535858312253, 98.37347020626605, 98.45039563060955, 98.5117433768967, 98.62456778082574, 98.92533880655594, 99.06351795649692, 99.25729240071998, 99.39727826790418, 100.17099742741968, 100.48793772608619, 100.59613338122863, 101.4350382087779, 101.5600586386271, 101.75333630781748, 102.24421615603252, 102.33691548502225, 102.38384228961844, 103.47231102016444, 103.69284325821202, 103.75234945955647, 104.2180311725401, 104.26139992963495, 104.31479305701691, 104.3990351371197, 104.52565851230882, 104.86191364870025, 104.90576900333093, 104.95252049164814, 105.37652660086093, 105.7976828986029, 106.91014840659422, 107.46090615541891, 108.20221708774444, 108.27161449337724, 108.26143928989497, 108.53075498308964, 108.52371220625743, 109.01768909725091, 109.25954745951432, 109.57991330444212, 109.70672388092413, 109.79959321412103, 110.26964214193201, 110.6409925149626, 110.62672153001901, 110.9567246338597, 111.04730416328711, 111.3572785548656, 111.37224879935057, 112.31891388227781, 112.33998119970663, 112.38025011355585, 112.60965964953195, 112.64246627300916, 113.41253323600706, 113.56295468571776, 113.66306584464355, 114.12763549734264, 114.17143690538713, 114.80100122688697, 115.05888012814302, 115.18318074924169, 115.32431696601883, 115.32913435981528, 115.38901238216349, 115.50662678740372, 115.4918299604871, 116.90357105163397, 117.07765833582941, 117.69217645347291, 117.71638949384136]}

File: samples/Al4FeCo3/fits/0545_FoR_B2_c/summary.json
{
 "record": {
  "zero": 0.0016289631099786184,
  "instprm": "siemens_d500.instprm",
  "inst": {
   "U": 42.21095415256811,
   "V": -69.01458409515877,
   "W": 47.28319040828642,
   "X": 1.8404298430779114,
   "Y": -1.3837330897913103
  },
  "mix": [
   1.0,
   1.0
  ],
  "main": "B2_eta0.90",
  "space": "../../../refits_2026-11/cifs_d/0545",
  "md_axis": null,
  "partner_occ": null,
  "S": null,
  "two_mu_t": null,
  "scan": "0545_HM_Al4FeCo3_circular.txt",
  "occ": "pred",
  "md": false,
  "uiso_held": null,
  "uiso_max": 0.04,
  "partners": [],
  "partner_scales": [],
  "wR": 5.784826603865385,
  "gof": 1.537075780239947,
  "x_al": null,
  "lines": {},
  "state": {
   "wt": [
    1.0
   ],
   "cells": [
    {
     "length_a": 2.86712,
     "length_b": 2.86712,
     "length_c": 2.86712
    }
   ],
   "shift": 40.01630436751291,
   "size": 1.0,
   "mustrain": 7666.423923009071,
   "md": null,
   "atoms": {
    "Al0": {
     "occ": 0.95,
     "uiso": 0.00496
    },
    "Co1": {
     "occ": 0.0375,
     "uiso": 0.00496
    },
    "Fe2": {
     "occ": 0.0125,
     "uiso": 0.00496
    },
    "Al3": {
     "occ": 0.05,
     "uiso": 0.00496
    },
    "Fe4": {
     "occ": 0.2375,
     "uiso": 0.00496
    },
    "Co5": {
     "occ": 0.7125,
     "uiso": 0.00496
    }
   },
   "cell_ok": true
  }
 },
 "limits": [
  18.0,
  118.0
 ],
 "stages": [
  {
   "stage": "scale + background (8 Chebyshev)",
   "wR": 22.247,
   "kept": true,
   "note": "",
   "state": {
    "wt": [
     1.0
    ],
    "cells": [
     {
      "length_a": 2.868,
      "length_b": 2.868,
      "length_c": 2.868
     }
    ],
    "shift": 0.0,
    "size": 1.0,
    "mustrain": 1000.0,
    "md": null,
    "atoms": {
     "Al0": {
      "occ": 0.95,
      "uiso": 0.01
     },
     "Co1": {
      "occ": 0.0375,
      "uiso": 0.01
     },
     "Fe2": {
      "occ": 0.0125,
      "uiso": 0.01
     },
     "Al3": {
      "occ": 0.05,
      "uiso": 0.01
     },
     "Fe4": {
      "occ": 0.2375,
      "uiso": 0.01
     },
     "Co5": {
      "occ": 0.7125,
      "uiso": 0.01
     }
    },
    "cell_ok": true
   }
  },
  {
   "stage": "partner phase fractions",
   "wR": 22.247,
   "kept": true,
   "note": "",
   "state": {
    "wt": [
     1.0
    ],
    "cells": [
     {
      "length_a": 2.868,
      "length_b": 2.868,
      "length_c": 2.868
     }
    ],
    "shift": 0.0,
    "size": 1.0,
    "mustrain": 1000.0,
    "md": null,
    "atoms": {
     "Al0": {
      "occ": 0.95,
      "uiso": 0.01
     },
     "Co1": {
      "occ": 0.0375,
      "uiso": 0.01
     },
     "Fe2": {
      "occ": 0.0125,
      "uiso": 0.01
     },
     "Al3": {
      "occ": 0.05,
      "uiso": 0.01
     },
     "Fe4": {
      "occ": 0.2375,
      "uiso": 0.01
     },
     "Co5": {
      "occ": 0.7125,
      "uiso": 0.01
     }
    },
    "cell_ok": true
   }
  },
  {
   "stage": "main cell + displacement (Shift/Zero)",
   "wR": 22.025,
   "kept": true,
   "note": "",
   "state": {
    "wt": [
     1.0
    ],
    "cells": [
     {
      "length_a": 2.86694,
      "length_b": 2.86694,
      "length_c": 2.86694
     }
    ],
    "shift": 23.78255821847164,
    "size": 1.0,
    "mustrain": 1000.0,
    "md": null,
    "atoms": {
     "Al0": {
      "occ": 0.95,
      "uiso": 0.01
     },
     "Co1": {
      "occ": 0.0375,
      "uiso": 0.01
     },
     "Fe2": {
      "occ": 0.0125,
      "uiso": 0.01
     },
     "Al3": {
      "occ": 0.05,
      "uiso": 0.01
     },
     "Fe4": {
      "occ": 0.2375,
      "uiso": 0.01
     },
     "Co5": {
      "occ": 0.7125,
      "uiso": 0.01
     }
    },
    "cell_ok": true
   }
  },
  {
   "stage": "main isotropic microstrain",
   "wR": 6.746,
   "kept": true,
   "note": "",
   "state": {
    "wt": [
     1.0
    ],
    "cells": [
     {
      "length_a": 2.86717,
      "length_b": 2.86717,
      "length_c": 2.86717
     }
    ],
    "shift": 38.67421495569051,
    "size": 1.0,
    "mustrain": 7595.237454214544,
    "md": null,
    "atoms": {
     "Al0": {
      "occ": 0.95,
      "uiso": 0.01
     },
     "Co1": {
      "occ": 0.0375,
      "uiso": 0.01
     },
     "Fe2": {
      "occ": 0.0125,
      "uiso": 0.01
     },
     "Al3": {
      "occ": 0.05,
      "uiso": 0.01
     },
     "Fe4": {
      "occ": 0.2375,
      "uiso": 0.01
     },
     "Co5": {
      "occ": 0.7125,
      "uiso": 0.01
     }
    },
    "cell_ok": true
   }
  },
  {
   "stage": "main isotropic size",
   "wR": 6.705,
   "kept": false,
   "note": "no gain over 6.75",
   "state": {
    "wt": [
     1.0
    ],
    "cells": [
     {
      "length_a": 2.86715,
      "length_b": 2.86715,
      "length_c": 2.86715
     }
    ],
    "shift": 39.343161317730164,
    "size": 0.24347777219217343,
    "mustrain": 6584.713831539473,
    "md": null,
    "atoms": {
     "Al0": {
      "occ": 0.95,
      "uiso": 0.01
     },
     "Co1": {
      "occ": 0.0375,
      "uiso": 0.01
     },
     "Fe2": {
      "occ": 0.0125,
      "uiso": 0.01
     },
     "Al3": {
      "occ": 0.05,
      "uiso": 0.01
     },
     "Fe4": {
      "occ": 0.2375,
      "uiso": 0.01
     },
     "Co5": {
      "occ": 0.7125,
      "uiso": 0.01
     }
    },
    "cell_ok": true
   }
  },
  {
   "stage": "one Uiso, main phase",
   "wR": 6.344,
   "kept": true,
   "note": "",
   "state": {
    "wt": [
     1.0
    ],
    "cells": [
     {
      "length_a": 2.86715,
      "length_b": 2.86715,
      "length_c": 2.86715
     }
    ],
    "shift": 39.266068593101686,
    "size": 1.0,
    "mustrain": 7738.570489203903,
    "md": null,
    "atoms": {
     "Al0": {
      "occ": 0.95,
      "uiso": 0.00492
     },
     "Co1": {
      "occ": 0.0375,
      "uiso": 0.00492
     },
     "Fe2": {
      "occ": 0.0125,
      "uiso": 0.00492
     },
     "Al3": {
      "occ": 0.05,
      "uiso": 0.00492
     },
     "Fe4": {
      "occ": 0.2375,
      "uiso": 0.00492
     },
     "Co5": {
      "occ": 0.7125,
      "uiso": 0.00492
     }
    },
    "cell_ok": true
   }
  },
  {
   "stage": "background 12 Chebyshev",
   "wR": 5.785,
   "kept": true,
   "note": "",
   "state": {
    "wt": [
     1.0
    ],
    "cells": [
     {
      "length_a": 2.86712,
      "length_b": 2.86712,
      "length_c": 2.86712
     }
    ],
    "shift": 39.96273486511655,
    "size": 1.0,
    "mustrain": 7666.183330490419,
    "md": null,
    "atoms": {
     "Al0": {
      "occ": 0.95,
      "uiso": 0.00496
     },
     "Co1": {
      "occ": 0.0375,
      "uiso": 0.00496
     },
     "Fe2": {
      "occ": 0.0125,
      "uiso": 0.00496
     },
     "Al3": {
      "occ": 0.05,
      "uiso": 0.00496
     },
     "Fe4": {
      "occ": 0.2375,
      "uiso": 0.00496
     },
     "Co5": {
      "occ": 0.7125,
      "uiso": 0.00496
     }
    },
    "cell_ok": true
   }
  },
  {
   "stage": "final cycle, all kept parameters",
   "wR": 5.785,
   "kept": true,
   "note": "",
   "state": {
    "wt": [
     1.0
    ],
    "cells": [
     {
      "length_a": 2.86712,
      "length_b": 2.86712,
      "length_c": 2.86712
     }
    ],
    "shift": 40.01630436751291,
    "size": 1.0,
    "mustrain": 7666.423923009071,
    "md": null,
    "atoms": {
     "Al0": {
      "occ": 0.95,
      "uiso": 0.00496
     },
     "Co1": {
      "occ": 0.0375,
      "uiso": 0.00496
     },
     "Fe2": {
      "occ": 0.0125,
      "uiso": 0.00496
     },
     "Al3": {
      "occ": 0.05,
      "uiso": 0.00496
     },
     "Fe4": {
      "occ": 0.2375,
      "uiso": 0.00496
     },
     "Co5": {
      "occ": 0.7125,
      "uiso": 0.00496
     }
    },
    "cell_ok": true
   }
  }
 ]
}

File: samples/Al4FeCo3/fits/0545_FoR_B2_c/ticks.json
{"B2_eta0.90": [31.14753726254663, 44.63906270165348, 55.44278958971793, 64.98255886713467, 73.8264653634942, 82.28813048138382, 98.89029252472302, 107.39271666288951, 107.39271666288951, 116.31469957158939]}

File: samples/Al4FeCo3/fits/0545_pred_Al_eta0.90/summary.json
{
 "record": {
  "zero": 0.0016289631099786184,
  "instprm": "siemens_d500.instprm",
  "inst": {
   "U": 42.21095415256811,
   "V": -69.01458409515877,
   "W": 47.28319040828642,
   "X": 1.8404298430779114,
   "Y": -1.3837330897913103
  },
  "mix": [
   1.0,
   1.0
  ],
  "main": "pred_Al_eta0.90",
  "space": "../../../refits_2026-11/cifs_new/0545",
  "md_axis": null,
  "partner_occ": null,
  "S": null,
  "two_mu_t": null,
  "scan": "0545_HM_Al4FeCo3_circular.txt",
  "occ": "pred",
  "md": false,
  "uiso_held": null,
  "uiso_max": 0.04,
  "partners": [],
  "partner_scales": [],
  "wR": 5.784106703009675,
  "gof": 1.5368844966898496,
  "x_al": null,
  "lines": {},
  "state": {
   "wt": [
    1.0
   ],
   "cells": [
    {
     "length_a": 5.73425,
     "length_b": 5.73425,
     "length_c": 5.73425
    }
   ],
   "shift": 40.01270569602977,
   "size": 1.0,
   "mustrain": 7666.848349877182,
   "md": null,
   "atoms": {
    "Al0": {
     "occ": 0.95,
     "uiso": 0.00496
    },
    "Fe1": {
     "occ": 0.0125,
     "uiso": 0.00496
    },
    "Co2": {
     "occ": 0.0375,
     "uiso": 0.00496
    },
    "Fe3": {
     "occ": 0.95,
     "uiso": 0.00496
    },
    "Al4": {
     "occ": 0.05,
     "uiso": 0.00496
    },
    "Co5": {
     "occ": 0.95,
     "uiso": 0.00496
    },
    "Al6": {
     "occ": 0.05,
     "uiso": 0.00496
    }
   },
   "cell_ok": true
  }
 },
 "limits": [
  18.0,
  118.0
 ],
 "stages": [
  {
   "stage": "scale + background (8 Chebyshev)",
   "wR": 22.247,
   "kept": true,
   "note": "",
   "state": {
    "wt": [
     1.0
    ],
    "cells": [
     {
      "length_a": 5.736,
      "length_b": 5.736,
      "length_c": 5.736
     }
    ],
    "shift": 0.0,
    "size": 1.0,
    "mustrain": 1000.0,
    "md": null,
    "atoms": {
     "Al0": {
      "occ": 0.95,
      "uiso": 0.01
     },
     "Fe1": {
      "occ": 0.0125,
      "uiso": 0.01
     },
     "Co2": {
      "occ": 0.0375,
      "uiso": 0.01
     },
     "Fe3": {
      "occ": 0.95,
      "uiso": 0.01
     },
     "Al4": {
      "occ": 0.05,
      "uiso": 0.01
     },
     "Co5": {
      "occ": 0.95,
      "uiso": 0.01
     },
     "Al6": {
      "occ": 0.05,
      "uiso": 0.01
     }
    },
    "cell_ok": true
   }
  },
  {
   "stage": "partner phase fractions",
   "wR": 22.247,
   "kept": true,
   "note": "",
   "state": {
    "wt": [
     1.0
    ],
    "cells": [
     {
      "length_a": 5.736,
      "length_b": 5.736,
      "length_c": 5.736
     }
    ],
    "shift": 0.0,
    "size": 1.0,
    "mustrain": 1000.0,
    "md": null,
    "atoms": {
     "Al0": {
      "occ": 0.95,
      "uiso": 0.01
     },
     "Fe1": {
      "occ": 0.0125,
      "uiso": 0.01
     },
     "Co2": {
      "occ": 0.0375,
      "uiso": 0.01
     },
     "Fe3": {
      "occ": 0.95,
      "uiso": 0.01
     },
     "Al4": {
      "occ": 0.05,
      "uiso": 0.01
     },
     "Co5": {
      "occ": 0.95,
      "uiso": 0.01
     },
     "Al6": {
      "occ": 0.05,
      "uiso": 0.01
     }
    },
    "cell_ok": true
   }
  },
  {
   "stage": "main cell + displacement (Shift/Zero)",
   "wR": 22.026,
   "kept": true,
   "note": "",
   "state": {
    "wt": [
     1.0
    ],
    "cells": [
     {
      "length_a": 5.73387,
      "length_b": 5.73387,
      "length_c": 5.73387
     }
    ],
    "shift": 23.78103454055615,
    "size": 1.0,
    "mustrain": 1000.0,
    "md": null,
    "atoms": {
     "Al0": {
      "occ": 0.95,
      "uiso": 0.01
     },
     "Fe1": {
      "occ": 0.0125,
      "uiso": 0.01
     },
     "Co2": {
      "occ": 0.0375,
      "uiso": 0.01
     },
     "Fe3": {
      "occ": 0.95,
      "uiso": 0.01
     },
     "Al4": {
      "occ": 0.05,
      "uiso": 0.01
     },
     "Co5": {
      "occ": 0.95,
      "uiso": 0.01
     },
     "Al6": {
      "occ": 0.05,
      "uiso": 0.01
     }
    },
    "cell_ok": true
   }
  },
  {
   "stage": "main isotropic microstrain",
   "wR": 6.745,
   "kept": true,
   "note": "",
   "state": {
    "wt": [
     1.0
    ],
    "cells": [
     {
      "length_a": 5.73434,
      "length_b": 5.73434,
      "length_c": 5.73434
     }
    ],
    "shift": 38.67130680130038,
    "size": 1.0,
    "mustrain": 7595.68497108506,
    "md": null,
    "atoms": {
     "Al0": {
      "occ": 0.95,
      "uiso": 0.01
     },
     "Fe1": {
      "occ": 0.0125,
      "uiso": 0.01
     },
     "Co2": {
      "occ": 0.0375,
      "uiso": 0.01
     },
     "Fe3": {
      "occ": 0.95,
      "uiso": 0.01
     },
     "Al4": {
      "occ": 0.05,
      "uiso": 0.01
     },
     "Co5": {
      "occ": 0.95,
      "uiso": 0.01
     },
     "Al6": {
      "occ": 0.05,
      "uiso": 0.01
     }
    },
    "cell_ok": true
   }
  },
  {
   "stage": "main isotropic size",
   "wR": 6.704,
   "kept": false,
   "note": "no gain over 6.74",
   "state": {
    "wt": [
     1.0
    ],
    "cells": [
     {
      "length_a": 5.73429,
      "length_b": 5.73429,
      "length_c": 5.73429
     }
    ],
    "shift": 39.3386157230432,
    "size": 0.24353522086879165,
    "mustrain": 6585.558048543994,
    "md": null,
    "atoms": {
     "Al0": {
      "occ": 0.95,
      "uiso": 0.01
     },
     "Fe1": {
      "occ": 0.0125,
      "uiso": 0.01
     },
     "Co2": {
      "occ": 0.0375,
      "uiso": 0.01
     },
     "Fe3": {
      "occ": 0.95,
      "uiso": 0.01
     },
     "Al4": {
      "occ": 0.05,
      "uiso": 0.01
     },
     "Co5": {
      "occ": 0.95,
      "uiso": 0.01
     },
     "Al6": {
      "occ": 0.05,
      "uiso": 0.01
     }
    },
    "cell_ok": true
   }
  },
  {
   "stage": "one Uiso, main phase",
   "wR": 6.342,
   "kept": true,
   "note": "",
   "state": {
    "wt": [
     1.0
    ],
    "cells": [
     {
      "length_a": 5.73431,
      "length_b": 5.73431,
      "length_c": 5.73431
     }
    ],
    "shift": 39.262247043479746,
    "size": 1.0,
    "mustrain": 7739.161373383375,
    "md": null,
    "atoms": {
     "Al0": {
      "occ": 0.95,
      "uiso": 0.00492
     },
     "Fe1": {
      "occ": 0.0125,
      "uiso": 0.00492
     },
     "Co2": {
      "occ": 0.0375,
      "uiso": 0.00492
     },
     "Fe3": {
      "occ": 0.95,
      "uiso": 0.00492
     },
     "Al4": {
      "occ": 0.05,
      "uiso": 0.00492
     },
     "Co5": {
      "occ": 0.95,
      "uiso": 0.00492
     },
     "Al6": {
      "occ": 0.05,
      "uiso": 0.00492
     }
    },
    "cell_ok": true
   }
  },
  {
   "stage": "background 12 Chebyshev",
   "wR": 5.784,
   "kept": true,
   "note": "",
   "state": {
    "wt": [
     1.0
    ],
    "cells": [
     {
      "length_a": 5.73425,
      "length_b": 5.73425,
      "length_c": 5.73425
     }
    ],
    "shift": 39.944615764531555,
    "size": 1.0,
    "mustrain": 7666.596272614674,
    "md": null,
    "atoms": {
     "Al0": {
      "occ": 0.95,
      "uiso": 0.00496
     },
     "Fe1": {
      "occ": 0.0125,
      "uiso": 0.00496
     },
     "Co2": {
      "occ": 0.0375,
      "uiso": 0.00496
     },
     "Fe3": {
      "occ": 0.95,
      "uiso": 0.00496
     },
     "Al4": {
      "occ": 0.05,
      "uiso": 0.00496
     },
     "Co5": {
      "occ": 0.95,
      "uiso": 0.00496
     },
     "Al6": {
      "occ": 0.05,
      "uiso": 0.00496
     }
    },
    "cell_ok": true
   }
  },
  {
   "stage": "final cycle, all kept parameters",
   "wR": 5.784,
   "kept": true,
   "note": "",
   "state": {
    "wt": [
     1.0
    ],
    "cells": [
     {
      "length_a": 5.73425,
      "length_b": 5.73425,
      "length_c": 5.73425
     }
    ],
    "shift": 40.01270569602977,
    "size": 1.0,
    "mustrain": 7666.848349877182,
    "md": null,
    "atoms": {
     "Al0": {
      "occ": 0.95,
      "uiso": 0.00496
     },
     "Fe1": {
      "occ": 0.0125,
      "uiso": 0.00496
     },
     "Co2": {
      "occ": 0.0375,
      "uiso": 0.00496
     },
     "Fe3": {
      "occ": 0.95,
      "uiso": 0.00496
     },
     "Al4": {
      "occ": 0.05,
      "uiso": 0.00496
     },
     "Co5": {
      "occ": 0.95,
      "uiso": 0.00496
     },
     "Al6": {
      "occ": 0.05,
      "uiso": 0.00496
     }
    },
    "cell_ok": true
   }
  }
 ]
}
