Repository: jhamlin-ufl/synthesizability

# Al2MnAu6

Table 1 row 15, candidate list B. Discussed in the Supplement, Sec. S7, under Al2MnAu6.

Outcome: C11b Au2(Al,Mn), partial Au order; Mn/Al order undetermined

Category: Disordered parent of on-hull structure (probable). Not previously reported.

P_disorder = 0.62. Database structures below the hull that are dynamically stable (MatterSim): 0 of 1.

## Buttons

Each folder in `buttons/` holds the synthesis record (`SYNTHESIS`, `SYNTHESIS.txt`, `STATUS`) and the measured scans.

| Button | Role | Mass loss (%) | Scans |
|---|---|---|---|
| 0479 | target | 2.01 | `0479_HM_MnAl2Au6.txt` (Siemens D500, as cast); `0479_HM_MnAl2Au6.xy` (PANalytical X'Pert MPD, as cast) |

File: samples/LaNiSi3/fits/0514_FoR/summary.json
{
 "record": {
  "zero": 0.0016289631099786184,
  "instprm": "siemens_d500.instprm",
  "inst": {
   "U": 42.21095415256811,
   "V": -69.01458409515877,
   "W": 47.28319040828642,
   "X": 1.8404298430779114,
   "Y": -1.3837330897913103
  },
  "mix": [
   1.0,
   1.0
  ],
  "main": "La3Ni3Si7_cod_1537123",
  "space": "../../../refits_2026-11/cifs/0514",
  "md_axis": null,
  "partner_occ": null,
  "S": null,
  "two_mu_t": null,
  "scan": "0514_HM_LaNiSi3_circular.txt",
  "occ": "pred",
  "md": false,
  "uiso_held": null,
  "uiso_max": 0.04,
  "partners": [
   "LaSi2Ni_alex_agm002186352",
   "Si_cod_2102763",
   "LaNi6Si6_P4nbm_Pani2014"
  ],
  "partner_scales": [],
  "wR": 10.641343221953983,
  "gof": 3.4422370665264403,
  "x_al": null,
  "lines": {},
  "state": {
   "wt": [
    0.5082,
    0.3143,
    0.0993,
    0.0782
   ],
   "cells": [
    {
     "length_a": 4.14002,
     "length_b": 26.15823,
     "length_c": 4.24127
    },
    {
     "length_a": 4.25582,
     "length_b": 16.6388,
     "length_c": 4.10474
    },
    {
     "length_a": 5.42712,
     "length_b": 5.42712,
     "length_c": 5.42712
    },
    {
     "length_a": 7.83,
     "length_b": 7.83,
     "length_c": 11.2377
    }
   ],
   "shift": -3.6638573669392334,
   "size": 0.10342291215062657,
   "mustrain": 5070.296747822346,
   "md": null,
   "atoms": {
    "Si2": {
     "occ": 1.0,
     "uiso": 0.0
    },
    "La1": {
     "occ": 1.0,
     "uiso": 0.0
    },
    "Si1": {
     "occ": 1.0,
     "uiso": 0.0
    },
    "La2": {
     "occ": 1.0,
     "uiso": 0.0
    },
    "Si4": {
     "occ": 0.495,
     "uiso": 0.0
    },
    "Ni2": {
     "occ": 0.505,
     "uiso": 0.0
    },
    "Ni1": {
     "occ": 1.0,
     "uiso": 0.0
    },
    "Si3": {
     "occ": 1.0,
     "uiso": 0.0
    }
   },
   "cell_ok": true
  }
 },
 "limits": [
  18.0,
  118.0
 ],
 "stages": [
  {
   "stage": "scale + background (8 Chebyshev)",
   "wR": 36.451,
   "kept": true,
   "note": "",
   "state": {
    "wt": [
     0.2894,
     0.186,
     0.0412,
     0.4834
    ],
    "cells": [
     {
      "length_a": 4.1257,
      "length_b": 26.167,
      "length_c": 4.2186
     },
     {
      "length_a": 4.23144,
      "length_b": 16.65613,
      "length_c": 4.1049
     },
     {
      "length_a": 5.42712,
      "length_b": 5.42712,
      "length_c": 5.42712
     },
     {
      "length_a": 7.83,
      "length_b": 7.83,
      "length_c": 11.2377
     }
    ],
    "shift": 0.0,
    "size": 1.0,
    "mustrain": 1000.0,
    "md": null,
    "atoms": {
     "Si2": {
      "occ": 1.0,
      "uiso": 0.0
     },
     "La1": {
      "occ": 1.0,
      "uiso": 0.0
     },
     "Si1": {
      "occ": 1.0,
      "uiso": 0.0
     },
     "La2": {
      "occ": 1.0,
      "uiso": 0.0
     },
     "Si4": {
      "occ": 0.495,
      "uiso": 0.0
     },
     "Ni2": {
      "occ": 0.505,
      "uiso": 0.0
     },
     "Ni1": {
      "occ": 1.0,
      "uiso": 0.0
     },
     "Si3": {
      "occ": 1.0,
      "uiso": 0.0
     }
    },
    "cell_ok": true
   }
  },
  {
   "stage": "partner phase fractions",
   "wR": 28.12,
   "kept": true,
   "note": "",
   "state": {
    "wt": [
     0.372,
     0.4965,
     0.1316,
     0.0
    ],
    "cells": [
     {
      "length_a": 4.1257,
      "length_b": 26.167,
      "length_c": 4.2186
     },
     {
      "length_a": 4.23144,
      "length_b": 16.65613,
      "length_c": 4.1049
     },
     {
      "length_a": 5.42712,
      "length_b": 5.42712,
      "length_c": 5.42712
     },
     {
      "length_a": 7.83,
      "length_b": 7.83,
      "length_c": 11.2377
     }
    ],
    "shift": 0.0,
    "size": 1.0,
    "mustrain": 1000.0,
    "md": null,
    "atoms": {
     "Si2": {
      "occ": 1.0,
      "uiso": 0.0
     },
     "La1": {
      "occ": 1.0,
      "uiso": 0.0
     },
     "Si1": {
      "occ": 1.0,
      "uiso": 0.0
     },
     "La2": {
      "occ": 1.0,
      "uiso": 0.0
     },
     "Si4": {
      "occ": 0.495,
      "uiso": 0.0
     },
     "Ni2": {
      "occ": 0.505,
      "uiso": 0.0
     },
     "Ni1": {
      "occ": 1.0,
      "uiso": 0.0
     },
     "Si3": {
      "occ": 1.0,
      "uiso": 0.0
     }
    },
    "cell_ok": true
   }
  },
  {
   "stage": "main cell + displacement (Shift/Zero)",
   "wR": 19.766,
   "kept": true,
   "note": "",
   "state": {
    "wt": [
     0.4585,
     0.3864,
     0.0899,
     0.0652
    ],
    "cells": [
     {
      "length_a": 4.13465,
      "length_b": 26.13821,
      "length_c": 4.24527
     },
     {
      "length_a": 4.23144,
      "length_b": 16.65613,
      "length_c": 4.1049
     },
     {
      "length_a": 5.42712,
      "length_b": 5.42712,
      "length_c": 5.42712
     },
     {
      "length_a": 7.83,
      "length_b": 7.83,
      "length_c": 11.2377
     }
    ],
    "shift": 62.33483915917161,
    "size": 1.0,
    "mustrain": 1000.0,
    "md": null,
    "atoms": {
     "Si2": {
      "occ": 1.0,
      "uiso": 0.0
     },
     "La1": {
      "occ": 1.0,
      "uiso": 0.0
     },
     "Si1": {
      "occ": 1.0,
      "uiso": 0.0
     },
     "La2": {
      "occ": 1.0,
      "uiso": 0.0
     },
     "Si4": {
      "occ": 0.495,
      "uiso": 0.0
     },
     "Ni2": {
      "occ": 0.505,
      "uiso": 0.0
     },
     "Ni1": {
      "occ": 1.0,
      "uiso": 0.0
     },
     "Si3": {
      "occ": 1.0,
      "uiso": 0.0
     }
    },
    "cell_ok": true
   }
  },
  {
   "stage": "LaSi2Ni_alex_agm002186352 cell",
   "wR": 14.981,
   "kept": true,
   "note": "",
   "state": {
    "wt": [
     0.4249,
     0.4181,
     0.0977,
     0.0592
    ],
    "cells": [
     {
      "length_a": 4.13905,
      "length_b": 26.16201,
      "length_c": 4.24214
     },
     {
      "length_a": 4.25582,
      "length_b": 16.6388,
      "length_c": 4.10474
     },
     {
      "length_a": 5.42712,
      "length_b": 5.42712,
      "length_c": 5.42712
     },
     {
      "length_a": 7.83,
      "length_b": 7.83,
      "length_c": 11.2377
     }
    ],
    "shift": -3.7521470749405945,
    "size": 1.0,
    "mustrain": 1000.0,
    "md": null,
    "atoms": {
     "Si2": {
      "occ": 1.0,
      "uiso": 0.0
     },
     "La1": {
      "occ": 1.0,
      "uiso": 0.0
     },
     "Si1": {
      "occ": 1.0,
      "uiso": 0.0
     },
     "La2": {
      "occ": 1.0,
      "uiso": 0.0
     },
     "Si4": {
      "occ": 0.495,
      "uiso": 0.0
     },
     "Ni2": {
      "occ": 0.505,
      "uiso": 0.0
     },
     "Ni1": {
      "occ": 1.0,
      "uiso": 0.0
     },
     "Si3": {
      "occ": 1.0,
      "uiso": 0.0
     }
    },
    "cell_ok": true
   }
  },
  {
   "stage": "Si_cod_2102763 cell",
   "wR": 14.964,
   "kept": false,
   "note": "no gain over 14.98",
   "state": {
    "wt": [
     0.4246,
     0.4179,
     0.0983,
     0.0591
    ],
    "cells": [
     {
      "length_a": 4.13908,
      "length_b": 26.16215,
      "length_c": 4.242
     },
     {
      "length_a": 4.25582,
      "length_b": 16.6388,
      "length_c": 4.10474
     },
     {
      "length_a": 5.42591,
      "length_b": 5.42591,
      "length_c": 5.42591
     },
     {
      "length_a": 7.83,
      "length_b": 7.83,
      "length_c": 11.2377
     }
    ],
    "shift": -2.9284925822589525,
    "size": 1.0,
    "mustrain": 1000.0,
    "md": null,
    "atoms": {
     "Si2": {
      "occ": 1.0,
      "uiso": 0.0
     },
     "La1": {
      "occ": 1.0,
      "uiso": 0.0
     },
     "Si1": {
      "occ": 1.0,
      "uiso": 0.0
     },
     "La2": {
      "occ": 1.0,
      "uiso": 0.0
     },
     "Si4": {
      "occ": 0.495,
      "uiso": 0.0
     },
     "Ni2": {
      "occ": 0.505,
      "uiso": 0.0
     },
     "Ni1": {
      "occ": 1.0,
      "uiso": 0.0
     },
     "Si3": {
      "occ": 1.0,
      "uiso": 0.0
     }
    },
    "cell_ok": true
   }
  },
  {
   "stage": "LaNi6Si6_P4nbm_Pani2014 cell",
   "wR": 14.946,
   "kept": false,
   "note": "no gain over 14.98",
   "state": {
    "wt": [
     0.4246,
     0.4182,
     0.0978,
     0.0594
    ],
    "cells": [
     {
      "length_a": 4.13915,
      "length_b": 26.16232,
      "length_c": 4.24201
     },
     {
      "length_a": 4.25582,
      "length_b": 16.6388,
      "length_c": 4.10474
     },
     {
      "length_a": 5.42712,
      "length_b": 5.42712,
      "length_c": 5.42712
     },
     {
      "length_a": 7.83658,
      "length_b": 7.83658,
      "length_c": 11.22077
     }
    ],
    "shift": -4.1806060614023295,
    "size": 1.0,
    "mustrain": 1000.0,
    "md": null,
    "atoms": {
     "Si2": {
      "occ": 1.0,
      "uiso": 0.0
     },
     "La1": {
      "occ": 1.0,
      "uiso": 0.0
     },
     "Si1": {
      "occ": 1.0,
      "uiso": 0.0
     },
     "La2": {
      "occ": 1.0,
      "uiso": 0.0
     },
     "Si4": {
      "occ": 0.495,
      "uiso": 0.0
     },
     "Ni2": {
      "occ": 0.505,
      "uiso": 0.0
     },
     "Ni1": {
      "occ": 1.0,
      "uiso": 0.0
     },
     "Si3": {
      "occ": 1.0,
      "uiso": 0.0
     }
    },
    "cell_ok": true
   }
  },
  {
   "stage": "main isotropic microstrain",
   "wR": 11.353,
   "kept": true,
   "note": "",
   "state": {
    "wt": [
     0.537,
     0.3244,
     0.0826,
     0.0559
    ],
    "cells": [
     {
      "length_a": 4.13996,
      "length_b": 26.15814,
      "length_c": 4.24106
     },
     {
      "length_a": 4.25582,
      "length_b": 16.6388,
      "length_c": 4.10474
     },
     {
      "length_a": 5.42712,
      "length_b": 5.42712,
      "length_c": 5.42712
     },
     {
      "length_a": 7.83,
      "length_b": 7.83,
      "length_c": 11.2377
     }
    ],
    "shift": -2.223714891152796,
    "size": 1.0,
    "mustrain": 8207.82792417437,
    "md": null,
    "atoms": {
     "Si2": {
      "occ": 1.0,
      "uiso": 0.0
     },
     "La1": {
      "occ": 1.0,
      "uiso": 0.0
     },
     "Si1": {
      "occ": 1.0,
      "uiso": 0.0
     },
     "La2": {
      "occ": 1.0,
      "uiso": 0.0
     },
     "Si4": {
      "occ": 0.495,
      "uiso": 0.0
     },
     "Ni2": {
      "occ": 0.505,
      "uiso": 0.0
     },
     "Ni1": {
      "occ": 1.0,
      "uiso": 0.0
     },
     "Si3": {
      "occ": 1.0,
      "uiso": 0.0
     }
    },
    "cell_ok": true
   }
  },
  {
   "stage": "main isotropic size",
   "wR": 11.23,
   "kept": true,
   "note": "",
   "state": {
    "wt": [
     0.5428,
     0.3186,
     0.0827,
     0.0559
    ],
    "cells": [
     {
      "length_a": 4.13994,
      "length_b": 26.15878,
      "length_c": 4.24121
     },
     {
      "length_a": 4.25582,
      "length_b": 16.6388,
      "length_c": 4.10474
     },
     {
      "length_a": 5.42712,
      "length_b": 5.42712,
      "length_c": 5.42712
     },
     {
      "length_a": 7.83,
      "length_b": 7.83,
      "length_c": 11.2377
     }
    ],
    "shift": -3.0324719042561554,
    "size": 0.10552168126489013,
    "mustrain": 4960.968851533975,
    "md": null,
    "atoms": {
     "Si2": {
      "occ": 1.0,
      "uiso": 0.0
     },
     "La1": {
      "occ": 1.0,
      "uiso": 0.0
     },
     "Si1": {
      "occ": 1.0,
      "uiso": 0.0
     },
     "La2": {
      "occ": 1.0,
      "uiso": 0.0
     },
     "Si4": {
      "occ": 0.495,
      "uiso": 0.0
     },
     "Ni2": {
      "occ": 0.505,
      "uiso": 0.0
     },
     "Ni1": {
      "occ": 1.0,
      "uiso": 0.0
     },
     "Si3": {
      "occ": 1.0,
      "uiso": 0.0
     }
    },
    "cell_ok": true
   }
  },
  {
   "stage": "LaSi2Ni_alex_agm002186352 microstrain",
   "wR": 11.106,
   "kept": true,
   "note": "",
   "state": {
    "wt": [
     0.5275,
     0.3351,
     0.0824,
     0.0551
    ],
    "cells": [
     {
      "length_a": 4.14009,
      "length_b": 26.15818,
      "length_c": 4.2412
     },
     {
      "length_a": 4.25582,
      "length_b": 16.6388,
      "length_c": 4.10474
     },
     {
      "length_a": 5.42712,
      "length_b": 5.42712,
      "length_c": 5.42712
     },
     {
      "length_a": 7.83,
      "length_b": 7.83,
      "length_c": 11.2377
     }
    ],
    "shift": -3.725669558972265,
    "size": 0.11308555389183612,
    "mustrain": 4959.225423616623,
    "md": null,
    "atoms": {
     "Si2": {
      "occ": 1.0,
      "uiso": 0.0
     },
     "La1": {
      "occ": 1.0,
      "uiso": 0.0
     },
     "Si1": {
      "occ": 1.0,
      "uiso": 0.0
     },
     "La2": {
      "occ": 1.0,
      "uiso": 0.0
     },
     "Si4": {
      "occ": 0.495,
      "uiso": 0.0
     },
     "Ni2": {
      "occ": 0.505,
      "uiso": 0.0
     },
     "Ni1": {
      "occ": 1.0,
      "uiso": 0.0
     },
     "Si3": {
      "occ": 1.0,
      "uiso": 0.0
     }
    },
    "cell_ok": true
   }
  },
  {
   "stage": "Si_cod_2102763 microstrain",
   "wR": 10.975,
   "kept": true,
   "note": "",
   "state": {
    "wt": [
     0.5169,
     0.3277,
     0.1009,
     0.0545
    ],
    "cells": [
     {
      "length_a": 4.14003,
      "length_b": 26.15821,
      "length_c": 4.2412
     },
     {
      "length_a": 4.25582,
      "length_b": 16.6388,
      "length_c": 4.10474
     },
     {
      "length_a": 5.42712,
      "length_b": 5.42712,
      "length_c": 5.42712
     },
     {
      "length_a": 7.83,
      "length_b": 7.83,
      "length_c": 11.2377
     }
    ],
    "shift": -3.8952702764798306,
    "size": 0.11228313923555226,
    "mustrain": 5012.947725665229,
    "md": null,
    "atoms": {
     "Si2": {
      "occ": 1.0,
      "uiso": 0.0
     },
     "La1": {
      "occ": 1.0,
      "uiso": 0.0
     },
     "Si1": {
      "occ": 1.0,
      "uiso": 0.0
     },
     "La2": {
      "occ": 1.0,
      "uiso": 0.0
     },
     "Si4": {
      "occ": 0.495,
      "uiso": 0.0
     },
     "Ni2": {
      "occ": 0.505,
      "uiso": 0.0
     },
     "Ni1": {
      "occ": 1.0,
      "uiso": 0.0
     },
     "Si3": {
      "occ": 1.0,
      "uiso": 0.0
     }
    },
    "cell_ok": true
   }
  },
  {
   "stage": "LaNi6Si6_P4nbm_Pani2014 microstrain",
   "wR": 10.892,
   "kept": true,
   "note": "",
   "state": {
    "wt": [
     0.5071,
     0.3198,
     0.099,
     0.0741
    ],
    "cells": [
     {
      "length_a": 4.14004,
      "length_b": 26.15812,
      "length_c": 4.2412
     },
     {
      "length_a": 4.25582,
      "length_b": 16.6388,
      "length_c": 4.10474
     },
     {
      "length_a": 5.42712,
      "length_b": 5.42712,
      "length_c": 5.42712
     },
     {
      "length_a": 7.83,
      "length_b": 7.83,
      "length_c": 11.2377
     }
    ],
    "shift": -3.585904429655246,
    "size": 0.11184383551570044,
    "mustrain": 5065.338705096648,
    "md": null,
    "atoms": {
     "Si2": {
      "occ": 1.0,
      "uiso": 0.0
     },
     "La1": {
      "occ": 1.0,
      "uiso": 0.0
     },
     "Si1": {
      "occ": 1.0,
      "uiso": 0.0
     },
     "La2": {
      "occ": 1.0,
      "uiso": 0.0
     },
     "Si4": {
      "occ": 0.495,
      "uiso": 0.0
     },
     "Ni2": {
      "occ": 0.505,
      "uiso": 0.0
     },
     "Ni1": {
      "occ": 1.0,
      "uiso": 0.0
     },
     "Si3": {
      "occ": 1.0,
      "uiso": 0.0
     }
    },
    "cell_ok": true
   }
  },
  {
   "stage": "one Uiso, main phase",
   "wR": 10.862,
   "kept": false,
   "note": "no gain over 10.89",
   "state": {
    "wt": [
     0.5185,
     0.3107,
     0.0976,
     0.0731
    ],
    "cells": [
     {
      "length_a": 4.14004,
      "length_b": 26.15846,
      "length_c": 4.2412
     },
     {
      "length_a": 4.25582,
      "length_b": 16.6388,
      "length_c": 4.10474
     },
     {
      "length_a": 5.42712,
      "length_b": 5.42712,
      "length_c": 5.42712
     },
     {
      "length_a": 7.83,
      "length_b": 7.83,
      "length_c": 11.2377
     }
    ],
    "shift": -3.6951385460468167,
    "size": 0.07799192044925692,
    "mustrain": 3410.677661055705,
    "md": null,
    "atoms": {
     "Si2": {
      "occ": 1.0,
      "uiso": 0.00463
     },
     "La1": {
      "occ": 1.0,
      "uiso": 0.00463
     },
     "Si1": {
      "occ": 1.0,
      "uiso": 0.00463
     },
     "La2": {
      "occ": 1.0,
      "uiso": 0.00463
     },
     "Si4": {
      "occ": 0.495,
      "uiso": 0.00463
     },
     "Ni2": {
      "occ": 0.505,
      "uiso": 0.00463
     },
     "Ni1": {
      "occ": 1.0,
      "uiso": 0.00463
     },
     "Si3": {
      "occ": 1.0,
      "uiso": 0.00463
     }
    },
    "cell_ok": true
   }
  },
  {
   "stage": "background 12 Chebyshev",
   "wR": 10.641,
   "kept": true,
   "note": "",
   "state": {
    "wt": [
     0.5082,
     0.3144,
     0.0993,
     0.0781
    ],
    "cells": [
     {
      "length_a": 4.14002,
      "length_b": 26.15821,
      "length_c": 4.24127
     },
     {
      "length_a": 4.25582,
      "length_b": 16.6388,
      "length_c": 4.10474
     },
     {
      "length_a": 5.42712,
      "length_b": 5.42712,
      "length_c": 5.42712
     },
     {
      "length_a": 7.83,
      "length_b": 7.83,
      "length_c": 11.2377
     }
    ],
    "shift": -3.6548546903514585,
    "size": 0.10340503149328904,
    "mustrain": 5065.1856050844635,
    "md": null,
    "atoms": {
     "Si2": {
      "occ": 1.0,
      "uiso": 0.0
     },
     "La1": {
      "occ": 1.0,
      "uiso": 0.0
     },
     "Si1": {
      "occ": 1.0,
      "uiso": 0.0
     },
     "La2": {
      "occ": 1.0,
      "uiso": 0.0
     },
     "Si4": {
      "occ": 0.495,
      "uiso": 0.0
     },
     "Ni2": {
      "occ": 0.505,
      "uiso": 0.0
     },
     "Ni1": {
      "occ": 1.0,
      "uiso": 0.0
     },
     "Si3": {
      "occ": 1.0,
      "uiso": 0.0
     }
    },
    "cell_ok": true
   }
  },
  {
   "stage": "final cycle, all kept parameters",
   "wR": 10.641,
   "kept": true,
   "note": "",
   "state": {
    "wt": [
     0.5082,
     0.3143,
     0.0993,
     0.0782
    ],
    "cells": [
     {
      "length_a": 4.14002,
      "length_b": 26.15823,
      "length_c": 4.24127
     },
     {
      "length_a": 4.25582,
      "length_b": 16.6388,
      "length_c": 4.10474
     },
     {
      "length_a": 5.42712,
      "length_b": 5.42712,
      "length_c": 5.42712
     },
     {
      "length_a": 7.83,
      "length_b": 7.83,
      "length_c": 11.2377
     }
    ],
    "shift": -3.6638573669392334,
    "size": 0.10342291215062657,
    "mustrain": 5070.296747822346,
    "md": null,
    "atoms": {
     "Si2": {
      "occ": 1.0,
      "uiso": 0.0
     },
     "La1": {
      "occ": 1.0,
      "uiso": 0.0
     },
     "Si1": {
      "occ": 1.0,
      "uiso": 0.0
     },
     "La2": {
      "occ": 1.0,
      "uiso": 0.0
     },
     "Si4": {
      "occ": 0.495,
      "uiso": 0.0
     },
     "Ni2": {
      "occ": 0.505,
      "uiso": 0.0
     },
     "Ni1": {
      "occ": 1.0,
      "uiso": 0.0
     },
     "Si3": {
      "occ": 1.0,
      "uiso": 0.0
     }
    },
    "cell_ok": true
   }
  }
 ]
}

File: samples/LaNiSi3/fits/0514_FoR/ticks.json
{"La3Ni3Si7_cod_1537123": [20.356100464645987, 20.93072391953952, 21.718683165722066, 22.016581892122932, 23.774836319044056, 25.006097069079072, 27.253874372398222, 27.453276203992566, 29.357702105186956, 30.34039434712925, 31.87901474483107, 32.246172513829165, 34.25394343282084, 34.61218827299527, 34.77315500764085, 37.78957632593449, 38.758277300752134, 40.484465954038, 41.38853186758468, 42.59958964092835, 43.183562736337, 43.58950419981217, 43.69424368108837, 43.87144517977871, 44.26661030203336, 44.89883501622355, 45.94975812039131, 46.821328434677135, 47.649068456507614, 48.30740295476357, 48.65400849085239, 48.695281059480706, 48.92326669711787, 49.085714150096415, 49.36331903300339, 49.44841981543626, 50.38289123605632, 50.99989339808321, 51.30960510376646, 51.42688235435285, 52.26236045004673, 53.51318299221929, 53.5517237555041, 54.41626844195043, 55.13201043353076, 55.75860850653298, 56.219586379546506, 56.65934681901319, 56.90147099914124, 57.2796567420216, 58.23759216931241, 60.65641292867479, 60.897289055239995, 61.07593994933629, 61.66842240179003, 61.75051058304602, 62.666379172592336, 62.80430913531299, 63.11287930714041, 64.01808100800059, 64.44202054359054, 64.56087420622016, 65.96173904251367, 66.02922685998361, 66.46345330104643, 66.6254008700511, 66.65916118441164, 67.47197687736754, 67.75771158887339, 67.9669944059001, 68.05037696224309, 68.15342363070953, 68.67935311105812, 68.82194824557546, 69.6236816025226, 69.88894041526837, 70.40888754437181, 70.51737644385243, 71.25043715410189, 71.50810122566313, 71.99042055969248, 72.16411158945809, 72.26032191196661, 72.82430258584075, 72.82538368950705, 72.92124545331185, 73.0132267921406, 73.02817400735334, 73.39599873175727, 73.7943230413091, 73.93791083815954, 74.48108152810995, 75.40017007905203, 76.0941384711281, 76.18849574970449, 76.32531176803724, 76.53474076796329, 76.94200411385101, 77.69462149260865, 77.90969054338221, 78.66330487574456, 79.96617025258804, 80.18630836237286, 80.38402824471879, 80.4468918007153, 80.46243543137555, 80.72547377098503, 80.75687589946357, 80.99307055037586, 82.56803473262646, 82.6916588373458, 82.96865431739495, 83.1495354575154, 83.6106595816226, 84.16852210634099, 84.19863715499439, 84.260938602344, 84.4098921556265, 84.53708604253185, 84.56821951991365, 85.19265193891874, 86.00524453341332, 86.16287165069912, 86.19393353774342, 87.47981939147171, 87.567846875503, 87.65953566227414, 88.31687349309955, 88.39284955137246, 88.94768912932324, 88.977653890898, 89.12726880559363, 89.2345533366532, 89.93782499854635, 90.76232847382336, 91.57268834726901, 92.09698866654362, 92.15868028294665, 92.5254224792629, 93.01536918571621, 93.04606855031724, 93.18019591616846, 93.57831636046063, 93.71983620248925, 94.54647094599859, 94.77379322232152, 95.55546503058243, 95.61774587644126, 95.89396420916735, 95.92512229350213, 96.18469879340408, 96.58460611229727, 96.67820979957538, 96.77115433492662, 96.91306126156911, 97.13960325477152, 97.26388123100314, 97.78634346621558, 98.06590505409923, 98.80747319885091, 98.95078331378195, 99.44618873255624, 99.58198517137362, 99.67490221825398, 99.79719841321325, 99.92302658119888, 100.00280455372013, 100.37243403687907, 100.40661794301622, 100.50116438255475, 100.96736351705798, 101.62128665449497, 102.10335233037738, 102.15376523577773, 102.62272500445654, 102.63361982716698, 102.65483143293686, 103.23149297176383, 103.43858763818282, 103.5609032323105, 103.6578645147212, 103.78547566393699, 104.42674152928224, 104.50658564971059, 105.07886558574904, 105.23419694306035, 105.37684822395666, 106.0114425835089, 106.09046661995708, 106.32842873594932, 106.53959907780377, 106.70096548691582, 106.79663137707324, 107.56372360246311, 107.7693321572244, 108.33552228493559, 108.36708679675297, 109.41390081566007, 109.47889605708612, 109.54394324575101, 109.83583193201046, 109.98604164345348, 110.3103316021141, 110.93182098225537, 110.94320376310414, 111.07600020380019, 111.10849714335718, 111.8132437006373, 112.24195953529437, 112.34244574956922, 112.8219149975109, 112.83854578984413, 113.2545364738751, 113.28827313485023, 113.53614888131095, 113.5420052653172, 114.64297258948591, 114.69357417422773, 115.04967678457204, 115.18659191791059, 115.25322180216949, 115.32177464598462, 115.62619014798713, 115.66056809775836, 115.7222474949989, 115.85993015592923, 116.31913028383751, 116.59069906987295, 116.69471955630678, 116.98965371439527], "LaSi2Ni_alex_agm002186352": [21.345876805912706, 21.537631024760156, 24.16022999290511, 26.37784960187844, 30.574788207295477, 30.712306944899755, 32.25631789114648, 34.177631678510316, 34.365746425471755, 39.17338280467422, 40.811015497350134, 42.44690344873747, 43.476959268475696, 43.57872910253114, 43.88290626381367, 44.089321708393705, 45.48379958280134, 47.98517511828666, 49.06349234441499, 49.15620640457648, 49.433574483392256, 49.482821172664906, 49.57495413758697, 52.10886906747519, 53.2092222986291, 54.036588476909, 54.29594343589801, 55.155786856904044, 55.670445681824326, 56.935407441021624, 58.87940197676085, 59.12469567170124, 59.93912737288358, 62.38122059318674, 62.85836950896935, 63.64445183395742, 63.72264242033218, 63.95689923275495, 65.4288537137968, 66.04387805878739, 66.8487310420081, 67.19388874669131, 67.49541761367422, 68.1765279614723, 69.57538565128182, 69.79398554014301, 70.39031335177177, 71.80021360441079, 71.98372440952724, 72.208017581437, 72.35184031834262, 72.42870103440612, 72.4629596413867, 72.6899799191682, 72.76337611127173, 73.1635322026281, 74.80944029812548, 76.18063870927801, 76.5412361469672, 77.77091652994268, 77.87227596360572, 78.44515310843138, 78.84560077539294, 79.52053122509365, 80.79991909257673, 81.97144381011418, 82.29222708528684, 82.53728993607342, 82.85765155477611, 83.06740347471195, 84.20002907261481, 84.73211432222857, 84.80249257355946, 84.83369641506629, 84.8675852084916, 85.0135805531266, 86.3791576555306, 87.11812507349613, 87.96627567669307, 88.41917568480724, 88.76970496696332, 90.41658957376312, 91.71478982470937, 92.6687770140066, 92.7668748618122, 92.87927683236063, 93.58233101104312, 93.75074747281793, 94.10626683777615, 94.66859076192672, 95.58235398200578, 95.75922319742138, 95.86409520592339, 96.21647264708041, 96.71020080842494, 96.99684767814138, 97.28787180432488, 97.80719377523896, 98.2792832598297, 99.26465569684981, 99.65412312719583, 99.80166890682115, 99.9386069373144, 100.29456084647902, 100.79357506972394, 101.26981942033132, 101.34129000379986, 101.68706548942447, 102.59157446817721, 102.62341800982735, 103.16671502675818, 103.35242755431057, 104.54047480331823, 105.19307544744709, 105.84223652012167, 106.32872461607782, 107.42845432774493, 107.7114781994779, 108.15678897059095, 108.30102106088428, 108.81851940276839, 108.93716505020473, 109.26671984133658, 109.30804704263839, 110.31063228336815, 111.05869496892065, 112.00248102013951, 112.26985958825387, 112.57311717382683, 112.60849337742425, 112.8747819131482, 112.88619265444066, 112.95313096073207, 113.14094973677649, 113.48695422557623, 113.65026134632915, 113.72679252503386, 113.95665663375131, 115.06983560043255, 115.45148902735129, 115.69039431637988, 117.22434643450113, 117.33168784628907], "Si_cod_2102763": [28.46483024269993, 47.33879316345005, 56.16539809655368, 58.90158766398746, 69.1844750084268, 76.43786547523786, 88.10500941084622, 95.03648727766573, 95.03648727766573, 106.81114978007949, 114.20946616103322, 116.76670270267552], "LaNi6Si6_P4nbm_Pani2014": [22.52943490374467, 22.69699655680348, 23.735994932264067, 24.054110069572687, 26.644759925445946, 27.752263144426838, 28.75359225878039, 30.047238082105096, 31.82854887119373, 32.31388809632463, 33.07213160278594, 33.30751101694817, 35.0522826283518, 35.81426739438094, 36.1432514534308, 36.252338947153774, 37.15318105430393, 39.44752990280166, 39.7507417804209, 40.08776818886396, 40.48629515173684, 41.162031580155315, 42.35735391885233, 43.418898406309836, 43.79253193261241, 44.702621426422766, 45.989898410490746, 46.347117104176384, 46.55661884390528, 47.08668081715543, 48.06537334065832, 48.410838497741096, 48.57059605054827, 48.58287879487873, 48.99879935960674, 49.25438943023577, 49.33936783506489, 50.04536394657727, 50.70253397159741, 51.46543832609576, 52.12131249363723, 52.20288476051628, 52.394798233442195, 52.71935729924768, 52.881112388566635, 53.2725083578416, 54.100542761946585, 54.24809157398993, 54.88063216097212, 55.144601937121514, 55.45802787894406, 55.60313751282248, 57.3200921627417, 57.347414279189415, 58.10932386478933, 58.62813614585927, 59.10657065102852, 59.54526760682408, 59.555951028025774, 59.91821396127296, 59.94479095251794, 60.215560707610926, 60.83397102772407, 61.41200152458701, 62.08584778029147, 62.44975168483508, 62.47569065976869, 62.667515376439624, 62.910689466160484, 63.71922896573705, 64.14951583575834, 64.43550439286997, 64.57824241547637, 65.37549365138317, 65.65863325552482, 65.78986789374974, 66.35368910993311, 66.5093004320079, 67.3744688992158, 67.62848203887089, 67.79258403550787, 68.20945696687643, 68.54603080363609, 68.9064832849907, 69.26116516436157, 69.38902971534063, 69.73276986200908, 69.75728602080859, 69.9386480442607, 70.00721395340749, 70.56930202315225, 70.57906773984784, 71.265553574048, 71.7410559905956, 72.282899539165, 72.35051390331475, 72.43256833831424, 72.77975228437285, 72.91458872538588, 73.24163742142213, 73.26565606388158, 73.66884266364796, 74.0616217071939, 74.07119941855395, 74.59687442628791, 74.82106948817783, 75.0878939720925, 75.74402192660102, 75.89113469162602, 76.18035966633461, 76.68684700835519, 76.71048092872118, 76.95149624029864, 77.37151250632435, 77.503511008107, 77.84732087799242, 78.16718869305943, 78.24240575073436, 78.45380980169055, 78.50547968188695, 78.63692420120847, 78.95588877400873, 78.97932167626188, 79.15272697209122, 79.75648841955893, 80.27976300434656, 80.70896071973345, 80.88143876239327, 81.20750864886584, 81.23078119739381, 81.54723344740616, 81.62166338024005, 81.83088777854627, 81.88203223248276, 82.32798237697587, 83.00067965362386, 83.13046657135799, 83.85754979409839, 84.23689846883272, 84.75463660655338, 84.89784741710335, 85.17957734337794, 85.67350050768562, 86.01027024104367, 86.08407395878169, 86.54053031379613, 86.78482872561426, 86.8078643628003, 87.1211871049798, 87.19490583135035, 87.40218165643697, 87.45286114253801, 87.57260123715191, 87.91796082043415, 88.15277298128993, 88.15277298128993, 88.69132572175477, 88.69132572175477, 88.76034155785877, 89.34018860235213, 89.79113073965203, 90.30647870363504, 90.30647870363504, 90.37089806769997, 90.52273873169345, 90.72979583709282, 90.90927890384872, 90.97828687398858, 91.22221479513712, 91.24521965584961, 91.6318512065049, 92.00934169912266, 92.01855694332905, 92.08759979227246, 92.52509200912716, 92.99957068141987, 92.99957068141987, 93.11936801465761, 93.63561068840772, 94.05986535733976, 94.57667799043288, 94.89062941951646, 95.17238654064352, 95.22322358916901, 95.42191449120168, 96.00457217573172, 96.07861077768827, 96.28686564900813, 96.33780240531193, 96.45817830116738, 96.7824299335629, 96.7824299335629, 96.8055919763671, 97.04198788469897, 97.57545623695076, 97.58474692386528, 97.65435971534964, 97.87261292775145, 98.52344429014951, 99.0216157092032, 99.04490388835453, 99.21734276167643, 99.36186332558087, 100.11815316005176, 100.14621929310056, 100.1695848562575, 100.95592645170102, 101.0262136383943, 101.69265694671702, 101.69265694671702, 101.95591323474599, 102.0782189916138, 102.37951485506845, 102.60575211227687, 102.7519415498127, 103.51735162725532, 103.56942728030172, 103.81095969205275, 103.96736671892026, 104.18081594831995, 104.36599463459089, 104.43723081990973, 104.71298386434698, 105.03670971025616, 105.11296044276362, 105.32752836705781, 105.38002966224062, 105.5136923761139, 105.5136923761139, 105.58531127810306, 105.83865687966659, 106.03963548568031, 106.73984444398158, 106.96579941616977, 107.19687216254444, 107.19687216254444, 107.34623106699372, 107.81925085346954, 107.81925085346954, 108.42927421760612, 108.51172849318193, 108.80796804953022, 108.8614596350991, 108.99765968818123, 109.07064771610138, 109.2996144556944, 109.32889031833233, 109.35326504816003, 110.03746598888395, 110.03746598888395, 110.1648498419763, 110.67543489177805, 110.7148133446553, 110.94618668196681, 111.3507256656174, 112.05889636337285, 112.36205713000315, 112.8654693150336, 112.89545687861056, 113.06535306240923, 113.17545008551666, 113.26054851461886, 113.62164351090463, 113.76233463150928, 114.10464195269998, 114.10464195269998, 114.55405332597496, 114.78188464001202, 114.97970581928584, 115.05584655676248, 115.35080179440025, 115.35080179440025, 115.49852199590069, 115.53934158225806, 115.61075527194583, 116.20924913666998, 116.28617812797609, 116.5276193347441, 116.73350060818129, 116.77475425971956, 117.24987455336584, 117.44154407902022, 117.77383290867277, 117.80506268694124, 117.83106680185057]}

File: samples/LaNiSi3/fits/0514_pred_alone/summary.json
{
 "record": {
  "zero": 0.0016289631099786184,
  "instprm": "siemens_d500.instprm",
  "inst": {
   "U": 42.21095415256811,
   "V": -69.01458409515877,
   "W": 47.28319040828642,
   "X": 1.8404298430779114,
   "Y": -1.3837330897913103
  },
  "mix": [
   1.0,
   1.0
  ],
  "main": "LaNiSi3_pred_OQMD-1364676",
  "space": "../../../refits_2026-11/cifs/0514",
  "md_axis": null,
  "partner_occ": null,
  "S": null,
  "two_mu_t": null,
  "scan": "0514_HM_LaNiSi3_circular.txt",
  "occ": "pred",
  "md": false,
  "uiso_held": null,
  "uiso_max": 0.04,
  "partners": [],
  "partner_scales": [],
  "wR": 41.27058185300873,
  "gof": 13.350112260118815,
  "x_al": null,
  "lines": {},
  "state": {
   "wt": [
    1.0
   ],
   "cells": [
    {
     "length_a": 4.23678,
     "length_b": 4.23678,
     "length_c": 9.50626
    }
   ],
   "shift": 95.6750264456261,
   "size": 1.0,
   "mustrain": 1000.0,
   "md": null,
   "atoms": {
    "La0": {
     "occ": 1.0,
     "uiso": 0.01
    },
    "Si1": {
     "occ": 1.0,
     "uiso": 0.01
    },
    "Si2": {
     "occ": 1.0,
     "uiso": 0.01
    },
    "Ni3": {
     "occ": 1.0,
     "uiso": 0.01
    }
   },
   "cell_ok": true
  }
 },
 "limits": [
  18.0,
  118.0
 ],
 "stages": [
  {
   "stage": "scale + background (8 Chebyshev)",
   "wR": 41.523,
   "kept": true,
   "note": "",
   "state": {
    "wt": [
     1.0
    ],
    "cells": [
     {
      "length_a": 4.23557,
      "length_b": 4.23557,
      "length_c": 9.46947
     }
    ],
    "shift": 0.0,
    "size": 1.0,
    "mustrain": 1000.0,
    "md": null,
    "atoms": {
     "La0": {
      "occ": 1.0,
      "uiso": 0.01
     },
     "Si1": {
      "occ": 1.0,
      "uiso": 0.01
     },
     "Si2": {
      "occ": 1.0,
      "uiso": 0.01
     },
     "Ni3": {
      "occ": 1.0,
      "uiso": 0.01
     }
    },
    "cell_ok": true
   }
  },
  {
   "stage": "partner phase fractions",
   "wR": 41.523,
   "kept": true,
   "note": "",
   "state": {
    "wt": [
     1.0
    ],
    "cells": [
     {
      "length_a": 4.23557,
      "length_b": 4.23557,
      "length_c": 9.46947
     }
    ],
    "shift": 0.0,
    "size": 1.0,
    "mustrain": 1000.0,
    "md": null,
    "atoms": {
     "La0": {
      "occ": 1.0,
      "uiso": 0.01
     },
     "Si1": {
      "occ": 1.0,
      "uiso": 0.01
     },
     "Si2": {
      "occ": 1.0,
      "uiso": 0.01
     },
     "Ni3": {
      "occ": 1.0,
      "uiso": 0.01
     }
    },
    "cell_ok": true
   }
  },
  {
   "stage": "main cell + displacement (Shift/Zero)",
   "wR": 41.505,
   "kept": true,
   "note": "",
   "state": {
    "wt": [
     1.0
    ],
    "cells": [
     {
      "length_a": 4.23514,
      "length_b": 4.23514,
      "length_c": 9.48051
     }
    ],
    "shift": 39.46869754231234,
    "size": 1.0,
    "mustrain": 1000.0,
    "md": null,
    "atoms": {
     "La0": {
      "occ": 1.0,
      "uiso": 0.01
     },
     "Si1": {
      "occ": 1.0,
      "uiso": 0.01
     },
     "Si2": {
      "occ": 1.0,
      "uiso": 0.01
     },
     "Ni3": {
      "occ": 1.0,
      "uiso": 0.01
     }
    },
    "cell_ok": true
   }
  },
  {
   "stage": "main isotropic microstrain",
   "wR": 38.579,
   "kept": false,
   "note": "cell outside its window: LaNiSi3_pred_OQMD-1364676",
   "state": {
    "wt": [
     1.0
    ],
    "cells": [
     {
      "length_a": 4.23022,
      "length_b": 4.23022,
      "length_c": 9.92131
     }
    ],
    "shift": 71.13469782730078,
    "size": 1.0,
    "mustrain": 38848.20214582364,
    "md": null,
    "atoms": {
     "La0": {
      "occ": 1.0,
      "uiso": 0.01
     },
     "Si1": {
      "occ": 1.0,
      "uiso": 0.01
     },
     "Si2": {
      "occ": 1.0,
      "uiso": 0.01
     },
     "Ni3": {
      "occ": 1.0,
      "uiso": 0.01
     }
    },
    "cell_ok": false
   }
  },
  {
   "stage": "main isotropic size",
   "wR": 38.617,
   "kept": false,
   "note": "cell outside its window: LaNiSi3_pred_OQMD-1364676",
   "state": {
    "wt": [
     1.0
    ],
    "cells": [
     {
      "length_a": 4.20891,
      "length_b": 4.20891,
      "length_c": 9.80423
     }
    ],
    "shift": 745.9039791407265,
    "size": 0.02,
    "mustrain": 1000.0,
    "md": null,
    "atoms": {
     "La0": {
      "occ": 1.0,
      "uiso": 0.01
     },
     "Si1": {
      "occ": 1.0,
      "uiso": 0.01
     },
     "Si2": {
      "occ": 1.0,
      "uiso": 0.01
     },
     "Ni3": {
      "occ": 1.0,
      "uiso": 0.01
     }
    },
    "cell_ok": false
   }
  },
  {
   "stage": "one Uiso, main phase",
   "wR": 41.456,
   "kept": false,
   "note": "no gain over 41.50",
   "state": {
    "wt": [
     1.0
    ],
    "cells": [
     {
      "length_a": 4.23326,
      "length_b": 4.23326,
      "length_c": 9.49307
     }
    ],
    "shift": 105.03433957053218,
    "size": 1.0,
    "mustrain": 1000.0,
    "md": null,
    "atoms": {
     "La0": {
      "occ": 1.0,
      "uiso": -0.12419
     },
     "Si1": {
      "occ": 1.0,
      "uiso": -0.12419
     },
     "Si2": {
      "occ": 1.0,
      "uiso": -0.12419
     },
     "Ni3": {
      "occ": 1.0,
      "uiso": -0.12419
     }
    },
    "cell_ok": true
   }
  },
  {
   "stage": "background 12 Chebyshev",
   "wR": 41.279,
   "kept": true,
   "note": "",
   "state": {
    "wt": [
     1.0
    ],
    "cells": [
     {
      "length_a": 4.2358,
      "length_b": 4.2358,
      "length_c": 9.49884
     }
    ],
    "shift": 87.21939888592163,
    "size": 1.0,
    "mustrain": 1000.0,
    "md": null,
    "atoms": {
     "La0": {
      "occ": 1.0,
      "uiso": 0.01
     },
     "Si1": {
      "occ": 1.0,
      "uiso": 0.01
     },
     "Si2": {
      "occ": 1.0,
      "uiso": 0.01
     },
     "Ni3": {
      "occ": 1.0,
      "uiso": 0.01
     }
    },
    "cell_ok": true
   }
  },
  {
   "stage": "final cycle, all kept parameters",
   "wR": 41.271,
   "kept": true,
   "note": "",
   "state": {
    "wt": [
     1.0
    ],
    "cells": [
     {
      "length_a": 4.23678,
      "length_b": 4.23678,
      "length_c": 9.50626
     }
    ],
    "shift": 95.6750264456261,
    "size": 1.0,
    "mustrain": 1000.0,
    "md": null,
    "atoms": {
     "La0": {
      "occ": 1.0,
      "uiso": 0.01
     },
     "Si1": {
      "occ": 1.0,
      "uiso": 0.01
     },
     "Si2": {
      "occ": 1.0,
      "uiso": 0.01
     },
     "Ni3": {
      "occ": 1.0,
      "uiso": 0.01
     }
    },
    "cell_ok": true
   }
  }
 ]
}
