Repository: jhamlin-ufl/synthesizability

# Al2MnAu6

Table 1 row 15, candidate list B. Discussed in the Supplement, Sec. S7, under Al2MnAu6.

Outcome: C11b Au2(Al,Mn), partial Au order; Mn/Al order undetermined

Category: Disordered parent of on-hull structure (probable). Not previously reported.

P_disorder = 0.62. Database structures below the hull that are dynamically stable (MatterSim): 0 of 1.

## Buttons

Each folder in `buttons/` holds the synthesis record (`SYNTHESIS`, `SYNTHESIS.txt`, `STATUS`) and the measured scans.

| Button | Role | Mass loss (%) | Scans |
|---|---|---|---|
| 0479 | target | 2.01 | `0479_HM_MnAl2Au6.txt` (Siemens D500, as cast); `0479_HM_MnAl2Au6.xy` (PANalytical X'Pert MPD, as cast) |

File: samples/LaNiSi3/fits/0514_pred_alone/ticks.json
{"LaNiSi3_pred_OQMD-1364676": [18.599602969403094, 22.9096480245412, 29.7455881385799, 35.29059357920013, 35.335315600859865, 37.77241949404933, 42.59396926469743, 46.867937379165404, 48.82666712982439, 48.929675269089365, 52.67799386788809, 56.49669498082939, 58.13028186387117, 58.25206299561422, 61.84446146317006, 65.20630556454368, 66.68391260258329, 66.88102120204138, 70.00559992845565, 70.14323806298366, 73.06948931889325, 73.28579612247331, 73.31281723251665, 74.71659827390111, 74.82389468727801, 80.77326729085891, 82.55597908091984, 82.63428875745738, 85.55659528442521, 88.38978995449173, 88.46748271314897, 88.67465044342882, 90.05046303171387, 93.26971799686865, 95.97859521506929, 96.29107215134454, 97.4160546618971, 97.65110315772722, 97.83400852655177, 100.7802158096628, 100.91203107906604, 103.75569371336438, 103.96905218115266, 103.99573586317719, 105.49894012642048, 108.21238514887655, 108.75844782960222, 111.63596859127706, 111.97065314534152, 113.18050231786518, 113.54721395412199, 116.41233616358083, 116.8468774921968]}

File: samples/LaRuC2/fits/0614_FoR/summary.json
{
 "record": {
  "zero": 0.0016289631099786184,
  "instprm": "siemens_d500.instprm",
  "inst": {
   "U": 42.21095415256811,
   "V": -69.01458409515877,
   "W": 47.28319040828642,
   "X": 1.8404298430779114,
   "Y": -1.3837330897913103
  },
  "mix": [
   1.0,
   1.0
  ],
  "main": "Ru_cod_9017842",
  "space": "../../../refits_2026-11/cifs_n/0614",
  "md_axis": null,
  "partner_occ": null,
  "S": null,
  "two_mu_t": null,
  "scan": "0614_HM_C2LaRu.txt",
  "occ": "pred",
  "md": false,
  "uiso_held": null,
  "uiso_max": 0.04,
  "partners": [
   "LaOH3_cod_4031381"
  ],
  "partner_scales": [],
  "wR": 7.504617597572579,
  "gof": 2.1143810140679484,
  "x_al": null,
  "lines": {},
  "state": {
   "wt": [
    0.5838,
    0.4162
   ],
   "cells": [
    {
     "length_a": 2.70598,
     "length_b": 2.70598,
     "length_c": 4.28136
    },
    {
     "length_a": 6.54666,
     "length_b": 6.54666,
     "length_c": 3.84901
    }
   ],
   "shift": -119.01023664117997,
   "size": 0.1454696404504061,
   "mustrain": 0.0,
   "md": null,
   "atoms": {
    "Ru": {
     "occ": 1.0,
     "uiso": 0.00562
    }
   },
   "cell_ok": true
  }
 },
 "limits": [
  18.0,
  118.0
 ],
 "stages": [
  {
   "stage": "scale + background (8 Chebyshev)",
   "wR": 36.627,
   "kept": true,
   "note": "",
   "state": {
    "wt": [
     0.351,
     0.649
    ],
    "cells": [
     {
      "length_a": 2.7058,
      "length_b": 2.7058,
      "length_c": 4.2819
     },
     {
      "length_a": 6.547,
      "length_b": 6.547,
      "length_c": 3.854
     }
    ],
    "shift": 0.0,
    "size": 1.0,
    "mustrain": 1000.0,
    "md": null,
    "atoms": {
     "Ru": {
      "occ": 1.0,
      "uiso": 0.01
     }
    },
    "cell_ok": true
   }
  },
  {
   "stage": "partner phase fractions",
   "wR": 26.899,
   "kept": true,
   "note": "",
   "state": {
    "wt": [
     1.0,
     0.0
    ],
    "cells": [
     {
      "length_a": 2.7058,
      "length_b": 2.7058,
      "length_c": 4.2819
     },
     {
      "length_a": 6.547,
      "length_b": 6.547,
      "length_c": 3.854
     }
    ],
    "shift": 0.0,
    "size": 1.0,
    "mustrain": 1000.0,
    "md": null,
    "atoms": {
     "Ru": {
      "occ": 1.0,
      "uiso": 0.01
     }
    },
    "cell_ok": true
   }
  },
  {
   "stage": "main cell + displacement (Shift/Zero)",
   "wR": 15.921,
   "kept": true,
   "note": "",
   "state": {
    "wt": [
     0.8541,
     0.1459
    ],
    "cells": [
     {
      "length_a": 2.70606,
      "length_b": 2.70606,
      "length_c": 4.28143
     },
     {
      "length_a": 6.547,
      "length_b": 6.547,
      "length_c": 3.854
     }
    ],
    "shift": -122.4807942015122,
    "size": 1.0,
    "mustrain": 1000.0,
    "md": null,
    "atoms": {
     "Ru": {
      "occ": 1.0,
      "uiso": 0.01
     }
    },
    "cell_ok": true
   }
  },
  {
   "stage": "LaOH3_cod_4031381 cell",
   "wR": 15.824,
   "kept": true,
   "note": "",
   "state": {
    "wt": [
     0.8524,
     0.1476
    ],
    "cells": [
     {
      "length_a": 2.706,
      "length_b": 2.706,
      "length_c": 4.28136
     },
     {
      "length_a": 6.54666,
      "length_b": 6.54666,
      "length_c": 3.84901
     }
    ],
    "shift": -119.7733612118998,
    "size": 1.0,
    "mustrain": 1000.0,
    "md": null,
    "atoms": {
     "Ru": {
      "occ": 1.0,
      "uiso": 0.01
     }
    },
    "cell_ok": true
   }
  },
  {
   "stage": "main isotropic microstrain",
   "wR": 15.406,
   "kept": true,
   "note": "",
   "state": {
    "wt": [
     0.8574,
     0.1426
    ],
    "cells": [
     {
      "length_a": 2.70601,
      "length_b": 2.70601,
      "length_c": 4.28139
     },
     {
      "length_a": 6.54666,
      "length_b": 6.54666,
      "length_c": 3.84901
     }
    ],
    "shift": -120.36677100869944,
    "size": 1.0,
    "mustrain": 1750.2192345735434,
    "md": null,
    "atoms": {
     "Ru": {
      "occ": 1.0,
      "uiso": 0.01
     }
    },
    "cell_ok": true
   }
  },
  {
   "stage": "main isotropic size",
   "wR": 15.173,
   "kept": true,
   "note": "",
   "state": {
    "wt": [
     0.8581,
     0.1419
    ],
    "cells": [
     {
      "length_a": 2.70603,
      "length_b": 2.70603,
      "length_c": 4.28142
     },
     {
      "length_a": 6.54666,
      "length_b": 6.54666,
      "length_c": 3.84901
     }
    ],
    "shift": -121.28755719471093,
    "size": 0.1472384583985382,
    "mustrain": 0.0,
    "md": null,
    "atoms": {
     "Ru": {
      "occ": 1.0,
      "uiso": 0.01
     }
    },
    "cell_ok": true
   }
  },
  {
   "stage": "LaOH3_cod_4031381 microstrain",
   "wR": 9.533,
   "kept": true,
   "note": "",
   "state": {
    "wt": [
     0.5775,
     0.4225
    ],
    "cells": [
     {
      "length_a": 2.70598,
      "length_b": 2.70598,
      "length_c": 4.28134
     },
     {
      "length_a": 6.54666,
      "length_b": 6.54666,
      "length_c": 3.84901
     }
    ],
    "shift": -118.45187917238952,
    "size": 0.14123690550087525,
    "mustrain": 0.0,
    "md": null,
    "atoms": {
     "Ru": {
      "occ": 1.0,
      "uiso": 0.01
     }
    },
    "cell_ok": true
   }
  },
  {
   "stage": "one Uiso, main phase",
   "wR": 9.365,
   "kept": true,
   "note": "",
   "state": {
    "wt": [
     0.5602,
     0.4398
    ],
    "cells": [
     {
      "length_a": 2.70599,
      "length_b": 2.70599,
      "length_c": 4.28136
     },
     {
      "length_a": 6.54666,
      "length_b": 6.54666,
      "length_c": 3.84901
     }
    ],
    "shift": -119.16296001429984,
    "size": 0.1387977086228085,
    "mustrain": 0.0,
    "md": null,
    "atoms": {
     "Ru": {
      "occ": 1.0,
      "uiso": 0.00525
     }
    },
    "cell_ok": true
   }
  },
  {
   "stage": "background 12 Chebyshev",
   "wR": 7.505,
   "kept": true,
   "note": "",
   "state": {
    "wt": [
     0.5838,
     0.4162
    ],
    "cells": [
     {
      "length_a": 2.70598,
      "length_b": 2.70598,
      "length_c": 4.28136
     },
     {
      "length_a": 6.54666,
      "length_b": 6.54666,
      "length_c": 3.84901
     }
    ],
    "shift": -119.00133444206077,
    "size": 0.14546733639924014,
    "mustrain": 0.0,
    "md": null,
    "atoms": {
     "Ru": {
      "occ": 1.0,
      "uiso": 0.00562
     }
    },
    "cell_ok": true
   }
  },
  {
   "stage": "final cycle, all kept parameters",
   "wR": 7.505,
   "kept": true,
   "note": "",
   "state": {
    "wt": [
     0.5838,
     0.4162
    ],
    "cells": [
     {
      "length_a": 2.70598,
      "length_b": 2.70598,
      "length_c": 4.28136
     },
     {
      "length_a": 6.54666,
      "length_b": 6.54666,
      "length_c": 3.84901
     }
    ],
    "shift": -119.01023664117997,
    "size": 0.1454696404504061,
    "mustrain": 0.0,
    "md": null,
    "atoms": {
     "Ru": {
      "occ": 1.0,
      "uiso": 0.00562
     }
    },
    "cell_ok": true
   }
  }
 ]
}

File: samples/LaRuC2/fits/0614_FoR/ticks.json
{"Ru_cod_9017842": [38.443894695628316, 42.24325031515625, 44.076463990593005, 58.3932102996786, 69.46023440323636, 78.4400895663809, 82.25198208774896, 84.72372737049074, 85.9801578890283, 92.09774579200078, 97.12383617132697, 104.62838301015648, 116.58092005313686], "LaOH3_cod_4031381": [27.28795898979611, 28.062452623219063, 31.599960231792743, 36.05232426608222, 39.50966012151221, 42.19753606559593, 42.19753606559593, 47.24987909714075, 48.1687944075443, 48.64910514051573, 48.64910514051573, 50.06930209919366, 54.07020279589695, 55.38986571057147, 56.211472196003015, 57.92296460707132, 58.721400874827594, 58.721400874827594, 61.5750649063214, 63.95455023899814, 63.95455023899814, 65.14736930778311, 65.14736930778311, 65.89379428031863, 69.7296830647743, 70.83257120884653, 72.68164170587062, 72.68164170587062, 76.03666815448626, 76.366410980026, 77.06421601790154, 77.06421601790154, 77.4321936352402, 77.4321936352402, 78.53302020748124, 78.53302020748124, 80.35839358727912, 81.73330515634244, 81.73330515634244, 82.49693306216413, 84.94640562478986, 85.627714354925, 88.8613019993804, 88.8613019993804, 89.86046053565633, 90.21926631338991, 91.29577706914162, 91.29577706914162, 91.9749754844596, 91.9749754844596, 93.09111981660935, 94.45188178912366, 95.53231461288301, 95.53231461288301, 96.57577910512471, 96.57577910512471, 98.34595662908859, 98.34595662908859, 99.47450675512438, 101.62474810465763, 101.62474810465763, 103.01436946250519, 103.01436946250519, 104.12144893523595, 106.39257927532732, 108.19007552271844, 108.5272745110353, 108.60884128377862, 109.24462569463059, 110.77158270871833, 110.77158270871833, 111.49924304270881, 111.49924304270881, 113.13374302991924, 114.18188274359242, 115.01333019373222, 115.01333019373222, 115.45256206716876, 116.12042158380164, 116.12042158380164, 116.52056432504307, 116.52056432504307, 117.7295168586014, 117.7295168586014]}

File: samples/LaRuC2/fits/0614_pred_alone/summary.json
{
 "record": {
  "zero": 0.0016289631099786184,
  "instprm": "siemens_d500.instprm",
  "inst": {
   "U": 42.21095415256811,
   "V": -69.01458409515877,
   "W": 47.28319040828642,
   "X": 1.8404298430779114,
   "Y": -1.3837330897913103
  },
  "mix": [
   1.0,
   1.0
  ],
  "main": "LaRuC2_pred_OQMD-1751220",
  "space": "../../../refits_2026-11/cifs_n/0614",
  "md_axis": null,
  "partner_occ": null,
  "S": null,
  "two_mu_t": null,
  "scan": "0614_HM_C2LaRu.txt",
  "occ": "pred",
  "md": false,
  "uiso_held": null,
  "uiso_max": 0.04,
  "partners": [],
  "partner_scales": [],
  "wR": 40.570967229380805,
  "gof": 11.430626773031399,
  "x_al": null,
  "lines": {},
  "state": {
   "wt": [
    1.0
   ],
   "cells": [
    {
     "length_a": 4.38476,
     "length_b": 5.34409,
     "length_c": 5.36903
    }
   ],
   "shift": 0.0,
   "size": 1.0,
   "mustrain": 1000.0,
   "md": null,
   "atoms": {
    "C0": {
     "occ": 1.0,
     "uiso": 0.01
    },
    "C1": {
     "occ": 1.0,
     "uiso": 0.01
    },
    "C2": {
     "occ": 1.0,
     "uiso": 0.01
    },
    "C3": {
     "occ": 1.0,
     "uiso": 0.01
    },
    "La4": {
     "occ": 1.0,
     "uiso": 0.01
    },
    "La5": {
     "occ": 1.0,
     "uiso": 0.01
    },
    "Ru6": {
     "occ": 1.0,
     "uiso": 0.01
    },
    "Ru7": {
     "occ": 1.0,
     "uiso": 0.01
    }
   },
   "cell_ok": true
  }
 },
 "limits": [
  18.0,
  118.0
 ],
 "stages": [
  {
   "stage": "scale + background (8 Chebyshev)",
   "wR": null,
   "kept": false,
   "note": "diverged (wR = 100.0)"
  },
  {
   "stage": "partner phase fractions",
   "wR": null,
   "kept": false,
   "note": "diverged (wR = 100.0)"
  },
  {
   "stage": "main cell + displacement (Shift/Zero)",
   "wR": null,
   "kept": false,
   "note": "****ERROR - Refinement failed"
  },
  {
   "stage": "main isotropic microstrain",
   "wR": null,
   "kept": false,
   "note": "diverged (wR = None)"
  },
  {
   "stage": "main isotropic size",
   "wR": null,
   "kept": false,
   "note": "diverged (wR = 100.0)"
  },
  {
   "stage": "one Uiso, main phase",
   "wR": 42.089,
   "kept": false,
   "note": "unphysical value",
   "state": {
    "wt": [
     1.0
    ],
    "cells": [
     {
      "length_a": 4.38476,
      "length_b": 5.34409,
      "length_c": 5.36903
     }
    ],
    "shift": 0.0,
    "size": 1.0,
    "mustrain": 1000.0,
    "md": null,
    "atoms": {
     "C0": {
      "occ": 1.0,
      "uiso": 1.37256
     },
     "C1": {
      "occ": 1.0,
      "uiso": 1.37256
     },
     "C2": {
      "occ": 1.0,
      "uiso": 1.37256
     },
     "C3": {
      "occ": 1.0,
      "uiso": 1.37256
     },
     "La4": {
      "occ": 1.0,
      "uiso": 1.37256
     },
     "La5": {
      "occ": 1.0,
      "uiso": 1.37256
     },
     "Ru6": {
      "occ": 1.0,
      "uiso": 1.37256
     },
     "Ru7": {
      "occ": 1.0,
      "uiso": 1.37256
     }
    },
    "cell_ok": true
   }
  },
  {
   "stage": "background 12 Chebyshev",
   "wR": 40.571,
   "kept": true,
   "note": "",
   "state": {
    "wt": [
     1.0
    ],
    "cells": [
     {
      "length_a": 4.38476,
      "length_b": 5.34409,
      "length_c": 5.36903
     }
    ],
    "shift": 0.0,
    "size": 1.0,
    "mustrain": 1000.0,
    "md": null,
    "atoms": {
     "C0": {
      "occ": 1.0,
      "uiso": 0.01
     },
     "C1": {
      "occ": 1.0,
      "uiso": 0.01
     },
     "C2": {
      "occ": 1.0,
      "uiso": 0.01
     },
     "C3": {
      "occ": 1.0,
      "uiso": 0.01
     },
     "La4": {
      "occ": 1.0,
      "uiso": 0.01
     },
     "La5": {
      "occ": 1.0,
      "uiso": 0.01
     },
     "Ru6": {
      "occ": 1.0,
      "uiso": 0.01
     },
     "Ru7": {
      "occ": 1.0,
      "uiso": 0.01
     }
    },
    "cell_ok": true
   }
  },
  {
   "stage": "final cycle, all kept parameters",
   "wR": 40.571,
   "kept": true,
   "note": "",
   "state": {
    "wt": [
     1.0
    ],
    "cells": [
     {
      "length_a": 4.38476,
      "length_b": 5.34409,
      "length_c": 5.36903
     }
    ],
    "shift": 0.0,
    "size": 1.0,
    "mustrain": 1000.0,
    "md": null,
    "atoms": {
     "C0": {
      "occ": 1.0,
      "uiso": 0.01
     },
     "C1": {
      "occ": 1.0,
      "uiso": 0.01
     },
     "C2": {
      "occ": 1.0,
      "uiso": 0.01
     },
     "C3": {
      "occ": 1.0,
      "uiso": 0.01
     },
     "La4": {
      "occ": 1.0,
      "uiso": 0.01
     },
     "La5": {
      "occ": 1.0,
      "uiso": 0.01
     },
     "Ru6": {
      "occ": 1.0,
      "uiso": 0.01
     },
     "Ru7": {
      "occ": 1.0,
      "uiso": 0.01
     }
    },
    "cell_ok": true
   }
  }
 ]
}

File: samples/LaRuC2/fits/0614_pred_alone/ticks.json
{"LaRuC2_pred_OQMD-1751220": [18.086089697856565, 22.192214716540093, 22.192224970444897, 24.626985781919117, 24.626985781919117, 27.825757571469314, 27.825757571469314, 27.825765868648013, 27.825765868648016, 33.509775133991035, 34.19632190546417, 34.19634257843575, 36.64174547135511, 38.22686209017013, 38.22686209017013, 38.226880867168035, 38.226880867168035, 38.33573536565208, 38.335735365652084, 40.46229318124338, 40.46229318124338, 40.560347111199384, 40.5603471111994, 40.56035306724883, 40.56035306724883, 41.139342335963, 44.637821795674476, 44.637821795674476, 45.27454511949935, 45.27456692366005, 48.535096521071644, 48.535096521071644, 48.535117194037525, 48.535117194037525, 48.63002890542777, 48.63002890542777, 48.630044387505784, 48.630044387505805, 50.49205384967084, 50.49205384967084, 50.98598752768576, 50.986012449903235, 51.24111915981035, 53.9875266450821, 53.9875266450821, 53.98755058448367, 53.98755058448367, 54.06161898718414, 54.061618987184154, 54.78520898806256, 54.78520898806256, 56.254358420421724, 56.25439568129257, 56.26338626356116, 56.497356078489446, 56.497356078489446, 56.497360722980716, 56.497360722980716, 57.485434999828186, 57.485434999828186, 57.48545337080678, 57.48545337080679, 59.07216367557091, 59.07216367557091, 59.07219979383126, 59.07219979383126, 59.0809147384009, 59.0809147384009, 62.39879520167971, 62.39879520167974, 62.398817052663986, 62.398817052663986, 63.052504826642654, 63.052504826642654, 63.0525178603326, 63.0525178603326, 64.39476509890754, 64.39477798269584, 64.63135949232316, 64.63135949232317, 67.00695137934585, 67.00695137934585, 67.006964000566, 67.006964000566, 67.0883171360293, 67.08831713602932, 67.08835077237705, 67.08835077237705, 67.0964669857355, 67.0964669857355, 67.71767423687659, 67.71767423687659, 70.41514300622552, 70.52672777415216, 70.52676474436052, 70.54262337740153, 70.54265212918916, 70.7451659566955, 70.7451659566955, 70.74518236589694, 70.74518236589694, 72.03093288421012, 72.03098174112786, 73.03313931397396, 73.03313931397396, 73.03317575549657, 73.03317575549657, 73.04880771962415, 73.04880771962415, 73.04883606066748, 73.04883606066748, 73.39320167815143, 73.39320167815143, 74.51684999448285, 74.51684999448285, 74.51689821834762, 74.51689821834762, 74.5751807820699, 74.5751807820699, 74.57519283464404, 74.57519283464404, 74.86260563455559, 74.86260563455559, 74.86260964657717, 74.86260964657717, 75.192544953028, 75.192544953028, 75.19256498226233, 75.19256498226234, 77.90275829286055, 79.53882648059901, 79.53882648059901, 79.53885798672411, 79.53885798672412, 79.54646032739927, 79.54646032739927, 80.32710230433072, 80.32710230433072, 80.37649620340424, 80.37649620340424, 80.37653155612921, 80.37653155612921, 80.39169676089243, 80.39169676089243, 80.39172425622051, 80.39172425622053, 80.65760734172902, 80.65760734172902, 80.65761911631571, 80.65761911631574, 81.818477193039, 81.818477193039, 81.81852414450202, 81.81852414450202, 82.09094842732101, 82.09094842732102, 82.19709791982197, 82.19715655471177, 84.59371885707478, 84.59371885707478, 84.59377720856165, 84.59377720856165, 84.93236905232254, 84.93236905232256, 86.66166844960748, 86.66166844960748, 86.66168008772863, 86.66168008772863, 87.51383056950549, 87.5138305695055, 87.76882125775315, 87.76882125775316, 87.76883676066066, 87.76883676066066, 89.28414560953121, 91.66493246763757, 91.66493246763757, 91.74361668066564, 91.74361668066564, 91.74367479929099, 91.74367479929103, 92.02104220770295, 92.02104220770298, 92.0210615836583, 92.0210615836583, 92.11504213087395, 92.1150731342378, 92.13751665062217, 92.13757865825283, 92.21976578793434, 92.32501289503725, 92.32501289503726, 92.32504777877348, 92.32504777877348, 92.34001221824543, 92.34001221824546, 92.34003935032933, 92.34003935032933, 93.56014853282126, 93.56018345521392, 93.75161852264007, 93.75161852264007, 93.7516650957694, 93.75166509576941, 94.49971646893017, 94.49971646893017, 94.49974754692725, 94.49974754692725, 94.52224527585764, 94.52224527585764, 94.5223074337806, 94.5223074337806, 95.0561794368739, 95.0561794368739, 95.94907050795143, 95.94907050795143, 95.94910555163904, 95.94910555163904, 96.27313657596241, 96.27313657596241, 96.27316774477084, 96.27316774477084, 96.2806888388591, 96.2806888388591, 96.47673220789227, 96.47673220789227, 96.4767361055399, 96.4767361055399, 98.8413290266958, 98.8413290266958, 99.24370953993042, 99.24379193805605, 99.46018756438558, 99.46018756438558, 100.6672808101617, 100.66734386404104, 101.66459430847593, 101.66459430847593, 101.66467735149156, 101.66467735149156, 101.71818928791528, 101.71818928791528, 101.71822092947014, 101.71822092947014, 101.74112722125975, 101.74112722125975, 101.74119050963293, 101.74119050963293, 102.21609027715074, 102.21609027715074, 102.21610216460601, 102.21610216460601, 103.1001215063362, 103.1001215063362, 103.10018512615854, 103.10018512615854, 103.19631780095305, 103.19631780095305, 103.1963536011371, 103.1963536011371, 103.45045855487277, 103.45045855487277, 103.45047050080726, 103.45047050080726, 103.59331710837128, 103.67014814534889, 103.67014814534889, 103.77839072407458, 103.77839072407461, 103.77845053659676, 103.77845053659676, 106.05599102752049, 106.05599102752049, 106.59476689818688, 106.59476689818688, 109.07621942678607, 109.07621942678607, 109.0763054801288, 109.0763054801288, 109.35398833667585, 109.35398833667585, 109.3540252790369, 109.3540252790369, 109.36987351572047, 109.36987351572047, 109.36990225146648, 109.36990225146653, 109.57255549075545, 109.57255549075545, 109.5725719317289, 109.5725719317289, 110.56665343784968, 110.56665343784968, 110.566719619922, 110.566719619922, 110.87109544100784, 110.87109544100784, 110.87114517741158, 110.87114517741163, 111.1885270077869, 111.1885270077869, 113.65445690202891, 113.65445690202891, 114.15443539746057, 114.15443539746057, 114.1544566191879, 114.1544566191879, 114.25742837683774, 114.25742837683774, 114.25746235905046, 114.25746235905046, 114.2820644868909, 114.2820644868909, 114.28213246450204, 114.28213246450204, 115.60110289821232, 115.60120596219865, 115.8506634904185, 115.8506634904185, 115.85070222059356, 115.85070222059356, 117.07758851885372, 117.07758851885372]}

File: samples/NbNi2B2/fits/0510_FoR_c/summary.json
{
 "record": {
  "zero": 0.0016289631099786184,
  "instprm": "siemens_d500.instprm",
  "inst": {
   "U": 42.21095415256811,
   "V": -69.01458409515877,
   "W": 47.28319040828642,
   "X": 1.8404298430779114,
   "Y": -1.3837330897913103
  },
  "mix": [
   1.0,
   1.0
  ],
  "main": "Ni3B_alex_agm003219598",
  "space": "../../../refits_2026-11/cifs_d/0510",
  "md_axis": null,
  "partner_occ": null,
  "S": null,
  "two_mu_t": null,
  "scan": "0510_HM_B2NbNi2_circular.txt",
  "occ": "pred",
  "md": false,
  "uiso_held": null,
  "uiso_max": 0.04,
  "partners": [
   "NbB2_cod_1510778",
   "Nb2(Ni7B2)3_alex_agm003238496"
  ],
  "partner_scales": [],
  "wR": 11.305293510484455,
  "gof": 4.852608518997995,
  "x_al": null,
  "lines": {},
  "state": {
   "wt": [
    0.4164,
    0.4149,
    0.1687
   ],
   "cells": [
    {
     "length_a": 5.22736,
     "length_b": 6.61251,
     "length_c": 4.39014
    },
    {
     "length_a": 3.13236,
     "length_b": 3.13236,
     "length_c": 3.29948
    },
    {
     "length_a": 10.56668,
     "length_b": 10.56668,
     "length_c": 10.56668
    }
   ],
   "shift": 121.26347018193898,
   "size": 1.0,
   "mustrain": 6806.435872440231,
   "md": null,
   "atoms": {
    "Ni0": {
     "occ": 1.0,
     "uiso": 0.01
    },
    "Ni1": {
     "occ": 1.0,
     "uiso": 0.01
    },
    "B2": {
     "occ": 1.0,
     "uiso": 0.01
    }
   },
   "cell_ok": true
  }
 },
 "limits": [
  18.0,
  118.0
 ],
 "stages": [
  {
   "stage": "scale + background (8 Chebyshev)",
   "wR": 38.962,
   "kept": true,
   "note": "",
   "state": {
    "wt": [
     0.11,
     0.0169,
     0.8731
    ],
    "cells": [
     {
      "length_a": 5.19292,
      "length_b": 6.63487,
      "length_c": 4.38708
     },
     {
      "length_a": 3.11,
      "length_b": 3.11,
      "length_c": 3.27
     },
     {
      "length_a": 10.54054,
      "length_b": 10.54054,
      "length_c": 10.54054
     }
    ],
    "shift": 0.0,
    "size": 1.0,
    "mustrain": 1000.0,
    "md": null,
    "atoms": {
     "Ni0": {
      "occ": 1.0,
      "uiso": 0.01
     },
     "Ni1": {
      "occ": 1.0,
      "uiso": 0.01
     },
     "B2": {
      "occ": 1.0,
      "uiso": 0.01
     }
    },
    "cell_ok": true
   }
  },
  {
   "stage": "partner phase fractions",
   "wR": 38.445,
   "kept": true,
   "note": "",
   "state": {
    "wt": [
     0.8827,
     0.1173,
     0.0
    ],
    "cells": [
     {
      "length_a": 5.19292,
      "length_b": 6.63487,
      "length_c": 4.38708
     },
     {
      "length_a": 3.11,
      "length_b": 3.11,
      "length_c": 3.27
     },
     {
      "length_a": 10.54054,
      "length_b": 10.54054,
      "length_c": 10.54054
     }
    ],
    "shift": 0.0,
    "size": 1.0,
    "mustrain": 1000.0,
    "md": null,
    "atoms": {
     "Ni0": {
      "occ": 1.0,
      "uiso": 0.01
     },
     "Ni1": {
      "occ": 1.0,
      "uiso": 0.01
     },
     "B2": {
      "occ": 1.0,
      "uiso": 0.01
     }
    },
    "cell_ok": true
   }
  },
  {
   "stage": "main cell + displacement (Shift/Zero)",
   "wR": 28.758,
   "kept": true,
   "note": "",
   "state": {
    "wt": [
     0.4711,
     0.427,
     0.1019
    ],
    "cells": [
     {
      "length_a": 5.19353,
      "length_b": 6.57805,
      "length_c": 4.37092
     },
     {
      "length_a": 3.11,
      "length_b": 3.11,
      "length_c": 3.27
     },
     {
      "length_a": 10.54054,
      "length_b": 10.54054,
      "length_c": 10.54054
     }
    ],
    "shift": 653.4473499286661,
    "size": 1.0,
    "mustrain": 1000.0,
    "md": null,
    "atoms": {
     "Ni0": {
      "occ": 1.0,
      "uiso": 0.01
     },
     "Ni1": {
      "occ": 1.0,
      "uiso": 0.01
     },
     "B2": {
      "occ": 1.0,
      "uiso": 0.01
     }
    },
    "cell_ok": true
   }
  },
  {
   "stage": "NbB2_cod_1510778 cell",
   "wR": 15.865,
   "kept": true,
   "note": "",
   "state": {
    "wt": [
     0.3477,
     0.5235,
     0.1288
    ],
    "cells": [
     {
      "length_a": 5.22367,
      "length_b": 6.615,
      "length_c": 4.38744
     },
     {
      "length_a": 3.13236,
      "length_b": 3.13236,
      "length_c": 3.29948
     },
     {
      "length_a": 10.54054,
      "length_b": 10.54054,
      "length_c": 10.54054
     }
    ],
    "shift": 136.8186992247518,
    "size": 1.0,
    "mustrain": 1000.0,
    "md": null,
    "atoms": {
     "Ni0": {
      "occ": 1.0,
      "uiso": 0.01
     },
     "Ni1": {
      "occ": 1.0,
      "uiso": 0.01
     },
     "B2": {
      "occ": 1.0,
      "uiso": 0.01
     }
    },
    "cell_ok": true
   }
  },
  {
   "stage": "Nb2(Ni7B2)3_alex_agm003238496 cell",
   "wR": 13.73,
   "kept": true,
   "note": "",
   "state": {
    "wt": [
     0.344,
     0.491,
     0.165
    ],
    "cells": [
     {
      "length_a": 5.22616,
      "length_b": 6.61341,
      "length_c": 4.38834
     },
     {
      "length_a": 3.13236,
      "length_b": 3.13236,
      "length_c": 3.29948
     },
     {
      "length_a": 10.56668,
      "length_b": 10.56668,
      "length_c": 10.56668
     }
    ],
    "shift": 121.79775793396514,
    "size": 1.0,
    "mustrain": 1000.0,
    "md": null,
    "atoms": {
     "Ni0": {
      "occ": 1.0,
      "uiso": 0.01
     },
     "Ni1": {
      "occ": 1.0,
      "uiso": 0.01
     },
     "B2": {
      "occ": 1.0,
      "uiso": 0.01
     }
    },
    "cell_ok": true
   }
  },
  {
   "stage": "main isotropic microstrain",
   "wR": 12.16,
   "kept": true,
   "note": "",
   "state": {
    "wt": [
     0.4755,
     0.4015,
     0.1231
    ],
    "cells": [
     {
      "length_a": 5.22702,
      "length_b": 6.61253,
      "length_c": 4.39025
     },
     {
      "length_a": 3.13236,
      "length_b": 3.13236,
      "length_c": 3.29948
     },
     {
      "length_a": 10.56668,
      "length_b": 10.56668,
      "length_c": 10.56668
     }
    ],
    "shift": 120.88595273602864,
    "size": 1.0,
    "mustrain": 8616.278733603061,
    "md": null,
    "atoms": {
     "Ni0": {
      "occ": 1.0,
      "uiso": 0.01
     },
     "Ni1": {
      "occ": 1.0,
      "uiso": 0.01
     },
     "B2": {
      "occ": 1.0,
      "uiso": 0.01
     }
    },
    "cell_ok": true
   }
  },
  {
   "stage": "main isotropic size",
   "wR": 12.164,
   "kept": false,
   "note": "no gain over 12.16",
   "state": {
    "wt": [
     0.4755,
     0.4015,
     0.123
    ],
    "cells": [
     {
      "length_a": 5.22707,
      "length_b": 6.61253,
      "length_c": 4.39029
     },
     {
      "length_a": 3.13236,
      "length_b": 3.13236,
      "length_c": 3.29948
     },
     {
      "length_a": 10.56668,
      "length_b": 10.56668,
      "length_c": 10.56668
     }
    ],
    "shift": 120.93893411524225,
    "size": 0.9738046429791123,
    "mustrain": 8941.991749097531,
    "md": null,
    "atoms": {
     "Ni0": {
      "occ": 1.0,
      "uiso": 0.01
     },
     "Ni1": {
      "occ": 1.0,
      "uiso": 0.01
     },
     "B2": {
      "occ": 1.0,
      "uiso": 0.01
     }
    },
    "cell_ok": true
   }
  },
  {
   "stage": "NbB2_cod_1510778 microstrain",
   "wR": 12.132,
   "kept": false,
   "note": "no gain over 12.16",
   "state": {
    "wt": [
     0.4781,
     0.3985,
     0.1234
    ],
    "cells": [
     {
      "length_a": 5.22698,
      "length_b": 6.61269,
      "length_c": 4.39026
     },
     {
      "length_a": 3.13236,
      "length_b": 3.13236,
      "length_c": 3.29948
     },
     {
      "length_a": 10.56668,
      "length_b": 10.56668,
      "length_c": 10.56668
     }
    ],
    "shift": 120.63970492391643,
    "size": 1.0,
    "mustrain": 8660.401778802454,
    "md": null,
    "atoms": {
     "Ni0": {
      "occ": 1.0,
      "uiso": 0.01
     },
     "Ni1": {
      "occ": 1.0,
      "uiso": 0.01
     },
     "B2": {
      "occ": 1.0,
      "uiso": 0.01
     }
    },
    "cell_ok": true
   }
  },
  {
   "stage": "Nb2(Ni7B2)3_alex_agm003238496 microstrain",
   "wR": 11.741,
   "kept": true,
   "note": "",
   "state": {
    "wt": [
     0.4367,
     0.3914,
     0.1718
    ],
    "cells": [
     {
      "length_a": 5.22781,
      "length_b": 6.6126,
      "length_c": 4.39005
     },
     {
      "length_a": 3.13236,
      "length_b": 3.13236,
      "length_c": 3.29948
     },
     {
      "length_a": 10.56668,
      "length_b": 10.56668,
      "length_c": 10.56668
     }
    ],
    "shift": 120.92310241854057,
    "size": 1.0,
    "mustrain": 8191.936654193969,
    "md": null,
    "atoms": {
     "Ni0": {
      "occ": 1.0,
      "uiso": 0.01
     },
     "Ni1": {
      "occ": 1.0,
      "uiso": 0.01
     },
     "B2": {
      "occ": 1.0,
      "uiso": 0.01
     }
    },
    "cell_ok": true
   }
  },
  {
   "stage": "one Uiso, main phase",
   "wR": 11.692,
   "kept": false,
   "note": "no gain over 11.74",
   "state": {
    "wt": [
     0.4732,
     0.3688,
     0.1579
    ],
    "cells": [
     {
      "length_a": 5.22738,
      "length_b": 6.61262,
      "length_c": 4.39014
     },
     {
      "length_a": 3.13236,
      "length_b": 3.13236,
      "length_c": 3.29948
     },
     {
      "length_a": 10.56668,
      "length_b": 10.56668,
      "length_c": 10.56668
     }
    ],
    "shift": 121.10181818078745,
    "size": 1.0,
    "mustrain": 8153.331793985131,
    "md": null,
    "atoms": {
     "Ni0": {
      "occ": 1.0,
      "uiso": 0.02141
     },
     "Ni1": {
      "occ": 1.0,
      "uiso": 0.02141
     },
     "B2": {
      "occ": 1.0,
      "uiso": 0.02141
     }
    },
    "cell_ok": true
   }
  },
  {
   "stage": "background 12 Chebyshev",
   "wR": 11.305,
   "kept": true,
   "note": "",
   "state": {
    "wt": [
     0.4164,
     0.4149,
     0.1687
    ],
    "cells": [
     {
      "length_a": 5.22736,
      "length_b": 6.61251,
      "length_c": 4.39014
     },
     {
      "length_a": 3.13236,
      "length_b": 3.13236,
      "length_c": 3.29948
     },
     {
      "length_a": 10.56668,
      "length_b": 10.56668,
      "length_c": 10.56668
     }
    ],
    "shift": 121.26482152932117,
    "size": 1.0,
    "mustrain": 6806.506904869567,
    "md": null,
    "atoms": {
     "Ni0": {
      "occ": 1.0,
      "uiso": 0.01
     },
     "Ni1": {
      "occ": 1.0,
      "uiso": 0.01
     },
     "B2": {
      "occ": 1.0,
      "uiso": 0.01
     }
    },
    "cell_ok": true
   }
  },
  {
   "stage": "final cycle, all kept parameters",
   "wR": 11.305,
   "kept": true,
   "note": "",
   "state": {
    "wt": [
     0.4164,
     0.4149,
     0.1687
    ],
    "cells": [
     {
      "length_a": 5.22736,
      "length_b": 6.61251,
      "length_c": 4.39014
     },
     {
      "length_a": 3.13236,
      "length_b": 3.13236,
      "length_c": 3.29948
     },
     {
      "length_a": 10.56668,
      "length_b": 10.56668,
      "length_c": 10.56668
     }
    ],
    "shift": 121.26347018193898,
    "size": 1.0,
    "mustrain": 6806.435872440231,
    "md": null,
    "atoms": {
     "Ni0": {
      "occ": 1.0,
      "uiso": 0.01
     },
     "Ni1": {
      "occ": 1.0,
      "uiso": 0.01
     },
     "B2": {
      "occ": 1.0,
      "uiso": 0.01
     }
    },
    "cell_ok": true
   }
  }
 ]
}

File: samples/NbNi2B2/fits/0510_FoR_c/ticks.json
{"Ni3B_alex_agm003219598": [24.248573159820808, 26.424374837846383, 26.877920640194798, 29.722195137082768, 34.21450029471627, 36.885299305056044, 38.080029625371566, 40.052859567445154, 41.02160954455744, 42.409609803798915, 44.067954947830316, 44.67719156278174, 45.97431077441345, 46.845776293732, 48.92869751423827, 49.33853039494892, 49.75899645012602, 52.94329248265755, 54.343792876214614, 54.48671684447652, 55.482028743271506, 56.3742195769373, 56.737057685153985, 58.57521592141007, 58.576836968765974, 61.811096589611225, 62.16231674393212, 62.50266520693076, 63.89847955084898, 65.18637664477978, 66.21018550673577, 66.85806238662839, 67.89856015346625, 68.66495559753032, 70.32354576966713, 70.32501533113285, 70.64342379407616, 71.3101613879966, 72.17477949136506, 72.284917396778, 72.85234472559426, 73.800950725329, 73.91770060861134, 74.15064157998462, 74.87629413873397, 75.21059391752195, 75.76091893628403, 75.84521869108931, 77.43933876368712, 77.44359251839644, 78.31323725380585, 78.60619298506963, 80.52941496638186, 80.84377556264964, 81.44545099180297, 81.56306087536016, 82.18526513294567, 83.13376682739569, 83.4374366386798, 84.99939265376713, 86.4553412120143, 86.57188792957427, 86.79350676461611, 88.12488686137745, 88.12904197202923, 88.3490155727855, 88.3504004498452, 88.63066790966886, 89.09610542691867, 89.98648609753477, 91.58546642707222, 91.77083860608884, 92.7970778229232, 93.01863574016252, 93.14242307262784, 94.04187012639885, 94.65419628281542, 95.32612593511836, 95.60170339892726, 97.36686676983979, 97.47268869409267, 97.83221674553067, 98.41965988232579, 98.62033213055479, 99.09137306379283, 99.27909602655825, 99.99577795677227, 100.63542250273775, 100.67062510274309, 100.86067509674807, 100.94253148231743, 102.20966191399093, 102.85576849759498, 103.40453496593973, 104.37074299695459, 104.77589343777433, 105.423446878913, 105.46365089136202, 105.78591099320214, 105.97860101941812, 105.98292210938924, 108.35299416677294, 109.34417500813149, 110.90509951175679, 111.00192821055438, 111.87725414495107, 112.00271843944323, 112.04153682336997, 112.24164333614573, 112.99822971973514, 113.00575193879695, 113.34827408038525, 113.72910303032312, 113.73061576750018, 113.93173166230729, 114.75183155249852, 115.38942981810871, 115.73196007229899, 115.73657212633073, 116.09590701209989, 117.5258424021434], "NbB2_cod_1510778": [26.93430362920787, 32.926480866299116, 43.071046369843934, 55.60601299905535, 58.85976233921435, 65.91054717044824, 66.19196212836698, 69.15059591639275, 75.70518833077173, 85.34627460739037, 88.8609396105589, 94.5991295435896, 97.35247662478676, 98.13166383375628, 103.71156735265426, 116.78820252436891, 117.65669029311192], "Nb2(Ni7B2)3_alex_agm003238496": [23.730496262782673, 27.915603496971404, 29.187129520213794, 33.84016425243224, 36.988430356855005, 37.98767611791113, 41.78231454302922, 44.452592984114176, 44.45259298411418, 48.644002438604716, 51.03287302165216, 51.81130378401604, 51.81130378401604, 54.846704642952524, 57.05064056308532, 57.7730511626014, 60.608245833717454, 62.68359012853987, 62.68359012853987, 63.36669107580492, 66.06024123930344, 68.04386435061993, 68.04386435061993, 71.29105341881642, 73.20924271537804, 73.84426134388538, 73.84426134388538, 76.36505249443829, 76.36505249443829, 78.2379526249548, 78.2379526249548, 78.85934490101353, 81.33255195858025, 83.17665814757524, 83.17665814757524, 83.78970519773868, 86.23555672986745, 88.06527733282736, 91.11148731606548, 92.94025163191435, 92.94025163191435, 92.94025163191435, 93.55042727262449, 93.55042727262449, 95.99593362414274, 95.99593362414274, 97.83710613350675, 97.83710613350675, 98.45256085105369, 98.45256085105373, 102.79283290656943, 103.41842021656464, 103.41842021656464, 105.9380631290574, 107.84855908738913, 107.84855908738913, 111.08038712297463, 113.05307615899542, 113.05307615899542, 113.05307615899542, 113.71698887777907, 113.71698887777907, 116.40814337469612, 116.40814337469612]}

File: samples/NbNi2B2/fits/0510_pred_alone/summary.json
{
 "record": {
  "zero": 0.0016289631099786184,
  "instprm": "siemens_d500.instprm",
  "inst": {
   "U": 42.21095415256811,
   "V": -69.01458409515877,
   "W": 47.28319040828642,
   "X": 1.8404298430779114,
   "Y": -1.3837330897913103
  },
  "mix": [
   1.0,
   1.0
  ],
  "main": "NbNi2B2_pred_OQMD-1378348",
  "space": "../../../refits_2026-11/cifs_d/0510",
  "md_axis": null,
  "partner_occ": null,
  "S": null,
  "two_mu_t": null,
  "scan": "0510_HM_B2NbNi2_circular.txt",
  "occ": "pred",
  "md": false,
  "uiso_held": null,
  "uiso_max": 0.04,
  "partners": [],
  "partner_scales": [],
  "wR": 38.362389531184554,
  "gof": 16.46641531911615,
  "x_al": null,
  "lines": {},
  "state": {
   "wt": [
    1.0
   ],
   "cells": [
    {
     "length_a": 3.32108,
     "length_b": 3.32108,
     "length_c": 8.8659
    }
   ],
   "shift": 1130.1901902557336,
   "size": 1.0,
   "mustrain": 11194.252761067622,
   "md": null,
   "atoms": {
    "Nb0": {
     "occ": 1.0,
     "uiso": 0.01
    },
    "Ni1": {
     "occ": 1.0,
     "uiso": 0.01
    },
    "B2": {
     "occ": 1.0,
     "uiso": 0.01
    }
   },
   "cell_ok": true
  }
 },
 "limits": [
  18.0,
  118.0
 ],
 "stages": [
  {
   "stage": "scale + background (8 Chebyshev)",
   "wR": 39.857,
   "kept": true,
   "note": "",
   "state": {
    "wt": [
     1.0
    ],
    "cells": [
     {
      "length_a": 3.35311,
      "length_b": 3.35311,
      "length_c": 8.78699
     }
    ],
    "shift": 0.0,
    "size": 1.0,
    "mustrain": 1000.0,
    "md": null,
    "atoms": {
     "Nb0": {
      "occ": 1.0,
      "uiso": 0.01
     },
     "Ni1": {
      "occ": 1.0,
      "uiso": 0.01
     },
     "B2": {
      "occ": 1.0,
      "uiso": 0.01
     }
    },
    "cell_ok": true
   }
  },
  {
   "stage": "partner phase fractions",
   "wR": 39.857,
   "kept": true,
   "note": "",
   "state": {
    "wt": [
     1.0
    ],
    "cells": [
     {
      "length_a": 3.35311,
      "length_b": 3.35311,
      "length_c": 8.78699
     }
    ],
    "shift": 0.0,
    "size": 1.0,
    "mustrain": 1000.0,
    "md": null,
    "atoms": {
     "Nb0": {
      "occ": 1.0,
      "uiso": 0.01
     },
     "Ni1": {
      "occ": 1.0,
      "uiso": 0.01
     },
     "B2": {
      "occ": 1.0,
      "uiso": 0.01
     }
    },
    "cell_ok": true
   }
  },
  {
   "stage": "main cell + displacement (Shift/Zero)",
   "wR": 39.515,
   "kept": true,
   "note": "",
   "state": {
    "wt": [
     1.0
    ],
    "cells": [
     {
      "length_a": 3.33807,
      "length_b": 3.33807,
      "length_c": 8.74749
     }
    ],
    "shift": 1009.2373807181541,
    "size": 1.0,
    "mustrain": 1000.0,
    "md": null,
    "atoms": {
     "Nb0": {
      "occ": 1.0,
      "uiso": 0.01
     },
     "Ni1": {
      "occ": 1.0,
      "uiso": 0.01
     },
     "B2": {
      "occ": 1.0,
      "uiso": 0.01
     }
    },
    "cell_ok": true
   }
  },
  {
   "stage": "main isotropic microstrain",
   "wR": 39.078,
   "kept": true,
   "note": "",
   "state": {
    "wt": [
     1.0
    ],
    "cells": [
     {
      "length_a": 3.31622,
      "length_b": 3.31622,
      "length_c": 8.84746
     }
    ],
    "shift": 1266.5048615029548,
    "size": 1.0,
    "mustrain": 15634.210165115132,
    "md": null,
    "atoms": {
     "Nb0": {
      "occ": 1.0,
      "uiso": 0.01
     },
     "Ni1": {
      "occ": 1.0,
      "uiso": 0.01
     },
     "B2": {
      "occ": 1.0,
      "uiso": 0.01
     }
    },
    "cell_ok": true
   }
  },
  {
   "stage": "main isotropic size",
   "wR": 39.038,
   "kept": false,
   "note": "no gain over 39.08",
   "state": {
    "wt": [
     1.0
    ],
    "cells": [
     {
      "length_a": 3.31766,
      "length_b": 3.31766,
      "length_c": 8.85189
     }
    ],
    "shift": 1198.5331887807017,
    "size": 0.02,
    "mustrain": 0.0,
    "md": null,
    "atoms": {
     "Nb0": {
      "occ": 1.0,
      "uiso": 0.01
     },
     "Ni1": {
      "occ": 1.0,
      "uiso": 0.01
     },
     "B2": {
      "occ": 1.0,
      "uiso": 0.01
     }
    },
    "cell_ok": true
   }
  },
  {
   "stage": "one Uiso, main phase",
   "wR": 39.095,
   "kept": false,
   "note": "no gain over 39.08",
   "state": {
    "wt": [
     1.0
    ],
    "cells": [
     {
      "length_a": 3.31813,
      "length_b": 3.31813,
      "length_c": 8.85817
     }
    ],
    "shift": 1209.298594142926,
    "size": 1.0,
    "mustrain": 16092.202584052635,
    "md": null,
    "atoms": {
     "Nb0": {
      "occ": 1.0,
      "uiso": -0.0287
     },
     "Ni1": {
      "occ": 1.0,
      "uiso": -0.0287
     },
     "B2": {
      "occ": 1.0,
      "uiso": -0.0287
     }
    },
    "cell_ok": true
   }
  },
  {
   "stage": "background 12 Chebyshev",
   "wR": 38.359,
   "kept": true,
   "note": "",
   "state": {
    "wt": [
     1.0
    ],
    "cells": [
     {
      "length_a": 3.32056,
      "length_b": 3.32056,
      "length_c": 8.86222
     }
    ],
    "shift": 1150.4951100167707,
    "size": 1.0,
    "mustrain": 11087.020593256295,
    "md": null,
    "atoms": {
     "Nb0": {
      "occ": 1.0,
      "uiso": 0.01
     },
     "Ni1": {
      "occ": 1.0,
      "uiso": 0.01
     },
     "B2": {
      "occ": 1.0,
      "uiso": 0.01
     }
    },
    "cell_ok": true
   }
  },
  {
   "stage": "final cycle, all kept parameters",
   "wR": 38.362,
   "kept": true,
   "note": "",
   "state": {
    "wt": [
     1.0
    ],
    "cells": [
     {
      "length_a": 3.32108,
      "length_b": 3.32108,
      "length_c": 8.8659
     }
    ],
    "shift": 1130.1901902557336,
    "size": 1.0,
    "mustrain": 11194.252761067622,
    "md": null,
    "atoms": {
     "Nb0": {
      "occ": 1.0,
      "uiso": 0.01
     },
     "Ni1": {
      "occ": 1.0,
      "uiso": 0.01
     },
     "B2": {
      "occ": 1.0,
      "uiso": 0.01
     }
    },
    "cell_ok": true
   }
  }
 ]
}
