Repository: jhamlin-ufl/synthesizability

# Al2MnAu6

Table 1 row 15, candidate list B. Discussed in the Supplement, Sec. S7, under Al2MnAu6.

Outcome: C11b Au2(Al,Mn), partial Au order; Mn/Al order undetermined

Category: Disordered parent of on-hull structure (probable). Not previously reported.

P_disorder = 0.62. Database structures below the hull that are dynamically stable (MatterSim): 0 of 1.

## Buttons

Each folder in `buttons/` holds the synthesis record (`SYNTHESIS`, `SYNTHESIS.txt`, `STATUS`) and the measured scans.

| Button | Role | Mass loss (%) | Scans |
|---|---|---|---|
| 0479 | target | 2.01 | `0479_HM_MnAl2Au6.txt` (Siemens D500, as cast); `0479_HM_MnAl2Au6.xy` (PANalytical X'Pert MPD, as cast) |

File: samples/Sc2PdCu/fits/0474_pred_L21/ticks.json
{"Sc2CuPd_pred_OQMD-363099": [23.714656379373835, 27.406512048370928, 39.023747822453565, 46.05959692018075, 48.219840733638826, 56.232804109759115, 61.76732173566363, 63.546178045736, 70.41407760059964, 75.37000757460149, 75.37000757460147, 83.40131978784663, 88.1456143591275, 89.72224539423173, 89.72224539423173, 96.03689254661695, 100.81571547960985, 102.42369216178427, 108.96958628981749, 114.04689864068024, 114.04689864068024, 115.78223296161472]}

File: samples/Sc3Pd2Cu/fits/0473_FoR_B2/summary.json
{
 "record": {
  "zero": 0.0016289631099786184,
  "instprm": "siemens_d500.instprm",
  "inst": {
   "U": 42.21095415256811,
   "V": -69.01458409515877,
   "W": 47.28319040828642,
   "X": 1.8404298430779114,
   "Y": -1.3837330897913103
  },
  "mix": [
   1.0,
   1.0
  ],
  "main": "B2_eta0.75",
  "space": "../../../refits_2026-11/cifs/0473",
  "md_axis": null,
  "partner_occ": null,
  "S": null,
  "two_mu_t": null,
  "scan": "0473_HM_Sc3CuPd2_annealed.txt",
  "occ": "pred",
  "md": false,
  "uiso_held": null,
  "uiso_max": 0.04,
  "partners": [],
  "partner_scales": [],
  "wR": 4.255503591413087,
  "gof": 1.6593869310981528,
  "x_al": null,
  "lines": {},
  "state": {
   "wt": [
    1.0
   ],
   "cells": [
    {
     "length_a": 3.27213,
     "length_b": 3.27213,
     "length_c": 3.27213
    }
   ],
   "shift": -114.1881250848485,
   "size": 1.0,
   "mustrain": 37245.510063461326,
   "md": null,
   "atoms": {
    "Pd0": {
     "occ": 0.0833,
     "uiso": 0.00206
    },
    "Sc1": {
     "occ": 0.875,
     "uiso": 0.00206
    },
    "Cu2": {
     "occ": 0.0417,
     "uiso": 0.00206
    },
    "Pd3": {
     "occ": 0.5833,
     "uiso": 0.00206
    },
    "Sc4": {
     "occ": 0.125,
     "uiso": 0.00206
    },
    "Cu5": {
     "occ": 0.2917,
     "uiso": 0.00206
    }
   },
   "cell_ok": true
  }
 },
 "limits": [
  8.0,
  118.0
 ],
 "stages": [
  {
   "stage": "scale + background (8 Chebyshev)",
   "wR": 20.453,
   "kept": true,
   "note": "",
   "state": {
    "wt": [
     1.0
    ],
    "cells": [
     {
      "length_a": 3.277,
      "length_b": 3.277,
      "length_c": 3.277
     }
    ],
    "shift": 0.0,
    "size": 1.0,
    "mustrain": 1000.0,
    "md": null,
    "atoms": {
     "Pd0": {
      "occ": 0.0833,
      "uiso": 0.01
     },
     "Sc1": {
      "occ": 0.875,
      "uiso": 0.01
     },
     "Cu2": {
      "occ": 0.0417,
      "uiso": 0.01
     },
     "Pd3": {
      "occ": 0.5833,
      "uiso": 0.01
     },
     "Sc4": {
      "occ": 0.125,
      "uiso": 0.01
     },
     "Cu5": {
      "occ": 0.2917,
      "uiso": 0.01
     }
    },
    "cell_ok": true
   }
  },
  {
   "stage": "partner phase fractions",
   "wR": 20.453,
   "kept": true,
   "note": "",
   "state": {
    "wt": [
     1.0
    ],
    "cells": [
     {
      "length_a": 3.277,
      "length_b": 3.277,
      "length_c": 3.277
     }
    ],
    "shift": 0.0,
    "size": 1.0,
    "mustrain": 1000.0,
    "md": null,
    "atoms": {
     "Pd0": {
      "occ": 0.0833,
      "uiso": 0.01
     },
     "Sc1": {
      "occ": 0.875,
      "uiso": 0.01
     },
     "Cu2": {
      "occ": 0.0417,
      "uiso": 0.01
     },
     "Pd3": {
      "occ": 0.5833,
      "uiso": 0.01
     },
     "Sc4": {
      "occ": 0.125,
      "uiso": 0.01
     },
     "Cu5": {
      "occ": 0.2917,
      "uiso": 0.01
     }
    },
    "cell_ok": true
   }
  },
  {
   "stage": "main cell + displacement (Shift/Zero)",
   "wR": 20.319,
   "kept": true,
   "note": "",
   "state": {
    "wt": [
     1.0
    ],
    "cells": [
     {
      "length_a": 3.27877,
      "length_b": 3.27877,
      "length_c": 3.27877
     }
    ],
    "shift": -124.39442815834796,
    "size": 1.0,
    "mustrain": 1000.0,
    "md": null,
    "atoms": {
     "Pd0": {
      "occ": 0.0833,
      "uiso": 0.01
     },
     "Sc1": {
      "occ": 0.875,
      "uiso": 0.01
     },
     "Cu2": {
      "occ": 0.0417,
      "uiso": 0.01
     },
     "Pd3": {
      "occ": 0.5833,
      "uiso": 0.01
     },
     "Sc4": {
      "occ": 0.125,
      "uiso": 0.01
     },
     "Cu5": {
      "occ": 0.2917,
      "uiso": 0.01
     }
    },
    "cell_ok": true
   }
  },
  {
   "stage": "main isotropic microstrain",
   "wR": 6.107,
   "kept": true,
   "note": "",
   "state": {
    "wt": [
     1.0
    ],
    "cells": [
     {
      "length_a": 3.27182,
      "length_b": 3.27182,
      "length_c": 3.27182
     }
    ],
    "shift": -108.4542003320168,
    "size": 1.0,
    "mustrain": 35249.81313369094,
    "md": null,
    "atoms": {
     "Pd0": {
      "occ": 0.0833,
      "uiso": 0.01
     },
     "Sc1": {
      "occ": 0.875,
      "uiso": 0.01
     },
     "Cu2": {
      "occ": 0.0417,
      "uiso": 0.01
     },
     "Pd3": {
      "occ": 0.5833,
      "uiso": 0.01
     },
     "Sc4": {
      "occ": 0.125,
      "uiso": 0.01
     },
     "Cu5": {
      "occ": 0.2917,
      "uiso": 0.01
     }
    },
    "cell_ok": true
   }
  },
  {
   "stage": "main isotropic size",
   "wR": 6.105,
   "kept": false,
   "note": "no gain over 6.11",
   "state": {
    "wt": [
     1.0
    ],
    "cells": [
     {
      "length_a": 3.27182,
      "length_b": 3.27182,
      "length_c": 3.27182
     }
    ],
    "shift": -108.45653282037381,
    "size": 0.5015116002327777,
    "mustrain": 35032.65998290548,
    "md": null,
    "atoms": {
     "Pd0": {
      "occ": 0.0833,
      "uiso": 0.01
     },
     "Sc1": {
      "occ": 0.875,
      "uiso": 0.01
     },
     "Cu2": {
      "occ": 0.0417,
      "uiso": 0.01
     },
     "Pd3": {
      "occ": 0.5833,
      "uiso": 0.01
     },
     "Sc4": {
      "occ": 0.125,
      "uiso": 0.01
     },
     "Cu5": {
      "occ": 0.2917,
      "uiso": 0.01
     }
    },
    "cell_ok": true
   }
  },
  {
   "stage": "one Uiso, main phase",
   "wR": 5.966,
   "kept": true,
   "note": "",
   "state": {
    "wt": [
     1.0
    ],
    "cells": [
     {
      "length_a": 3.27186,
      "length_b": 3.27186,
      "length_c": 3.27186
     }
    ],
    "shift": -109.24804104109587,
    "size": 1.0,
    "mustrain": 35863.22892092668,
    "md": null,
    "atoms": {
     "Pd0": {
      "occ": 0.0833,
      "uiso": 0.00163
     },
     "Sc1": {
      "occ": 0.875,
      "uiso": 0.00163
     },
     "Cu2": {
      "occ": 0.0417,
      "uiso": 0.00163
     },
     "Pd3": {
      "occ": 0.5833,
      "uiso": 0.00163
     },
     "Sc4": {
      "occ": 0.125,
      "uiso": 0.00163
     },
     "Cu5": {
      "occ": 0.2917,
      "uiso": 0.00163
     }
    },
    "cell_ok": true
   }
  },
  {
   "stage": "background 12 Chebyshev",
   "wR": 4.256,
   "kept": true,
   "note": "",
   "state": {
    "wt": [
     1.0
    ],
    "cells": [
     {
      "length_a": 3.27213,
      "length_b": 3.27213,
      "length_c": 3.27213
     }
    ],
    "shift": -114.14269278101008,
    "size": 1.0,
    "mustrain": 37244.40661889492,
    "md": null,
    "atoms": {
     "Pd0": {
      "occ": 0.0833,
      "uiso": 0.00206
     },
     "Sc1": {
      "occ": 0.875,
      "uiso": 0.00206
     },
     "Cu2": {
      "occ": 0.0417,
      "uiso": 0.00206
     },
     "Pd3": {
      "occ": 0.5833,
      "uiso": 0.00206
     },
     "Sc4": {
      "occ": 0.125,
      "uiso": 0.00206
     },
     "Cu5": {
      "occ": 0.2917,
      "uiso": 0.00206
     }
    },
    "cell_ok": true
   }
  },
  {
   "stage": "final cycle, all kept parameters",
   "wR": 4.256,
   "kept": true,
   "note": "",
   "state": {
    "wt": [
     1.0
    ],
    "cells": [
     {
      "length_a": 3.27213,
      "length_b": 3.27213,
      "length_c": 3.27213
     }
    ],
    "shift": -114.1881250848485,
    "size": 1.0,
    "mustrain": 37245.510063461326,
    "md": null,
    "atoms": {
     "Pd0": {
      "occ": 0.0833,
      "uiso": 0.00206
     },
     "Sc1": {
      "occ": 0.875,
      "uiso": 0.00206
     },
     "Cu2": {
      "occ": 0.0417,
      "uiso": 0.00206
     },
     "Pd3": {
      "occ": 0.5833,
      "uiso": 0.00206
     },
     "Sc4": {
      "occ": 0.125,
      "uiso": 0.00206
     },
     "Cu5": {
      "occ": 0.2917,
      "uiso": 0.00206
     }
    },
    "cell_ok": true
   }
  }
 ]
}

File: samples/Sc3Pd2Cu/fits/0473_FoR_B2/ticks.json
{"B2_eta0.75": [27.29544732263512, 38.95356032192973, 48.185024919026354, 56.23144549849415, 63.577902082993106, 70.47948098445416, 83.53906666112854, 89.900381379676, 89.900381379676, 96.25972469163308, 102.69717914978871, 109.30215898140506, 116.18632162094451]}

File: samples/Sc3Pd2Cu/fits/0473_pred_P4mmm/summary.json
{
 "record": {
  "zero": 0.0016289631099786184,
  "instprm": "siemens_d500.instprm",
  "inst": {
   "U": 42.21095415256811,
   "V": -69.01458409515877,
   "W": 47.28319040828642,
   "X": 1.8404298430779114,
   "Y": -1.3837330897913103
  },
  "mix": [
   1.0,
   1.0
  ],
  "main": "Sc3CuPd2_pred_OQMD-1374854",
  "space": "../../../refits_2026-11/cifs/0473",
  "md_axis": null,
  "partner_occ": null,
  "S": null,
  "two_mu_t": null,
  "scan": "0473_HM_Sc3CuPd2_annealed.txt",
  "occ": "pred",
  "md": false,
  "uiso_held": null,
  "uiso_max": 0.04,
  "partners": [],
  "partner_scales": [],
  "wR": 5.705488651354788,
  "gof": 2.2247926949682433,
  "x_al": null,
  "lines": {},
  "state": {
   "wt": [
    1.0
   ],
   "cells": [
    {
     "length_a": 3.25828,
     "length_b": 3.25828,
     "length_c": 9.90591
    }
   ],
   "shift": -121.89368298052104,
   "size": 1.0,
   "mustrain": 33123.9705539051,
   "md": null,
   "atoms": {
    "Sc0": {
     "occ": 1.0,
     "uiso": 0.01
    },
    "Sc1": {
     "occ": 1.0,
     "uiso": 0.01
    },
    "Cu2": {
     "occ": 1.0,
     "uiso": 0.01
    },
    "Pd3": {
     "occ": 1.0,
     "uiso": 0.01
    }
   },
   "cell_ok": true
  }
 },
 "limits": [
  8.0,
  118.0
 ],
 "stages": [
  {
   "stage": "scale + background (8 Chebyshev)",
   "wR": 22.111,
   "kept": true,
   "note": "",
   "state": {
    "wt": [
     1.0
    ],
    "cells": [
     {
      "length_a": 3.29541,
      "length_b": 3.29541,
      "length_c": 9.88977
     }
    ],
    "shift": 0.0,
    "size": 1.0,
    "mustrain": 1000.0,
    "md": null,
    "atoms": {
     "Sc0": {
      "occ": 1.0,
      "uiso": 0.01
     },
     "Sc1": {
      "occ": 1.0,
      "uiso": 0.01
     },
     "Cu2": {
      "occ": 1.0,
      "uiso": 0.01
     },
     "Pd3": {
      "occ": 1.0,
      "uiso": 0.01
     }
    },
    "cell_ok": true
   }
  },
  {
   "stage": "partner phase fractions",
   "wR": 22.111,
   "kept": true,
   "note": "",
   "state": {
    "wt": [
     1.0
    ],
    "cells": [
     {
      "length_a": 3.29541,
      "length_b": 3.29541,
      "length_c": 9.88977
     }
    ],
    "shift": 0.0,
    "size": 1.0,
    "mustrain": 1000.0,
    "md": null,
    "atoms": {
     "Sc0": {
      "occ": 1.0,
      "uiso": 0.01
     },
     "Sc1": {
      "occ": 1.0,
      "uiso": 0.01
     },
     "Cu2": {
      "occ": 1.0,
      "uiso": 0.01
     },
     "Pd3": {
      "occ": 1.0,
      "uiso": 0.01
     }
    },
    "cell_ok": true
   }
  },
  {
   "stage": "main cell + displacement (Shift/Zero)",
   "wR": 18.55,
   "kept": true,
   "note": "",
   "state": {
    "wt": [
     1.0
    ],
    "cells": [
     {
      "length_a": 3.2929,
      "length_b": 3.2929,
      "length_c": 10.01389
     }
    ],
    "shift": -874.7983241400955,
    "size": 1.0,
    "mustrain": 1000.0,
    "md": null,
    "atoms": {
     "Sc0": {
      "occ": 1.0,
      "uiso": 0.01
     },
     "Sc1": {
      "occ": 1.0,
      "uiso": 0.01
     },
     "Cu2": {
      "occ": 1.0,
      "uiso": 0.01
     },
     "Pd3": {
      "occ": 1.0,
      "uiso": 0.01
     }
    },
    "cell_ok": true
   }
  },
  {
   "stage": "main isotropic microstrain",
   "wR": 6.895,
   "kept": true,
   "note": "",
   "state": {
    "wt": [
     1.0
    ],
    "cells": [
     {
      "length_a": 3.25775,
      "length_b": 3.25775,
      "length_c": 9.90625
     }
    ],
    "shift": -118.84346952760527,
    "size": 1.0,
    "mustrain": 32185.84088287141,
    "md": null,
    "atoms": {
     "Sc0": {
      "occ": 1.0,
      "uiso": 0.01
     },
     "Sc1": {
      "occ": 1.0,
      "uiso": 0.01
     },
     "Cu2": {
      "occ": 1.0,
      "uiso": 0.01
     },
     "Pd3": {
      "occ": 1.0,
      "uiso": 0.01
     }
    },
    "cell_ok": true
   }
  },
  {
   "stage": "main isotropic size",
   "wR": 6.072,
   "kept": false,
   "note": "unphysical value",
   "state": {
    "wt": [
     1.0
    ],
    "cells": [
     {
      "length_a": 3.25637,
      "length_b": 3.25637,
      "length_c": 9.90704
     }
    ],
    "shift": -94.02981594594218,
    "size": 0.020579765721398517,
    "mustrain": 12151.764180770995,
    "md": null,
    "atoms": {
     "Sc0": {
      "occ": 1.0,
      "uiso": 0.01
     },
     "Sc1": {
      "occ": 1.0,
      "uiso": 0.01
     },
     "Cu2": {
      "occ": 1.0,
      "uiso": 0.01
     },
     "Pd3": {
      "occ": 1.0,
      "uiso": 0.01
     }
    },
    "cell_ok": true
   }
  },
  {
   "stage": "one Uiso, main phase",
   "wR": 6.384,
   "kept": false,
   "note": "unphysical value",
   "state": {
    "wt": [
     1.0
    ],
    "cells": [
     {
      "length_a": 3.25647,
      "length_b": 3.25647,
      "length_c": 9.90783
     }
    ],
    "shift": -100.14726434528716,
    "size": 1.0,
    "mustrain": 32889.0841857986,
    "md": null,
    "atoms": {
     "Sc0": {
      "occ": 1.0,
      "uiso": -0.00535
     },
     "Sc1": {
      "occ": 1.0,
      "uiso": -0.00535
     },
     "Cu2": {
      "occ": 1.0,
      "uiso": -0.00535
     },
     "Pd3": {
      "occ": 1.0,
      "uiso": -0.00535
     }
    },
    "cell_ok": true
   }
  },
  {
   "stage": "background 12 Chebyshev",
   "wR": 5.705,
   "kept": true,
   "note": "",
   "state": {
    "wt": [
     1.0
    ],
    "cells": [
     {
      "length_a": 3.25829,
      "length_b": 3.25829,
      "length_c": 9.90592
     }
    ],
    "shift": -121.97942856944454,
    "size": 1.0,
    "mustrain": 33124.1797692916,
    "md": null,
    "atoms": {
     "Sc0": {
      "occ": 1.0,
      "uiso": 0.01
     },
     "Sc1": {
      "occ": 1.0,
      "uiso": 0.01
     },
     "Cu2": {
      "occ": 1.0,
      "uiso": 0.01
     },
     "Pd3": {
      "occ": 1.0,
      "uiso": 0.01
     }
    },
    "cell_ok": true
   }
  },
  {
   "stage": "final cycle, all kept parameters",
   "wR": 5.705,
   "kept": true,
   "note": "",
   "state": {
    "wt": [
     1.0
    ],
    "cells": [
     {
      "length_a": 3.25828,
      "length_b": 3.25828,
      "length_c": 9.90591
     }
    ],
    "shift": -121.89368298052104,
    "size": 1.0,
    "mustrain": 33123.9705539051,
    "md": null,
    "atoms": {
     "Sc0": {
      "occ": 1.0,
      "uiso": 0.01
     },
     "Sc1": {
      "occ": 1.0,
      "uiso": 0.01
     },
     "Cu2": {
      "occ": 1.0,
      "uiso": 0.01
     },
     "Pd3": {
      "occ": 1.0,
      "uiso": 0.01
     }
    },
    "cell_ok": true
   }
  }
 ]
}

File: samples/Sc3Pd2Cu/fits/0473_pred_P4mmm/ticks.json
{"Sc3CuPd2_pred_OQMD-1374854": [8.990567555763016, 17.96385676167638, 27.04902773331885, 27.41771019632544, 28.889257653504966, 32.943108180611, 36.310437552135824, 38.86183851693816, 39.12969495600224, 40.2162939161337, 43.339829039474246, 45.82387278206759, 46.0583326303933, 48.18092796297236, 54.19562443886811, 54.40302981602253, 55.683602778014254, 56.495350070621306, 57.3226814650236, 59.760431941495256, 61.75733765001409, 63.13080911970881, 63.69567180498763, 63.88334376515198, 64.65260283889405, 66.0138532629283, 66.9319940688641, 68.993010606671, 70.11260416412065, 70.64876328603728, 72.85792577948361, 75.54292679453835, 75.71668418401613, 76.98928360769732, 79.4561663281768, 82.07323965850685, 83.30024096199419, 83.48925699381974, 83.97757564466592, 84.67361133226248, 86.75735119565918, 88.8756601338432, 89.71708483326269, 89.90482270241107, 90.22189214771598, 90.39016205295258, 91.08275507605718, 92.3195660880064, 93.1618356501878, 95.07607735231264, 95.28411088880924, 96.63745879134325, 96.80687115288771, 97.50476194358986, 98.7534324430386, 99.60555590324294, 101.375980264297, 101.54763786542321, 101.75915893393709, 102.12296125677464, 102.81214334482075, 103.13744618358358, 107.99530210571442, 108.17226027205062, 108.76586966132993, 109.2790799849384, 109.4780261537893, 114.8737735070758, 115.28816858993264, 115.68238753892413, 116.22193380629723, 116.9743577569639, 117.62980117103206, 117.75382432544983]}

File: samples/ScCrC2/fits/0605_FoR/summary.json
{
 "record": {
  "zero": 0.0016289631099786184,
  "instprm": "siemens_d500.instprm",
  "inst": {
   "U": 42.21095415256811,
   "V": -69.01458409515877,
   "W": 47.28319040828642,
   "X": 1.8404298430779114,
   "Y": -1.3837330897913103
  },
  "mix": [
   1.0,
   1.0
  ],
  "main": "ScCrC2_Poettgen1995",
  "space": "../../../refits_2026-11/cifs_new/0512",
  "md_axis": [
   0,
   0,
   1
  ],
  "partner_occ": null,
  "S": null,
  "two_mu_t": null,
  "scan": "0605_HM_C2CrSc.txt",
  "occ": "pred",
  "md": true,
  "uiso_held": null,
  "uiso_max": 0.04,
  "partners": [
   "C_cod_9011577"
  ],
  "partner_scales": [],
  "wR": 6.212330780753075,
  "gof": 1.88012043565249,
  "x_al": null,
  "lines": {},
  "state": {
   "wt": [
    0.9491,
    0.0509
   ],
   "cells": [
    {
     "length_a": 3.24256,
     "length_b": 3.24256,
     "length_c": 9.14853
    },
    {
     "length_a": 2.464,
     "length_b": 2.464,
     "length_c": 6.711
    }
   ],
   "shift": -14.177977081654124,
   "size": 1.0,
   "mustrain": 3244.975733262201,
   "md": 0.7,
   "atoms": {
    "Sc": {
     "occ": 1.0,
     "uiso": 0.0041
    },
    "Cr": {
     "occ": 1.0,
     "uiso": 0.0134
    },
    "C": {
     "occ": 1.0,
     "uiso": 0.0141
    }
   },
   "cell_ok": true
  },
  "md_hold": 0.7
 },
 "limits": [
  18.0,
  118.0
 ],
 "stages": [
  {
   "stage": "scale + background (8 Chebyshev)",
   "wR": 19.219,
   "kept": true,
   "note": "",
   "state": {
    "wt": [
     0.8343,
     0.1657
    ],
    "cells": [
     {
      "length_a": 3.2416,
      "length_b": 3.2416,
      "length_c": 9.15
     },
     {
      "length_a": 2.464,
      "length_b": 2.464,
      "length_c": 6.711
     }
    ],
    "shift": 0.0,
    "size": 1.0,
    "mustrain": 1000.0,
    "md": 1.0,
    "atoms": {
     "Sc": {
      "occ": 1.0,
      "uiso": 0.0041
     },
     "Cr": {
      "occ": 1.0,
      "uiso": 0.0134
     },
     "C": {
      "occ": 1.0,
      "uiso": 0.0141
     }
    },
    "cell_ok": true
   }
  },
  {
   "stage": "partner phase fractions",
   "wR": 18.597,
   "kept": true,
   "note": "",
   "state": {
    "wt": [
     0.9541,
     0.0459
    ],
    "cells": [
     {
      "length_a": 3.2416,
      "length_b": 3.2416,
      "length_c": 9.15
     },
     {
      "length_a": 2.464,
      "length_b": 2.464,
      "length_c": 6.711
     }
    ],
    "shift": 0.0,
    "size": 1.0,
    "mustrain": 1000.0,
    "md": 1.0,
    "atoms": {
     "Sc": {
      "occ": 1.0,
      "uiso": 0.0041
     },
     "Cr": {
      "occ": 1.0,
      "uiso": 0.0134
     },
     "C": {
      "occ": 1.0,
      "uiso": 0.0141
     }
    },
    "cell_ok": true
   }
  },
  {
   "stage": "main cell + displacement (Shift/Zero)",
   "wR": 18.521,
   "kept": true,
   "note": "",
   "state": {
    "wt": [
     0.9541,
     0.0459
    ],
    "cells": [
     {
      "length_a": 3.24124,
      "length_b": 3.24124,
      "length_c": 9.14664
     },
     {
      "length_a": 2.464,
      "length_b": 2.464,
      "length_c": 6.711
     }
    ],
    "shift": 12.004909296277258,
    "size": 1.0,
    "mustrain": 1000.0,
    "md": 1.0,
    "atoms": {
     "Sc": {
      "occ": 1.0,
      "uiso": 0.0041
     },
     "Cr": {
      "occ": 1.0,
      "uiso": 0.0134
     },
     "C": {
      "occ": 1.0,
      "uiso": 0.0141
     }
    },
    "cell_ok": true
   }
  },
  {
   "stage": "C_cod_9011577 cell",
   "wR": 18.536,
   "kept": false,
   "note": "no gain over 18.52",
   "state": {
    "wt": [
     0.9541,
     0.0459
    ],
    "cells": [
     {
      "length_a": 3.2411,
      "length_b": 3.2411,
      "length_c": 9.14647
     },
     {
      "length_a": 2.46397,
      "length_b": 2.46397,
      "length_c": 6.71019
     }
    ],
    "shift": 15.092743758347051,
    "size": 1.0,
    "mustrain": 1000.0,
    "md": 1.0,
    "atoms": {
     "Sc": {
      "occ": 1.0,
      "uiso": 0.0041
     },
     "Cr": {
      "occ": 1.0,
      "uiso": 0.0134
     },
     "C": {
      "occ": 1.0,
      "uiso": 0.0141
     }
    },
    "cell_ok": true
   }
  },
  {
   "stage": "main isotropic microstrain",
   "wR": 16.612,
   "kept": true,
   "note": "",
   "state": {
    "wt": [
     0.9567,
     0.0433
    ],
    "cells": [
     {
      "length_a": 3.24105,
      "length_b": 3.24105,
      "length_c": 9.14669
     },
     {
      "length_a": 2.464,
      "length_b": 2.464,
      "length_c": 6.711
     }
    ],
    "shift": 16.137297562776975,
    "size": 1.0,
    "mustrain": 3376.7045764789086,
    "md": 1.0,
    "atoms": {
     "Sc": {
      "occ": 1.0,
      "uiso": 0.0041
     },
     "Cr": {
      "occ": 1.0,
      "uiso": 0.0134
     },
     "C": {
      "occ": 1.0,
      "uiso": 0.0141
     }
    },
    "cell_ok": true
   }
  },
  {
   "stage": "main isotropic size",
   "wR": 16.585,
   "kept": false,
   "note": "no gain over 16.61",
   "state": {
    "wt": [
     0.9567,
     0.0433
    ],
    "cells": [
     {
      "length_a": 3.24105,
      "length_b": 3.24105,
      "length_c": 9.14678
     },
     {
      "length_a": 2.464,
      "length_b": 2.464,
      "length_c": 6.711
     }
    ],
    "shift": 15.704507336449884,
    "size": 5.0,
    "mustrain": 3669.5313514169898,
    "md": 1.0,
    "atoms": {
     "Sc": {
      "occ": 1.0,
      "uiso": 0.0041
     },
     "Cr": {
      "occ": 1.0,
      "uiso": 0.0134
     },
     "C": {
      "occ": 1.0,
      "uiso": 0.0141
     }
    },
    "cell_ok": true
   }
  },
  {
   "stage": "C_cod_9011577 microstrain",
   "wR": 16.56,
   "kept": true,
   "note": "",
   "state": {
    "wt": [
     0.8906,
     0.1094
    ],
    "cells": [
     {
      "length_a": 3.24104,
      "length_b": 3.24104,
      "length_c": 9.1467
     },
     {
      "length_a": 2.464,
      "length_b": 2.464,
      "length_c": 6.711
     }
    ],
    "shift": 16.30660690227368,
    "size": 1.0,
    "mustrain": 3391.391009523534,
    "md": 1.0,
    "atoms": {
     "Sc": {
      "occ": 1.0,
      "uiso": 0.0041
     },
     "Cr": {
      "occ": 1.0,
      "uiso": 0.0134
     },
     "C": {
      "occ": 1.0,
      "uiso": 0.0141
     }
    },
    "cell_ok": true
   }
  },
  {
   "stage": "March-Dollase (0, 0, 1) held at 0.7, main phase",
   "wR": 6.777,
   "kept": true,
   "note": "",
   "state": {
    "wt": [
     0.9156,
     0.0844
    ],
    "cells": [
     {
      "length_a": 3.24258,
      "length_b": 3.24258,
      "length_c": 9.14854
     },
     {
      "length_a": 2.464,
      "length_b": 2.464,
      "length_c": 6.711
     }
    ],
    "shift": -14.564680280950705,
    "size": 1.0,
    "mustrain": 3172.937716494935,
    "md": 0.7,
    "atoms": {
     "Sc": {
      "occ": 1.0,
      "uiso": 0.0041
     },
     "Cr": {
      "occ": 1.0,
      "uiso": 0.0134
     },
     "C": {
      "occ": 1.0,
      "uiso": 0.0141
     }
    },
    "cell_ok": true
   }
  },
  {
   "stage": "one Uiso, main phase",
   "wR": 6.958,
   "kept": false,
   "note": "no gain over 6.78",
   "state": {
    "wt": [
     0.9226,
     0.0774
    ],
    "cells": [
     {
      "length_a": 3.24257,
      "length_b": 3.24257,
      "length_c": 9.14861
     },
     {
      "length_a": 2.464,
      "length_b": 2.464,
      "length_c": 6.711
     }
    ],
    "shift": -14.74505954351062,
    "size": 1.0,
    "mustrain": 3121.218470285541,
    "md": 0.7,
    "atoms": {
     "Sc": {
      "occ": 1.0,
      "uiso": 0.01284
     },
     "Cr": {
      "occ": 1.0,
      "uiso": 0.01284
     },
     "C": {
      "occ": 1.0,
      "uiso": 0.01284
     }
    },
    "cell_ok": true
   }
  },
  {
   "stage": "background 12 Chebyshev",
   "wR": 6.212,
   "kept": true,
   "note": "",
   "state": {
    "wt": [
     0.9489,
     0.0511
    ],
    "cells": [
     {
      "length_a": 3.24257,
      "length_b": 3.24257,
      "length_c": 9.14854
     },
     {
      "length_a": 2.464,
      "length_b": 2.464,
      "length_c": 6.711
     }
    ],
    "shift": -14.21799003926397,
    "size": 1.0,
    "mustrain": 3244.7138869691707,
    "md": 0.7,
    "atoms": {
     "Sc": {
      "occ": 1.0,
      "uiso": 0.0041
     },
     "Cr": {
      "occ": 1.0,
      "uiso": 0.0134
     },
     "C": {
      "occ": 1.0,
      "uiso": 0.0141
     }
    },
    "cell_ok": true
   }
  },
  {
   "stage": "final cycle, all kept parameters",
   "wR": 6.212,
   "kept": true,
   "note": "",
   "state": {
    "wt": [
     0.9491,
     0.0509
    ],
    "cells": [
     {
      "length_a": 3.24256,
      "length_b": 3.24256,
      "length_c": 9.14853
     },
     {
      "length_a": 2.464,
      "length_b": 2.464,
      "length_c": 6.711
     }
    ],
    "shift": -14.177977081654124,
    "size": 1.0,
    "mustrain": 3244.975733262201,
    "md": 0.7,
    "atoms": {
     "Sc": {
      "occ": 1.0,
      "uiso": 0.0041
     },
     "Cr": {
      "occ": 1.0,
      "uiso": 0.0134
     },
     "C": {
      "occ": 1.0,
      "uiso": 0.0141
     }
    },
    "cell_ok": true
   }
  }
 ]
}

File: samples/ScCrC2/fits/0605_FoR/ticks.json
{"ScCrC2_Poettgen1995": [19.397934736520227, 31.84925287590244, 33.35721997828434, 37.55978883903383, 39.37059739112394, 43.795119001791335, 51.49623551860678, 56.73919645842591, 60.3328481162244, 60.5451142442698, 60.69340682819775, 66.548634301311, 67.43118445709122, 70.04634499563137, 70.1837516729525, 71.23999299303385, 74.31355209617362, 80.14633884416041, 81.1005943390115, 84.69169224296215, 87.50454851924482, 87.81863563944961, 93.06343033992985, 93.32224242741405, 93.87718533292704, 96.3238162983317, 96.4538277600497, 100.42971960719775, 106.27588517407766, 107.25913230212578, 107.39447466687113, 110.75452792821719, 111.03111332057011, 111.62565851311405, 114.06963376480452, 114.27198037761877, 114.69787833759146], "C_cod_9011577": [26.55069419330944, 42.32795394712949, 44.52436818624529, 50.66130635255414, 54.666938495094556, 59.856953774881944, 71.47435112568438, 77.40273070181313, 83.52828359496998, 85.37616297863288, 87.05419454535215, 92.4348374094258, 93.94668558359822, 98.50309108059983, 101.73752504679383, 102.07440519866378, 106.23544468839016, 117.64503917292497]}

File: samples/ScCrC2/fits/0605_ScCr_mixed/summary.json
{
 "record": {
  "zero": 0.0016289631099786184,
  "instprm": "siemens_d500.instprm",
  "inst": {
   "U": 42.21095415256811,
   "V": -69.01458409515877,
   "W": 47.28319040828642,
   "X": 1.8404298430779114,
   "Y": -1.3837330897913103
  },
  "mix": [
   1.0,
   1.0
  ],
  "main": "ScCrC2_Poettgen1995_ScCrmix",
  "space": "../../../refits_2026-11/cifs_d/0512",
  "md_axis": [
   0,
   0,
   1
  ],
  "partner_occ": null,
  "S": null,
  "two_mu_t": null,
  "scan": "0605_HM_C2CrSc.txt",
  "occ": "pred",
  "md": true,
  "uiso_held": null,
  "uiso_max": 0.04,
  "partners": [
   "C_cod_9011577"
  ],
  "partner_scales": [],
  "wR": 7.501474712550904,
  "gof": 2.270271239949599,
  "x_al": null,
  "lines": {},
  "state": {
   "wt": [
    0.9452,
    0.0548
   ],
   "cells": [
    {
     "length_a": 3.24246,
     "length_b": 3.24246,
     "length_c": 9.14847
    },
    {
     "length_a": 2.464,
     "length_b": 2.464,
     "length_c": 6.711
    }
   ],
   "shift": -12.566224294796568,
   "size": 1.0,
   "mustrain": 3112.6099313387517,
   "md": 0.7,
   "atoms": {
    "Sc1": {
     "occ": 0.5,
     "uiso": 0.01461
    },
    "Cr1": {
     "occ": 0.5,
     "uiso": 0.01461
    },
    "Sc2": {
     "occ": 0.5,
     "uiso": 0.01461
    },
    "Cr2": {
     "occ": 0.5,
     "uiso": 0.01461
    },
    "C": {
     "occ": 1.0,
     "uiso": 0.01461
    }
   },
   "cell_ok": true
  },
  "md_hold": 0.7
 },
 "limits": [
  18.0,
  118.0
 ],
 "stages": [
  {
   "stage": "scale + background (8 Chebyshev)",
   "wR": 19.843,
   "kept": true,
   "note": "",
   "state": {
    "wt": [
     0.8343,
     0.1657
    ],
    "cells": [
     {
      "length_a": 3.2416,
      "length_b": 3.2416,
      "length_c": 9.15
     },
     {
      "length_a": 2.464,
      "length_b": 2.464,
      "length_c": 6.711
     }
    ],
    "shift": 0.0,
    "size": 1.0,
    "mustrain": 1000.0,
    "md": 1.0,
    "atoms": {
     "Sc1": {
      "occ": 0.5,
      "uiso": 0.0041
     },
     "Cr1": {
      "occ": 0.5,
      "uiso": 0.0041
     },
     "Sc2": {
      "occ": 0.5,
      "uiso": 0.0134
     },
     "Cr2": {
      "occ": 0.5,
      "uiso": 0.0134
     },
     "C": {
      "occ": 1.0,
      "uiso": 0.0141
     }
    },
    "cell_ok": true
   }
  },
  {
   "stage": "partner phase fractions",
   "wR": 19.269,
   "kept": true,
   "note": "",
   "state": {
    "wt": [
     0.9531,
     0.0469
    ],
    "cells": [
     {
      "length_a": 3.2416,
      "length_b": 3.2416,
      "length_c": 9.15
     },
     {
      "length_a": 2.464,
      "length_b": 2.464,
      "length_c": 6.711
     }
    ],
    "shift": 0.0,
    "size": 1.0,
    "mustrain": 1000.0,
    "md": 1.0,
    "atoms": {
     "Sc1": {
      "occ": 0.5,
      "uiso": 0.0041
     },
     "Cr1": {
      "occ": 0.5,
      "uiso": 0.0041
     },
     "Sc2": {
      "occ": 0.5,
      "uiso": 0.0134
     },
     "Cr2": {
      "occ": 0.5,
      "uiso": 0.0134
     },
     "C": {
      "occ": 1.0,
      "uiso": 0.0141
     }
    },
    "cell_ok": true
   }
  },
  {
   "stage": "main cell + displacement (Shift/Zero)",
   "wR": 19.193,
   "kept": true,
   "note": "",
   "state": {
    "wt": [
     0.9531,
     0.0469
    ],
    "cells": [
     {
      "length_a": 3.24116,
      "length_b": 3.24116,
      "length_c": 9.14643
     },
     {
      "length_a": 2.464,
      "length_b": 2.464,
      "length_c": 6.711
     }
    ],
    "shift": 13.575342883925394,
    "size": 1.0,
    "mustrain": 1000.0,
    "md": 1.0,
    "atoms": {
     "Sc1": {
      "occ": 0.5,
      "uiso": 0.0041
     },
     "Cr1": {
      "occ": 0.5,
      "uiso": 0.0041
     },
     "Sc2": {
      "occ": 0.5,
      "uiso": 0.0134
     },
     "Cr2": {
      "occ": 0.5,
      "uiso": 0.0134
     },
     "C": {
      "occ": 1.0,
      "uiso": 0.0141
     }
    },
    "cell_ok": true
   }
  },
  {
   "stage": "C_cod_9011577 cell",
   "wR": 19.211,
   "kept": false,
   "note": "no gain over 19.19",
   "state": {
    "wt": [
     0.953,
     0.047
    ],
    "cells": [
     {
      "length_a": 3.241,
      "length_b": 3.241,
      "length_c": 9.14624
     },
     {
      "length_a": 2.46461,
      "length_b": 2.46461,
      "length_c": 6.7099
     }
    ],
    "shift": 17.15202351568229,
    "size": 1.0,
    "mustrain": 1000.0,
    "md": 1.0,
    "atoms": {
     "Sc1": {
      "occ": 0.5,
      "uiso": 0.0041
     },
     "Cr1": {
      "occ": 0.5,
      "uiso": 0.0041
     },
     "Sc2": {
      "occ": 0.5,
      "uiso": 0.0134
     },
     "Cr2": {
      "occ": 0.5,
      "uiso": 0.0134
     },
     "C": {
      "occ": 1.0,
      "uiso": 0.0141
     }
    },
    "cell_ok": true
   }
  },
  {
   "stage": "main isotropic microstrain",
   "wR": 17.415,
   "kept": true,
   "note": "",
   "state": {
    "wt": [
     0.9555,
     0.0445
    ],
    "cells": [
     {
      "length_a": 3.24086,
      "length_b": 3.24086,
      "length_c": 9.14653
     },
     {
      "length_a": 2.464,
      "length_b": 2.464,
      "length_c": 6.711
     }
    ],
    "shift": 19.7100064343566,
    "size": 1.0,
    "mustrain": 3354.738440064473,
    "md": 1.0,
    "atoms": {
     "Sc1": {
      "occ": 0.5,
      "uiso": 0.0041
     },
     "Cr1": {
      "occ": 0.5,
      "uiso": 0.0041
     },
     "Sc2": {
      "occ": 0.5,
      "uiso": 0.0134
     },
     "Cr2": {
      "occ": 0.5,
      "uiso": 0.0134
     },
     "C": {
      "occ": 1.0,
      "uiso": 0.0141
     }
    },
    "cell_ok": true
   }
  },
  {
   "stage": "main isotropic size",
   "wR": 17.391,
   "kept": false,
   "note": "no gain over 17.41",
   "state": {
    "wt": [
     0.9556,
     0.0444
    ],
    "cells": [
     {
      "length_a": 3.24085,
      "length_b": 3.24085,
      "length_c": 9.14663
     },
     {
      "length_a": 2.464,
      "length_b": 2.464,
      "length_c": 6.711
     }
    ],
    "shift": 19.57368887291232,
    "size": 5.0,
    "mustrain": 3648.7684354920943,
    "md": 1.0,
    "atoms": {
     "Sc1": {
      "occ": 0.5,
      "uiso": 0.0041
     },
     "Cr1": {
      "occ": 0.5,
      "uiso": 0.0041
     },
     "Sc2": {
      "occ": 0.5,
      "uiso": 0.0134
     },
     "Cr2": {
      "occ": 0.5,
      "uiso": 0.0134
     },
     "C": {
      "occ": 1.0,
      "uiso": 0.0141
     }
    },
    "cell_ok": true
   }
  },
  {
   "stage": "C_cod_9011577 microstrain",
   "wR": 17.36,
   "kept": true,
   "note": "",
   "state": {
    "wt": [
     0.8828,
     0.1172
    ],
    "cells": [
     {
      "length_a": 3.24085,
      "length_b": 3.24085,
      "length_c": 9.14653
     },
     {
      "length_a": 2.464,
      "length_b": 2.464,
      "length_c": 6.711
     }
    ],
    "shift": 20.165803835438673,
    "size": 1.0,
    "mustrain": 3372.3810267588074,
    "md": 1.0,
    "atoms": {
     "Sc1": {
      "occ": 0.5,
      "uiso": 0.0041
     },
     "Cr1": {
      "occ": 0.5,
      "uiso": 0.0041
     },
     "Sc2": {
      "occ": 0.5,
      "uiso": 0.0134
     },
     "Cr2": {
      "occ": 0.5,
      "uiso": 0.0134
     },
     "C": {
      "occ": 1.0,
      "uiso": 0.0141
     }
    },
    "cell_ok": true
   }
  },
  {
   "stage": "March-Dollase (0, 0, 1) held at 0.7, main phase",
   "wR": 8.825,
   "kept": true,
   "note": "",
   "state": {
    "wt": [
     0.9097,
     0.0903
    ],
    "cells": [
     {
      "length_a": 3.24252,
      "length_b": 3.24252,
      "length_c": 9.14848
     },
     {
      "length_a": 2.464,
      "length_b": 2.464,
      "length_c": 6.711
     }
    ],
    "shift": -13.285816489252326,
    "size": 1.0,
    "mustrain": 3182.116088054614,
    "md": 0.7,
    "atoms": {
     "Sc1": {
      "occ": 0.5,
      "uiso": 0.0041
     },
     "Cr1": {
      "occ": 0.5,
      "uiso": 0.0041
     },
     "Sc2": {
      "occ": 0.5,
      "uiso": 0.0134
     },
     "Cr2": {
      "occ": 0.5,
      "uiso": 0.0134
     },
     "C": {
      "occ": 1.0,
      "uiso": 0.0141
     }
    },
    "cell_ok": true
   }
  },
  {
   "stage": "one Uiso, main phase",
   "wR": 7.884,
   "kept": true,
   "note": "",
   "state": {
    "wt": [
     0.9191,
     0.0809
    ],
    "cells": [
     {
      "length_a": 3.24247,
      "length_b": 3.24247,
      "length_c": 9.14848
     },
     {
      "length_a": 2.464,
      "length_b": 2.464,
      "length_c": 6.711
     }
    ],
    "shift": -12.792841390826132,
    "size": 1.0,
    "mustrain": 3078.1885412635575,
    "md": 0.7,
    "atoms": {
     "Sc1": {
      "occ": 0.5,
      "uiso": 0.01447
     },
     "Cr1": {
      "occ": 0.5,
      "uiso": 0.01447
     },
     "Sc2": {
      "occ": 0.5,
      "uiso": 0.01447
     },
     "Cr2": {
      "occ": 0.5,
      "uiso": 0.01447
     },
     "C": {
      "occ": 1.0,
      "uiso": 0.01447
     }
    },
    "cell_ok": true
   }
  },
  {
   "stage": "background 12 Chebyshev",
   "wR": 7.502,
   "kept": true,
   "note": "",
   "state": {
    "wt": [
     0.9446,
     0.0554
    ],
    "cells": [
     {
      "length_a": 3.24247,
      "length_b": 3.24247,
      "length_c": 9.14848
     },
     {
      "length_a": 2.464,
      "length_b": 2.464,
      "length_c": 6.711
     }
    ],
    "shift": -12.602699122341964,
    "size": 1.0,
    "mustrain": 3112.332196248425,
    "md": 0.7,
    "atoms": {
     "Sc1": {
      "occ": 0.5,
      "uiso": 0.01461
     },
     "Cr1": {
      "occ": 0.5,
      "uiso": 0.01461
     },
     "Sc2": {
      "occ": 0.5,
      "uiso": 0.01461
     },
     "Cr2": {
      "occ": 0.5,
      "uiso": 0.01461
     },
     "C": {
      "occ": 1.0,
      "uiso": 0.01461
     }
    },
    "cell_ok": true
   }
  },
  {
   "stage": "final cycle, all kept parameters",
   "wR": 7.501,
   "kept": true,
   "note": "",
   "state": {
    "wt": [
     0.9452,
     0.0548
    ],
    "cells": [
     {
      "length_a": 3.24246,
      "length_b": 3.24246,
      "length_c": 9.14847
     },
     {
      "length_a": 2.464,
      "length_b": 2.464,
      "length_c": 6.711
     }
    ],
    "shift": -12.566224294796568,
    "size": 1.0,
    "mustrain": 3112.6099313387517,
    "md": 0.7,
    "atoms": {
     "Sc1": {
      "occ": 0.5,
      "uiso": 0.01461
     },
     "Cr1": {
      "occ": 0.5,
      "uiso": 0.01461
     },
     "Sc2": {
      "occ": 0.5,
      "uiso": 0.01461
     },
     "Cr2": {
      "occ": 0.5,
      "uiso": 0.01461
     },
     "C": {
      "occ": 1.0,
      "uiso": 0.01461
     }
    },
    "cell_ok": true
   }
  }
 ]
}

File: samples/ScCrC2/fits/0605_ScCr_mixed/ticks.json
{"ScCrC2_Poettgen1995_ScCrmix": [19.39715680079535, 31.849383088546503, 33.35733250809716, 37.559868000102405, 39.370004962304904, 43.79518129626678, 51.496314813062945, 56.74031129777177, 60.33298398149788, 60.54621803020961, 60.69306332693054, 66.55020450516922, 67.43275520088662, 70.047921491422, 70.18398734757602, 71.2411298924164, 74.31515064656813, 80.14799142702249, 81.10098109294407, 84.69171563582996, 87.50630700782406, 87.81997867495652, 93.06656056179949, 93.32285077315055, 93.88033457718257, 96.32702766026564, 96.45577279548597, 100.43305244057827, 106.27943129984348, 107.26139810014159, 107.39542301563256, 110.75917308951307, 111.03306994691697, 111.63035183979052, 114.07355008868709, 114.27683057192262, 114.69858890881027], "C_cod_9011577": [26.549795386425874, 42.327092740928656, 44.523513527213055, 50.660471643093025, 54.66611810183133, 59.85615341896759, 71.47360150499571, 77.40200997422144, 83.52759474663722, 85.37548413796955, 87.05352494552612, 92.434198398994, 93.94605542467147, 98.50248825550408, 101.73694220606264, 102.07382446636957, 106.23489040705253, 117.64456106269868]}

File: samples/ScPd2Au/fits/0476_FoR_L12at3997_hs/summary.json
{
 "record": {
  "zero": 0.0016289631099786184,
  "instprm": "siemens_d500.instprm",
  "inst": {
   "U": 42.21095415256811,
   "V": -69.01458409515877,
   "W": 47.28319040828642,
   "X": 1.8404298430779114,
   "Y": -1.3837330897913103
  },
  "mix": [
   1.0,
   1.0
  ],
  "main": "ScPd3_alex_agm010202394",
  "space": "../../../refits_2026-11/cifs_d/0476",
  "md_axis": null,
  "partner_occ": null,
  "S": null,
  "two_mu_t": null,
  "scan": "0476_HM_ScPd2Au.txt",
  "occ": "pred",
  "md": false,
  "uiso_held": null,
  "uiso_max": 0.04,
  "partners": [
   "ScPd2Au_p2_ScPd2Au_L12_Sc_PdAu_proposed",
   "Sc2Pd3Au2_alex_agm005557588"
  ],
  "partner_scales": [
   "0.99258/0.99258/0.99258"
  ],
  "wR": 7.854901146798325,
  "gof": 2.721462793240726,
  "x_al": null,
  "lines": {},
  "state": {
   "wt": [
    0.5795,
    0.4049,
    0.0156
   ],
   "cells": [
    {
     "length_a": 5.63468,
     "length_b": 5.63468,
     "length_c": 9.32133
    },
    {
     "length_a": 3.99418,
     "length_b": 3.99418,
     "length_c": 3.99418
    },
    {
     "length_a": 9.27589,
     "length_b": 3.93864,
     "length_c": 6.59411
    }
   ],
   "shift": 0.0,
   "size": 1.0,
   "mustrain": 30521.70166704277,
   "md": null,
   "atoms": {
    "Sc0": {
     "occ": 1.0,
     "uiso": 0.01
    },
    "Sc1": {
     "occ": 1.0,
     "uiso": 0.01
    },
    "Pd2": {
     "occ": 1.0,
     "uiso": 0.01
    },
    "Pd3": {
     "occ": 1.0,
     "uiso": 0.01
    }
   },
   "cell_ok": true
  }
 },
 "limits": [
  26.2,
  118.0
 ],
 "stages": [
  {
   "stage": "scale + background (8 Chebyshev)",
   "wR": 31.756,
   "kept": true,
   "note": "",
   "state": {
    "wt": [
     0.4141,
     0.1293,
     0.4566
    ],
    "cells": [
     {
      "length_a": 5.67779,
      "length_b": 5.67779,
      "length_c": 9.27768
     },
     {
      "length_a": 3.99694,
      "length_b": 3.99694,
      "length_c": 3.99694
     },
     {
      "length_a": 9.2896,
      "length_b": 3.95981,
      "length_c": 6.60296
     }
    ],
    "shift": 0.0,
    "size": 1.0,
    "mustrain": 1000.0,
    "md": null,
    "atoms": {
     "Sc0": {
      "occ": 1.0,
      "uiso": 0.01
     },
     "Sc1": {
      "occ": 1.0,
      "uiso": 0.01
     },
     "Pd2": {
      "occ": 1.0,
      "uiso": 0.01
     },
     "Pd3": {
      "occ": 1.0,
      "uiso": 0.01
     }
    },
    "cell_ok": true
   }
  },
  {
   "stage": "partner phase fractions",
   "wR": 30.066,
   "kept": true,
   "note": "",
   "state": {
    "wt": [
     0.4959,
     0.2991,
     0.205
    ],
    "cells": [
     {
      "length_a": 5.67779,
      "length_b": 5.67779,
      "length_c": 9.27768
     },
     {
      "length_a": 3.99694,
      "length_b": 3.99694,
      "length_c": 3.99694
     },
     {
      "length_a": 9.2896,
      "length_b": 3.95981,
      "length_c": 6.60296
     }
    ],
    "shift": 0.0,
    "size": 1.0,
    "mustrain": 1000.0,
    "md": null,
    "atoms": {
     "Sc0": {
      "occ": 1.0,
      "uiso": 0.01
     },
     "Sc1": {
      "occ": 1.0,
      "uiso": 0.01
     },
     "Pd2": {
      "occ": 1.0,
      "uiso": 0.01
     },
     "Pd3": {
      "occ": 1.0,
      "uiso": 0.01
     }
    },
    "cell_ok": true
   }
  },
  {
   "stage": "main cell + displacement (Shift/Zero)",
   "wR": 28.34,
   "kept": true,
   "note": "",
   "state": {
    "wt": [
     0.561,
     0.2268,
     0.2122
    ],
    "cells": [
     {
      "length_a": 5.64146,
      "length_b": 5.64146,
      "length_c": 9.32229
     },
     {
      "length_a": 3.99694,
      "length_b": 3.99694,
      "length_c": 3.99694
     },
     {
      "length_a": 9.2896,
      "length_b": 3.95981,
      "length_c": 6.60296
     }
    ],
    "shift": 0.0,
    "size": 1.0,
    "mustrain": 1000.0,
    "md": null,
    "atoms": {
     "Sc0": {
      "occ": 1.0,
      "uiso": 0.01
     },
     "Sc1": {
      "occ": 1.0,
      "uiso": 0.01
     },
     "Pd2": {
      "occ": 1.0,
      "uiso": 0.01
     },
     "Pd3": {
      "occ": 1.0,
      "uiso": 0.01
     }
    },
    "cell_ok": true
   }
  },
  {
   "stage": "ScPd2Au_p2_ScPd2Au_L12_Sc_PdAu_proposed cell",
   "wR": 28.213,
   "kept": true,
   "note": "",
   "state": {
    "wt": [
     0.5611,
     0.2298,
     0.2092
    ],
    "cells": [
     {
      "length_a": 5.63982,
      "length_b": 5.63982,
      "length_c": 9.32148
     },
     {
      "length_a": 3.99418,
      "length_b": 3.99418,
      "length_c": 3.99418
     },
     {
      "length_a": 9.2896,
      "length_b": 3.95981,
      "length_c": 6.60296
     }
    ],
    "shift": 0.0,
    "size": 1.0,
    "mustrain": 1000.0,
    "md": null,
    "atoms": {
     "Sc0": {
      "occ": 1.0,
      "uiso": 0.01
     },
     "Sc1": {
      "occ": 1.0,
      "uiso": 0.01
     },
     "Pd2": {
      "occ": 1.0,
      "uiso": 0.01
     },
     "Pd3": {
      "occ": 1.0,
      "uiso": 0.01
     }
    },
    "cell_ok": true
   }
  },
  {
   "stage": "Sc2Pd3Au2_alex_agm005557588 cell",
   "wR": 27.75,
   "kept": true,
   "note": "",
   "state": {
    "wt": [
     0.5435,
     0.2194,
     0.2371
    ],
    "cells": [
     {
      "length_a": 5.63579,
      "length_b": 5.63579,
      "length_c": 9.31782
     },
     {
      "length_a": 3.99418,
      "length_b": 3.99418,
      "length_c": 3.99418
     },
     {
      "length_a": 9.27589,
      "length_b": 3.93864,
      "length_c": 6.59411
     }
    ],
    "shift": 0.0,
    "size": 1.0,
    "mustrain": 1000.0,
    "md": null,
    "atoms": {
     "Sc0": {
      "occ": 1.0,
      "uiso": 0.01
     },
     "Sc1": {
      "occ": 1.0,
      "uiso": 0.01
     },
     "Pd2": {
      "occ": 1.0,
      "uiso": 0.01
     },
     "Pd3": {
      "occ": 1.0,
      "uiso": 0.01
     }
    },
    "cell_ok": true
   }
  },
  {
   "stage": "main isotropic microstrain",
   "wR": 18.03,
   "kept": true,
   "note": "",
   "state": {
    "wt": [
     0.893,
     0.071,
     0.036
    ],
    "cells": [
     {
      "length_a": 5.63731,
      "length_b": 5.63731,
      "length_c": 9.30398
     },
     {
      "length_a": 3.99418,
      "length_b": 3.99418,
      "length_c": 3.99418
     },
     {
      "length_a": 9.27589,
      "length_b": 3.93864,
      "length_c": 6.59411
     }
    ],
    "shift": 0.0,
    "size": 1.0,
    "mustrain": 38881.44883576717,
    "md": null,
    "atoms": {
     "Sc0": {
      "occ": 1.0,
      "uiso": 0.01
     },
     "Sc1": {
      "occ": 1.0,
      "uiso": 0.01
     },
     "Pd2": {
      "occ": 1.0,
      "uiso": 0.01
     },
     "Pd3": {
      "occ": 1.0,
      "uiso": 0.01
     }
    },
    "cell_ok": true
   }
  },
  {
   "stage": "main isotropic size",
   "wR": 18.052,
   "kept": false,
   "note": "no gain over 18.03",
   "state": {
    "wt": [
     0.8941,
     0.0679,
     0.038
    ],
    "cells": [
     {
      "length_a": 5.63899,
      "length_b": 5.63899,
      "length_c": 9.29721
     },
     {
      "length_a": 3.99418,
      "length_b": 3.99418,
      "length_c": 3.99418
     },
     {
      "length_a": 9.27589,
      "length_b": 3.93864,
      "length_c": 6.59411
     }
    ],
    "shift": 0.0,
    "size": 0.02,
    "mustrain": 20327.576896172173,
    "md": null,
    "atoms": {
     "Sc0": {
      "occ": 1.0,
      "uiso": 0.01
     },
     "Sc1": {
      "occ": 1.0,
      "uiso": 0.01
     },
     "Pd2": {
      "occ": 1.0,
      "uiso": 0.01
     },
     "Pd3": {
      "occ": 1.0,
      "uiso": 0.01
     }
    },
    "cell_ok": true
   }
  },
  {
   "stage": "ScPd2Au_p2_ScPd2Au_L12_Sc_PdAu_proposed microstrain",
   "wR": 8.098,
   "kept": true,
   "note": "",
   "state": {
    "wt": [
     0.5816,
     0.4038,
     0.0146
    ],
    "cells": [
     {
      "length_a": 5.63517,
      "length_b": 5.63517,
      "length_c": 9.31826
     },
     {
      "length_a": 3.99418,
      "length_b": 3.99418,
      "length_c": 3.99418
     },
     {
      "length_a": 9.27589,
      "length_b": 3.93864,
      "length_c": 6.59411
     }
    ],
    "shift": 0.0,
    "size": 1.0,
    "mustrain": 31412.401717092413,
    "md": null,
    "atoms": {
     "Sc0": {
      "occ": 1.0,
      "uiso": 0.01
     },
     "Sc1": {
      "occ": 1.0,
      "uiso": 0.01
     },
     "Pd2": {
      "occ": 1.0,
      "uiso": 0.01
     },
     "Pd3": {
      "occ": 1.0,
      "uiso": 0.01
     }
    },
    "cell_ok": true
   }
  },
  {
   "stage": "one Uiso, main phase",
   "wR": 8.049,
   "kept": false,
   "note": "no gain over 8.10",
   "state": {
    "wt": [
     0.57,
     0.4144,
     0.0155
    ],
    "cells": [
     {
      "length_a": 5.63482,
      "length_b": 5.63482,
      "length_c": 9.3198
     },
     {
      "length_a": 3.99418,
      "length_b": 3.99418,
      "length_c": 3.99418
     },
     {
      "length_a": 9.27589,
      "length_b": 3.93864,
      "length_c": 6.59411
     }
    ],
    "shift": 0.0,
    "size": 1.0,
    "mustrain": 31717.213626934077,
    "md": null,
    "atoms": {
     "Sc0": {
      "occ": 1.0,
      "uiso": 0.005
     },
     "Sc1": {
      "occ": 1.0,
      "uiso": 0.005
     },
     "Pd2": {
      "occ": 1.0,
      "uiso": 0.005
     },
     "Pd3": {
      "occ": 1.0,
      "uiso": 0.005
     }
    },
    "cell_ok": true
   }
  },
  {
   "stage": "background 12 Chebyshev",
   "wR": 7.858,
   "kept": true,
   "note": "",
   "state": {
    "wt": [
     0.5795,
     0.4048,
     0.0157
    ],
    "cells": [
     {
      "length_a": 5.63482,
      "length_b": 5.63482,
      "length_c": 9.32043
     },
     {
      "length_a": 3.99418,
      "length_b": 3.99418,
      "length_c": 3.99418
     },
     {
      "length_a": 9.27589,
      "length_b": 3.93864,
      "length_c": 6.59411
     }
    ],
    "shift": 0.0,
    "size": 1.0,
    "mustrain": 30503.553983759954,
    "md": null,
    "atoms": {
     "Sc0": {
      "occ": 1.0,
      "uiso": 0.01
     },
     "Sc1": {
      "occ": 1.0,
      "uiso": 0.01
     },
     "Pd2": {
      "occ": 1.0,
      "uiso": 0.01
     },
     "Pd3": {
      "occ": 1.0,
      "uiso": 0.01
     }
    },
    "cell_ok": true
   }
  },
  {
   "stage": "final cycle, all kept parameters",
   "wR": 7.855,
   "kept": true,
   "note": "",
   "state": {
    "wt": [
     0.5795,
     0.4049,
     0.0156
    ],
    "cells": [
     {
      "length_a": 5.63468,
      "length_b": 5.63468,
      "length_c": 9.32133
     },
     {
      "length_a": 3.99418,
      "length_b": 3.99418,
      "length_c": 3.99418
     },
     {
      "length_a": 9.27589,
      "length_b": 3.93864,
      "length_c": 6.59411
     }
    ],
    "shift": 0.0,
    "size": 1.0,
    "mustrain": 30521.70166704277,
    "md": null,
    "atoms": {
     "Sc0": {
      "occ": 1.0,
      "uiso": 0.01
     },
     "Sc1": {
      "occ": 1.0,
      "uiso": 0.01
     },
     "Pd2": {
      "occ": 1.0,
      "uiso": 0.01
     },
     "Pd3": {
      "occ": 1.0,
      "uiso": 0.01
     }
    },
    "cell_ok": true
   }
  }
 ]
}
