Repository: jhamlin-ufl/synthesizability

# Al2MnAu6

Table 1 row 15, candidate list B. Discussed in the Supplement, Sec. S7, under Al2MnAu6.

Outcome: C11b Au2(Al,Mn), partial Au order; Mn/Al order undetermined

Category: Disordered parent of on-hull structure (probable). Not previously reported.

P_disorder = 0.62. Database structures below the hull that are dynamically stable (MatterSim): 0 of 1.

## Buttons

Each folder in `buttons/` holds the synthesis record (`SYNTHESIS`, `SYNTHESIS.txt`, `STATUS`) and the measured scans.

| Button | Role | Mass loss (%) | Scans |
|---|---|---|---|
| 0479 | target | 2.01 | `0479_HM_MnAl2Au6.txt` (Siemens D500, as cast); `0479_HM_MnAl2Au6.xy` (PANalytical X'Pert MPD, as cast) |

File: samples/TiPt5Si/fits/0493_ascast_joint_zero/ticks.json
{"TiSiPt5_pred_OQMD-2146105": [22.686728970196793, 26.226037631671588, 26.247081198044924, 32.203434111180854, 34.84914822681785, 34.86538810039235, 39.70263678602482, 41.90730634777063, 46.08113488481121, 46.11970817483064, 48.07217283957846, 51.86743309317138, 51.90273575981451, 53.69705009821657, 53.708535363323904, 53.75445939560402, 58.949271606114195, 58.99245913466502, 62.30162440740962, 63.954141109687896, 67.09145649518753, 67.12156475449359, 68.66210558510745, 68.74148190086429, 71.74480851095642, 73.2698318076075, 73.2794812449459, 73.31807404819375, 73.34701346700385, 76.27486432318659, 77.76701037064406, 77.77646309038933, 77.81427053132484, 77.84262251032823, 80.74553918975049, 82.19668881012205, 85.13080194373602, 85.21419991566465, 86.63399135341547, 89.45861262425237, 89.48630651722524, 89.56938719417899, 90.91134101874756, 90.9574971770351, 90.98519109997955, 93.92081204996819, 95.2759527710948, 95.31302013363059, 99.69832969200235, 102.60129362129119, 102.62964612800567, 102.71472220586499, 104.09300742278184, 104.16908296455883, 104.24518360498725, 107.09700311970815, 107.21279053344271, 108.62141124221593, 108.63113946196587, 108.69925241742507, 108.77712895184258, 111.70267520429489, 113.27248436807541, 113.28251634499073, 113.3226517366991, 113.35276115204452, 113.43308601675649, 116.49020803607984], "TiPt8_oqmd_18017": [21.429596651017935, 25.278494568458278, 30.391531437783986, 33.27607706485391, 34.053897710184756, 39.830346277513016, 43.41347001987592, 45.57927346346881, 46.17867235817961, 46.492033518546265, 48.82033814680283, 49.12073355968836, 50.80596706462608, 51.64812016977966, 56.185052308620676, 56.45715489635661, 58.76109141365172, 60.25697347196718, 60.25697347196718, 62.9561142329022, 64.64440380150756, 65.11872185624182, 65.36787447883036, 67.24372841245186, 67.48882009878169, 69.57735452075359, 71.39913847958951, 72.98913857673332, 73.46146944175824, 75.68751236436363, 77.0122260568913, 77.47576824468287, 80.96995531072425, 81.4040261329313, 81.4040261329313, 81.4273184148367, 81.63250843043926, 83.3630135731638, 83.59043921916219, 84.88357035114812, 85.3370783068035, 85.54062112386377, 88.77232757533102, 89.20111485853819, 89.22413626736918, 89.4269956532492, 95.02861482545671, 96.54774193606598, 97.00242086181524, 97.00242086181524, 98.93777503934488, 99.16633807381531, 99.16633807381531, 100.47068915486236, 100.47068915486236, 100.93005948200539, 101.13656120439894, 102.8883518021007, 103.81603345943374, 104.88560581638438, 105.82148392563576, 107.13718016275091, 107.84674029127571, 108.48637044824304, 108.96270507272432, 111.00039859480486, 111.96982831753938, 113.09096660478933, 113.11595085604968, 113.3363132284473, 114.07507715337404, 116.8940975819326, 117.40073496367053, 117.62898417935395]}

File: samples/TiPt5Si/fits/0493_ordered_matched/summary.json
{
 "record": {
  "zero": 0.0016289631099786184,
  "instprm": "siemens_d500.instprm",
  "inst": {
   "U": 42.21095415256811,
   "V": -69.01458409515877,
   "W": 47.28319040828642,
   "X": 1.8404298430779114,
   "Y": -1.3837330897913103
  },
  "mix": [
   1.0,
   1.0
  ],
  "main": "TiSiPt5_alex_agm027752216",
  "space": "../../../refits_2026-11/cifs/0493",
  "md_axis": [
   0,
   0,
   1
  ],
  "partner_occ": null,
  "S": null,
  "two_mu_t": null,
  "scan": "0493_HM_TiPt5Si_annealed_ZB.txt",
  "occ": "pred",
  "md": true,
  "uiso_held": null,
  "uiso_max": 0.04,
  "partners": [
   "TiPt3_cod_1539263_dis"
  ],
  "partner_scales": [],
  "wR": 10.570781354760642,
  "gof": 3.2205304704871547,
  "x_al": null,
  "lines": {},
  "state": {
   "wt": [
    0.8987,
    0.1013
   ],
   "cells": [
    {
     "length_a": 3.92592,
     "length_b": 3.92592,
     "length_c": 6.81285
    },
    {
     "length_a": 3.897,
     "length_b": 3.897,
     "length_c": 3.897
    }
   ],
   "shift": -24.640648124285974,
   "size": 0.37644094402856904,
   "mustrain": 7513.679499794779,
   "md": 0.9474385774523414,
   "atoms": {
    "Ti0": {
     "occ": 1.0,
     "uiso": 0.0006
    },
    "Si1": {
     "occ": 1.0,
     "uiso": 0.0006
    },
    "Pt2": {
     "occ": 1.0,
     "uiso": 0.0006
    },
    "Pt3": {
     "occ": 1.0,
     "uiso": 0.0006
    }
   },
   "cell_ok": true
  }
 },
 "limits": [
  8.0,
  119.98
 ],
 "stages": [
  {
   "stage": "scale + background (8 Chebyshev)",
   "wR": 70.711,
   "kept": true,
   "note": "",
   "state": {
    "wt": [
     0.6241,
     0.3759
    ],
    "cells": [
     {
      "length_a": 3.9786,
      "length_b": 3.9786,
      "length_c": 6.87075
     },
     {
      "length_a": 3.897,
      "length_b": 3.897,
      "length_c": 3.897
     }
    ],
    "shift": 0.0,
    "size": 1.0,
    "mustrain": 1000.0,
    "md": null,
    "atoms": {
     "Ti0": {
      "occ": 1.0,
      "uiso": 0.01
     },
     "Si1": {
      "occ": 1.0,
      "uiso": 0.01
     },
     "Pt2": {
      "occ": 1.0,
      "uiso": 0.01
     },
     "Pt3": {
      "occ": 1.0,
      "uiso": 0.01
     }
    },
    "cell_ok": true
   }
  },
  {
   "stage": "partner phase fractions",
   "wR": 67.356,
   "kept": true,
   "note": "",
   "state": {
    "wt": [
     0.1569,
     0.8431
    ],
    "cells": [
     {
      "length_a": 3.9786,
      "length_b": 3.9786,
      "length_c": 6.87075
     },
     {
      "length_a": 3.897,
      "length_b": 3.897,
      "length_c": 3.897
     }
    ],
    "shift": 0.0,
    "size": 1.0,
    "mustrain": 1000.0,
    "md": null,
    "atoms": {
     "Ti0": {
      "occ": 1.0,
      "uiso": 0.01
     },
     "Si1": {
      "occ": 1.0,
      "uiso": 0.01
     },
     "Pt2": {
      "occ": 1.0,
      "uiso": 0.01
     },
     "Pt3": {
      "occ": 1.0,
      "uiso": 0.01
     }
    },
    "cell_ok": true
   }
  },
  {
   "stage": "main cell + displacement (Shift/Zero)",
   "wR": 46.124,
   "kept": true,
   "note": "",
   "state": {
    "wt": [
     0.749,
     0.251
    ],
    "cells": [
     {
      "length_a": 3.94064,
      "length_b": 3.94064,
      "length_c": 6.80336
     },
     {
      "length_a": 3.897,
      "length_b": 3.897,
      "length_c": 3.897
     }
    ],
    "shift": -161.92168380376685,
    "size": 1.0,
    "mustrain": 1000.0,
    "md": null,
    "atoms": {
     "Ti0": {
      "occ": 1.0,
      "uiso": 0.01
     },
     "Si1": {
      "occ": 1.0,
      "uiso": 0.01
     },
     "Pt2": {
      "occ": 1.0,
      "uiso": 0.01
     },
     "Pt3": {
      "occ": 1.0,
      "uiso": 0.01
     }
    },
    "cell_ok": true
   }
  },
  {
   "stage": "main isotropic microstrain",
   "wR": 13.507,
   "kept": true,
   "note": "",
   "state": {
    "wt": [
     0.902,
     0.098
    ],
    "cells": [
     {
      "length_a": 3.92572,
      "length_b": 3.92572,
      "length_c": 6.81379
     },
     {
      "length_a": 3.897,
      "length_b": 3.897,
      "length_c": 3.897
     }
    ],
    "shift": -24.81650091562468,
    "size": 1.0,
    "mustrain": 10123.645021407632,
    "md": null,
    "atoms": {
     "Ti0": {
      "occ": 1.0,
      "uiso": 0.01
     },
     "Si1": {
      "occ": 1.0,
      "uiso": 0.01
     },
     "Pt2": {
      "occ": 1.0,
      "uiso": 0.01
     },
     "Pt3": {
      "occ": 1.0,
      "uiso": 0.01
     }
    },
    "cell_ok": true
   }
  },
  {
   "stage": "main isotropic size",
   "wR": 13.171,
   "kept": true,
   "note": "",
   "state": {
    "wt": [
     0.9017,
     0.0983
    ],
    "cells": [
     {
      "length_a": 3.92566,
      "length_b": 3.92566,
      "length_c": 6.81384
     },
     {
      "length_a": 3.897,
      "length_b": 3.897,
      "length_c": 3.897
     }
    ],
    "shift": -23.42532550421274,
    "size": 0.12603920529263693,
    "mustrain": 7513.679499794779,
    "md": null,
    "atoms": {
     "Ti0": {
      "occ": 1.0,
      "uiso": 0.01
     },
     "Si1": {
      "occ": 1.0,
      "uiso": 0.01
     },
     "Pt2": {
      "occ": 1.0,
      "uiso": 0.01
     },
     "Pt3": {
      "occ": 1.0,
      "uiso": 0.01
     }
    },
    "cell_ok": true
   }
  },
  {
   "stage": "TiPt3_cod_1539263_dis microstrain",
   "wR": 13.171,
   "kept": false,
   "note": "no gain over 13.17",
   "state": {
    "wt": [
     0.9017,
     0.0983
    ],
    "cells": [
     {
      "length_a": 3.92566,
      "length_b": 3.92566,
      "length_c": 6.81384
     },
     {
      "length_a": 3.897,
      "length_b": 3.897,
      "length_c": 3.897
     }
    ],
    "shift": -23.519712127531093,
    "size": 0.12621015872906582,
    "mustrain": 7515.321758597379,
    "md": null,
    "atoms": {
     "Ti0": {
      "occ": 1.0,
      "uiso": 0.01
     },
     "Si1": {
      "occ": 1.0,
      "uiso": 0.01
     },
     "Pt2": {
      "occ": 1.0,
      "uiso": 0.01
     },
     "Pt3": {
      "occ": 1.0,
      "uiso": 0.01
     }
    },
    "cell_ok": true
   }
  },
  {
   "stage": "generalized (Stephens) microstrain, main phase",
   "wR": 12.806,
   "kept": true,
   "note": "",
   "state": {
    "wt": [
     0.9022,
     0.0978
    ],
    "cells": [
     {
      "length_a": 3.92567,
      "length_b": 3.92567,
      "length_c": 6.81339
     },
     {
      "length_a": 3.897,
      "length_b": 3.897,
      "length_c": 3.897
     }
    ],
    "shift": -23.089518189270503,
    "size": 0.10000321239201805,
    "mustrain": 7513.679499794779,
    "md": null,
    "atoms": {
     "Ti0": {
      "occ": 1.0,
      "uiso": 0.01
     },
     "Si1": {
      "occ": 1.0,
      "uiso": 0.01
     },
     "Pt2": {
      "occ": 1.0,
      "uiso": 0.01
     },
     "Pt3": {
      "occ": 1.0,
      "uiso": 0.01
     }
    },
    "cell_ok": true
   }
  },
  {
   "stage": "March-Dollase (0, 0, 1), main phase",
   "wR": 12.242,
   "kept": true,
   "note": "",
   "state": {
    "wt": [
     0.9035,
     0.0965
    ],
    "cells": [
     {
      "length_a": 3.92575,
      "length_b": 3.92575,
      "length_c": 6.81314
     },
     {
      "length_a": 3.897,
      "length_b": 3.897,
      "length_c": 3.897
     }
    ],
    "shift": -23.065294788602138,
    "size": 0.09990643039981331,
    "mustrain": 7513.679499794779,
    "md": 0.9544936578154006,
    "atoms": {
     "Ti0": {
      "occ": 1.0,
      "uiso": 0.01
     },
     "Si1": {
      "occ": 1.0,
      "uiso": 0.01
     },
     "Pt2": {
      "occ": 1.0,
      "uiso": 0.01
     },
     "Pt3": {
      "occ": 1.0,
      "uiso": 0.01
     }
    },
    "cell_ok": true
   }
  },
  {
   "stage": "one Uiso, main phase",
   "wR": 10.784,
   "kept": true,
   "note": "",
   "state": {
    "wt": [
     0.896,
     0.104
    ],
    "cells": [
     {
      "length_a": 3.92593,
      "length_b": 3.92593,
      "length_c": 6.81286
     },
     {
      "length_a": 3.897,
      "length_b": 3.897,
      "length_c": 3.897
     }
    ],
    "shift": -24.09711480537184,
    "size": 0.3440145015038128,
    "mustrain": 7513.679499794779,
    "md": 0.9492870092703478,
    "atoms": {
     "Ti0": {
      "occ": 1.0,
      "uiso": 0.0006
     },
     "Si1": {
      "occ": 1.0,
      "uiso": 0.0006
     },
     "Pt2": {
      "occ": 1.0,
      "uiso": 0.0006
     },
     "Pt3": {
      "occ": 1.0,
      "uiso": 0.0006
     }
    },
    "cell_ok": true
   }
  },
  {
   "stage": "main-phase atom positions",
   "wR": 10.643,
   "kept": true,
   "note": "",
   "state": {
    "wt": [
     0.8985,
     0.1015
    ],
    "cells": [
     {
      "length_a": 3.92595,
      "length_b": 3.92595,
      "length_c": 6.81282
     },
     {
      "length_a": 3.897,
      "length_b": 3.897,
      "length_c": 3.897
     }
    ],
    "shift": -24.790514463490062,
    "size": 0.36631965108422654,
    "mustrain": 7513.679499794779,
    "md": 0.9475902755192439,
    "atoms": {
     "Ti0": {
      "occ": 1.0,
      "uiso": 0.0006
     },
     "Si1": {
      "occ": 1.0,
      "uiso": 0.0006
     },
     "Pt2": {
      "occ": 1.0,
      "uiso": 0.0006
     },
     "Pt3": {
      "occ": 1.0,
      "uiso": 0.0006
     }
    },
    "cell_ok": true
   }
  },
  {
   "stage": "background 12 Chebyshev",
   "wR": 10.571,
   "kept": true,
   "note": "",
   "state": {
    "wt": [
     0.8987,
     0.1013
    ],
    "cells": [
     {
      "length_a": 3.92592,
      "length_b": 3.92592,
      "length_c": 6.81285
     },
     {
      "length_a": 3.897,
      "length_b": 3.897,
      "length_c": 3.897
     }
    ],
    "shift": -24.62845982320125,
    "size": 0.3766983442810325,
    "mustrain": 7513.679499794779,
    "md": 0.947441291184588,
    "atoms": {
     "Ti0": {
      "occ": 1.0,
      "uiso": 0.0006
     },
     "Si1": {
      "occ": 1.0,
      "uiso": 0.0006
     },
     "Pt2": {
      "occ": 1.0,
      "uiso": 0.0006
     },
     "Pt3": {
      "occ": 1.0,
      "uiso": 0.0006
     }
    },
    "cell_ok": true
   }
  },
  {
   "stage": "final cycle, all kept parameters",
   "wR": 10.571,
   "kept": true,
   "note": "",
   "state": {
    "wt": [
     0.8987,
     0.1013
    ],
    "cells": [
     {
      "length_a": 3.92592,
      "length_b": 3.92592,
      "length_c": 6.81285
     },
     {
      "length_a": 3.897,
      "length_b": 3.897,
      "length_c": 3.897
     }
    ],
    "shift": -24.640648124285974,
    "size": 0.37644094402856904,
    "mustrain": 7513.679499794779,
    "md": 0.9474385774523414,
    "atoms": {
     "Ti0": {
      "occ": 1.0,
      "uiso": 0.0006
     },
     "Si1": {
      "occ": 1.0,
      "uiso": 0.0006
     },
     "Pt2": {
      "occ": 1.0,
      "uiso": 0.0006
     },
     "Pt3": {
      "occ": 1.0,
      "uiso": 0.0006
     }
    },
    "cell_ok": true
   }
  }
 ]
}

File: samples/TiPt5Si/fits/0493_ordered_matched/ticks.json
{"TiSiPt5_alex_agm027752216": [12.999032002533589, 22.644836109839744, 26.152656186502597, 26.19070309056578, 32.23313026803006, 34.85472362975456, 34.884070936750454, 39.6684161890837, 41.961468567692016, 46.15206145486198, 46.221804792584074, 48.217942641785896, 51.993778494228266, 52.05761841503776, 53.78872461926372, 53.87184137753379, 53.8926068025935, 59.084754939794195, 59.16292896900113, 62.49938293624474, 64.10154402435998, 67.37066855028806, 67.42517323343064, 68.85888106145288, 69.00267569433714, 72.1273888012757, 73.52010235375586, 73.57256756508016, 73.64249913838924, 73.65997810936415, 76.70788823585511, 78.07134419857623, 78.12276533103514, 78.19131173273519, 78.20844564683543, 81.15222506399958, 82.66555226149292, 85.44237127012175, 85.59377535532425, 86.97750592871948, 89.8578590194989, 90.0087972595818, 90.05910994634651, 91.38969712560359, 91.44002485183952, 91.5239068606732, 94.27241655950009, 95.86065796213069, 95.92809646529568, 100.31659154704434, 103.20604147032984, 103.36112085806728, 103.41283607140177, 104.64586030664626, 104.78456940161989, 104.92336711197538, 107.78397812664534, 107.9954394322259, 109.25778823888132, 109.39995915430785, 109.52446060667688, 109.54225434253719, 112.70058959846654, 114.00352780740612, 114.15046708172689, 114.20561282020776, 114.27917760188099, 114.29757544802546, 117.51692120314112, 119.21943803265903], "TiPt3_cod_1539263_dis": [40.054584229090146, 46.58479741951771, 67.99330981391162, 81.93379695773072, 86.43457122427372, 104.49599685994629, 118.99112025386918]}

File: samples/TiPt5Si/fits/0493_ordered_nofcc/summary.json
{
 "record": {
  "zero": 0.0016289631099786184,
  "instprm": "siemens_d500.instprm",
  "inst": {
   "U": 42.21095415256811,
   "V": -69.01458409515877,
   "W": 47.28319040828642,
   "X": 1.8404298430779114,
   "Y": -1.3837330897913103
  },
  "mix": [
   1.0,
   1.0
  ],
  "main": "TiSiPt5_alex_agm027752216",
  "space": "samples/TiPt5Si/fits/0493_ordered_nofcc/start",
  "md_axis": [
   0,
   0,
   1
  ],
  "partner_occ": null,
  "S": null,
  "two_mu_t": null,
  "scan": "0493_HM_TiPt5Si_annealed_ZB.txt",
  "occ": "pred",
  "md": true,
  "uiso_held": null,
  "uiso_max": 0.04,
  "partners": [],
  "partner_scales": [],
  "wR": 15.973882692346638,
  "gof": 4.866657838828661,
  "x_al": null,
  "lines": {},
  "state": {
   "wt": [
    1.0
   ],
   "cells": [
    {
     "length_a": 3.92569,
     "length_b": 3.92569,
     "length_c": 6.81298
    }
   ],
   "shift": -25.727516984809522,
   "size": 0.09898673110137235,
   "mustrain": 8187.015348558528,
   "md": 0.9378997036310327,
   "atoms": {
    "Ti0": {
     "occ": 1.0,
     "uiso": 0.01
    },
    "Si1": {
     "occ": 1.0,
     "uiso": 0.01
    },
    "Pt2": {
     "occ": 1.0,
     "uiso": 0.01
    },
    "Pt3": {
     "occ": 1.0,
     "uiso": 0.01
    }
   },
   "cell_ok": true
  }
 },
 "limits": [
  8.0,
  119.98
 ],
 "stages": [
  {
   "stage": "scale + background (8 Chebyshev)",
   "wR": 71.951,
   "kept": true,
   "note": "",
   "state": {
    "wt": [
     1.0
    ],
    "cells": [
     {
      "length_a": 3.9786,
      "length_b": 3.9786,
      "length_c": 6.87075
     }
    ],
    "shift": 0.0,
    "size": 1.0,
    "mustrain": 1000.0,
    "md": null,
    "atoms": {
     "Ti0": {
      "occ": 1.0,
      "uiso": 0.01
     },
     "Si1": {
      "occ": 1.0,
      "uiso": 0.01
     },
     "Pt2": {
      "occ": 1.0,
      "uiso": 0.01
     },
     "Pt3": {
      "occ": 1.0,
      "uiso": 0.01
     }
    },
    "cell_ok": true
   }
  },
  {
   "stage": "partner phase fractions",
   "wR": 71.951,
   "kept": true,
   "note": "",
   "state": {
    "wt": [
     1.0
    ],
    "cells": [
     {
      "length_a": 3.9786,
      "length_b": 3.9786,
      "length_c": 6.87075
     }
    ],
    "shift": 0.0,
    "size": 1.0,
    "mustrain": 1000.0,
    "md": null,
    "atoms": {
     "Ti0": {
      "occ": 1.0,
      "uiso": 0.01
     },
     "Si1": {
      "occ": 1.0,
      "uiso": 0.01
     },
     "Pt2": {
      "occ": 1.0,
      "uiso": 0.01
     },
     "Pt3": {
      "occ": 1.0,
      "uiso": 0.01
     }
    },
    "cell_ok": true
   }
  },
  {
   "stage": "main cell + displacement (Shift/Zero)",
   "wR": 66.5,
   "kept": true,
   "note": "",
   "state": {
    "wt": [
     1.0
    ],
    "cells": [
     {
      "length_a": 3.99059,
      "length_b": 3.99059,
      "length_c": 6.84914
     }
    ],
    "shift": -983.5572486044969,
    "size": 1.0,
    "mustrain": 1000.0,
    "md": null,
    "atoms": {
     "Ti0": {
      "occ": 1.0,
      "uiso": 0.01
     },
     "Si1": {
      "occ": 1.0,
      "uiso": 0.01
     },
     "Pt2": {
      "occ": 1.0,
      "uiso": 0.01
     },
     "Pt3": {
      "occ": 1.0,
      "uiso": 0.01
     }
    },
    "cell_ok": true
   }
  },
  {
   "stage": "main isotropic microstrain",
   "wR": 17.9,
   "kept": true,
   "note": "",
   "state": {
    "wt": [
     1.0
    ],
    "cells": [
     {
      "length_a": 3.92562,
      "length_b": 3.92562,
      "length_c": 6.8141
     }
    ],
    "shift": -28.477424207748996,
    "size": 1.0,
    "mustrain": 10795.916276130065,
    "md": null,
    "atoms": {
     "Ti0": {
      "occ": 1.0,
      "uiso": 0.01
     },
     "Si1": {
      "occ": 1.0,
      "uiso": 0.01
     },
     "Pt2": {
      "occ": 1.0,
      "uiso": 0.01
     },
     "Pt3": {
      "occ": 1.0,
      "uiso": 0.01
     }
    },
    "cell_ok": true
   }
  },
  {
   "stage": "main isotropic size",
   "wR": 17.659,
   "kept": true,
   "note": "",
   "state": {
    "wt": [
     1.0
    ],
    "cells": [
     {
      "length_a": 3.92557,
      "length_b": 3.92557,
      "length_c": 6.81416
     }
    ],
    "shift": -27.045767210302124,
    "size": 0.1267126773612818,
    "mustrain": 8187.015348558528,
    "md": null,
    "atoms": {
     "Ti0": {
      "occ": 1.0,
      "uiso": 0.01
     },
     "Si1": {
      "occ": 1.0,
      "uiso": 0.01
     },
     "Pt2": {
      "occ": 1.0,
      "uiso": 0.01
     },
     "Pt3": {
      "occ": 1.0,
      "uiso": 0.01
     }
    },
    "cell_ok": true
   }
  },
  {
   "stage": "generalized (Stephens) microstrain, main phase",
   "wR": 17.307,
   "kept": true,
   "note": "",
   "state": {
    "wt": [
     1.0
    ],
    "cells": [
     {
      "length_a": 3.92559,
      "length_b": 3.92559,
      "length_c": 6.81375
     }
    ],
    "shift": -26.957995644741036,
    "size": 0.09882430929987518,
    "mustrain": 8187.015348558528,
    "md": null,
    "atoms": {
     "Ti0": {
      "occ": 1.0,
      "uiso": 0.01
     },
     "Si1": {
      "occ": 1.0,
      "uiso": 0.01
     },
     "Pt2": {
      "occ": 1.0,
      "uiso": 0.01
     },
     "Pt3": {
      "occ": 1.0,
      "uiso": 0.01
     }
    },
    "cell_ok": true
   }
  },
  {
   "stage": "March-Dollase (0, 0, 1), main phase",
   "wR": 16.784,
   "kept": true,
   "note": "",
   "state": {
    "wt": [
     1.0
    ],
    "cells": [
     {
      "length_a": 3.9257,
      "length_b": 3.9257,
      "length_c": 6.81327
     }
    ],
    "shift": -26.032164344717472,
    "size": 0.09885024473295077,
    "mustrain": 8187.015348558528,
    "md": 0.9487819515871619,
    "atoms": {
     "Ti0": {
      "occ": 1.0,
      "uiso": 0.01
     },
     "Si1": {
      "occ": 1.0,
      "uiso": 0.01
     },
     "Pt2": {
      "occ": 1.0,
      "uiso": 0.01
     },
     "Pt3": {
      "occ": 1.0,
      "uiso": 0.01
     }
    },
    "cell_ok": true
   }
  },
  {
   "stage": "one Uiso, main phase",
   "wR": 15.471,
   "kept": false,
   "note": "unphysical value",
   "state": {
    "wt": [
     1.0
    ],
    "cells": [
     {
      "length_a": 3.92596,
      "length_b": 3.92596,
      "length_c": 6.81301
     }
    ],
    "shift": -28.53251995245227,
    "size": 0.4578492432278316,
    "mustrain": 8187.015348558528,
    "md": 0.9448791775072826,
    "atoms": {
     "Ti0": {
      "occ": 1.0,
      "uiso": -5e-05
     },
     "Si1": {
      "occ": 1.0,
      "uiso": -5e-05
     },
     "Pt2": {
      "occ": 1.0,
      "uiso": -5e-05
     },
     "Pt3": {
      "occ": 1.0,
      "uiso": -5e-05
     }
    },
    "cell_ok": true
   }
  },
  {
   "stage": "main-phase atom positions",
   "wR": 16.299,
   "kept": true,
   "note": "",
   "state": {
    "wt": [
     1.0
    ],
    "cells": [
     {
      "length_a": 3.92572,
      "length_b": 3.92572,
      "length_c": 6.81297
     }
    ],
    "shift": -26.017781160866456,
    "size": 0.10148431043203679,
    "mustrain": 8187.015348558528,
    "md": 0.9408164199870701,
    "atoms": {
     "Ti0": {
      "occ": 1.0,
      "uiso": 0.01
     },
     "Si1": {
      "occ": 1.0,
      "uiso": 0.01
     },
     "Pt2": {
      "occ": 1.0,
      "uiso": 0.01
     },
     "Pt3": {
      "occ": 1.0,
      "uiso": 0.01
     }
    },
    "cell_ok": true
   }
  },
  {
   "stage": "background 12 Chebyshev",
   "wR": 15.974,
   "kept": true,
   "note": "",
   "state": {
    "wt": [
     1.0
    ],
    "cells": [
     {
      "length_a": 3.92569,
      "length_b": 3.92569,
      "length_c": 6.81298
     }
    ],
    "shift": -25.680559204060792,
    "size": 0.09900752958647066,
    "mustrain": 8187.015348558528,
    "md": 0.9379203729623758,
    "atoms": {
     "Ti0": {
      "occ": 1.0,
      "uiso": 0.01
     },
     "Si1": {
      "occ": 1.0,
      "uiso": 0.01
     },
     "Pt2": {
      "occ": 1.0,
      "uiso": 0.01
     },
     "Pt3": {
      "occ": 1.0,
      "uiso": 0.01
     }
    },
    "cell_ok": true
   }
  },
  {
   "stage": "final cycle, all kept parameters",
   "wR": 15.974,
   "kept": true,
   "note": "",
   "state": {
    "wt": [
     1.0
    ],
    "cells": [
     {
      "length_a": 3.92569,
      "length_b": 3.92569,
      "length_c": 6.81298
     }
    ],
    "shift": -25.727516984809522,
    "size": 0.09898673110137235,
    "mustrain": 8187.015348558528,
    "md": 0.9378997036310327,
    "atoms": {
     "Ti0": {
      "occ": 1.0,
      "uiso": 0.01
     },
     "Si1": {
      "occ": 1.0,
      "uiso": 0.01
     },
     "Pt2": {
      "occ": 1.0,
      "uiso": 0.01
     },
     "Pt3": {
      "occ": 1.0,
      "uiso": 0.01
     }
    },
    "cell_ok": true
   }
  }
 ]
}

File: samples/TiPt5Si/fits/0493_ordered_nofcc/ticks.json
{"TiSiPt5_alex_agm027752216": [12.999419903383828, 22.6467959615861, 26.152791885533663, 26.192368955897205, 32.235676002460046, 34.85586342385292, 34.886390455939605, 39.66827060122964, 41.963292993373265, 46.15270707460565, 46.22525424333066, 48.221226862405324, 51.99506374888669, 52.061469976350836, 53.78825145710423, 53.874711084644666, 53.89631109860625, 59.084934653579964, 59.166252382759026, 62.50173043966356, 64.10230371193732, 67.37349346148335, 67.43018929714255, 68.8580046048849, 69.00758213437746, 72.13280158054518, 73.51979061716285, 73.5743662601258, 73.64710993575835, 73.66529161143686, 76.71371099315354, 78.07156404541495, 78.12505351767305, 78.19635646872445, 78.21417930071412, 81.15642886636145, 82.67104492684976, 85.44095598965994, 85.59845023754596, 86.97873891498713, 89.85695220186457, 90.01396208869605, 90.06629865824117, 91.39143167757976, 91.443783938801, 91.531040381748, 94.27200930748829, 95.86493772672779, 95.93508965987472, 100.32142355261071, 103.20664359835551, 103.36796336942818, 103.42176053334092, 104.64361479647916, 104.7879036552058, 104.93228842442369, 107.78511040941679, 108.00508407768434, 109.25600720858772, 109.4038976642512, 109.53341210236822, 109.55192262445458, 112.71106300616948, 114.00222212963108, 114.1550736472026, 114.21244005675625, 114.28896879737249, 114.30810818298804, 117.52608282087338, 119.23022134739593]}

File: samples/TiPt5Si/fits/0493_sitemixed/summary.json
{
 "record": {
  "zero": 0.0016289631099786184,
  "instprm": "siemens_d500.instprm",
  "inst": {
   "U": 42.21095415256811,
   "V": -69.01458409515877,
   "W": 47.28319040828642,
   "X": 1.8404298430779114,
   "Y": -1.3837330897913103
  },
  "mix": [
   1.0,
   1.0
  ],
  "main": "TiSiPt5_alex_agm027752216_dis",
  "space": "../../../refits_2026-11/cifs/0493",
  "md_axis": [
   0,
   0,
   1
  ],
  "partner_occ": null,
  "S": null,
  "two_mu_t": null,
  "scan": "0493_HM_TiPt5Si_annealed_ZB.txt",
  "occ": "pred",
  "md": true,
  "uiso_held": null,
  "uiso_max": 0.04,
  "partners": [
   "TiPt3_cod_1539263_dis"
  ],
  "partner_scales": [],
  "wR": 24.5510880504294,
  "gof": 7.479818614771765,
  "x_al": null,
  "lines": {},
  "state": {
   "wt": [
    0.9319,
    0.0681
   ],
   "cells": [
    {
     "length_a": 3.92562,
     "length_b": 3.92562,
     "length_c": 6.81034
    },
    {
     "length_a": 3.897,
     "length_b": 3.897,
     "length_c": 3.897
    }
   ],
   "shift": -8.320743402673791,
   "size": 1.0,
   "mustrain": 9936.031914823678,
   "md": 0.8416311162760385,
   "atoms": {
    "Ti0": {
     "occ": 0.1429,
     "uiso": 0.00435
    },
    "Si1": {
     "occ": 0.1429,
     "uiso": 0.00435
    },
    "Pt2": {
     "occ": 0.7143,
     "uiso": 0.00435
    },
    "Ti3": {
     "occ": 0.1429,
     "uiso": 0.00435
    },
    "Si4": {
     "occ": 0.1429,
     "uiso": 0.00435
    },
    "Pt5": {
     "occ": 0.7143,
     "uiso": 0.00435
    },
    "Ti6": {
     "occ": 0.1429,
     "uiso": 0.00435
    },
    "Si7": {
     "occ": 0.1429,
     "uiso": 0.00435
    },
    "Pt8": {
     "occ": 0.7143,
     "uiso": 0.00435
    },
    "Ti9": {
     "occ": 0.1429,
     "uiso": 0.00435
    },
    "Si10": {
     "occ": 0.1429,
     "uiso": 0.00435
    },
    "Pt11": {
     "occ": 0.7143,
     "uiso": 0.00435
    }
   },
   "cell_ok": true
  }
 },
 "limits": [
  8.0,
  119.98
 ],
 "stages": [
  {
   "stage": "scale + background (8 Chebyshev)",
   "wR": 70.46,
   "kept": true,
   "note": "",
   "state": {
    "wt": [
     0.6241,
     0.3759
    ],
    "cells": [
     {
      "length_a": 3.9786,
      "length_b": 3.9786,
      "length_c": 6.87075
     },
     {
      "length_a": 3.897,
      "length_b": 3.897,
      "length_c": 3.897
     }
    ],
    "shift": 0.0,
    "size": 1.0,
    "mustrain": 1000.0,
    "md": null,
    "atoms": {
     "Ti0": {
      "occ": 0.1429,
      "uiso": 0.01
     },
     "Si1": {
      "occ": 0.1429,
      "uiso": 0.01
     },
     "Pt2": {
      "occ": 0.7143,
      "uiso": 0.01
     },
     "Ti3": {
      "occ": 0.1429,
      "uiso": 0.01
     },
     "Si4": {
      "occ": 0.1429,
      "uiso": 0.01
     },
     "Pt5": {
      "occ": 0.7143,
      "uiso": 0.01
     },
     "Ti6": {
      "occ": 0.1429,
      "uiso": 0.01
     },
     "Si7": {
      "occ": 0.1429,
      "uiso": 0.01
     },
     "Pt8": {
      "occ": 0.7143,
      "uiso": 0.01
     },
     "Ti9": {
      "occ": 0.1429,
      "uiso": 0.01
     },
     "Si10": {
      "occ": 0.1429,
      "uiso": 0.01
     },
     "Pt11": {
      "occ": 0.7143,
      "uiso": 0.01
     }
    },
    "cell_ok": true
   }
  },
  {
   "stage": "partner phase fractions",
   "wR": 67.399,
   "kept": true,
   "note": "",
   "state": {
    "wt": [
     0.1775,
     0.8225
    ],
    "cells": [
     {
      "length_a": 3.9786,
      "length_b": 3.9786,
      "length_c": 6.87075
     },
     {
      "length_a": 3.897,
      "length_b": 3.897,
      "length_c": 3.897
     }
    ],
    "shift": 0.0,
    "size": 1.0,
    "mustrain": 1000.0,
    "md": null,
    "atoms": {
     "Ti0": {
      "occ": 0.1429,
      "uiso": 0.01
     },
     "Si1": {
      "occ": 0.1429,
      "uiso": 0.01
     },
     "Pt2": {
      "occ": 0.7143,
      "uiso": 0.01
     },
     "Ti3": {
      "occ": 0.1429,
      "uiso": 0.01
     },
     "Si4": {
      "occ": 0.1429,
      "uiso": 0.01
     },
     "Pt5": {
      "occ": 0.7143,
      "uiso": 0.01
     },
     "Ti6": {
      "occ": 0.1429,
      "uiso": 0.01
     },
     "Si7": {
      "occ": 0.1429,
      "uiso": 0.01
     },
     "Pt8": {
      "occ": 0.7143,
      "uiso": 0.01
     },
     "Ti9": {
      "occ": 0.1429,
      "uiso": 0.01
     },
     "Si10": {
      "occ": 0.1429,
      "uiso": 0.01
     },
     "Pt11": {
      "occ": 0.7143,
      "uiso": 0.01
     }
    },
    "cell_ok": true
   }
  },
  {
   "stage": "main cell + displacement (Shift/Zero)",
   "wR": 53.761,
   "kept": true,
   "note": "",
   "state": {
    "wt": [
     0.7079,
     0.2921
    ],
    "cells": [
     {
      "length_a": 3.94324,
      "length_b": 3.94324,
      "length_c": 6.7905
     },
     {
      "length_a": 3.897,
      "length_b": 3.897,
      "length_c": 3.897
     }
    ],
    "shift": -85.5795440228912,
    "size": 1.0,
    "mustrain": 1000.0,
    "md": null,
    "atoms": {
     "Ti0": {
      "occ": 0.1429,
      "uiso": 0.01
     },
     "Si1": {
      "occ": 0.1429,
      "uiso": 0.01
     },
     "Pt2": {
      "occ": 0.7143,
      "uiso": 0.01
     },
     "Ti3": {
      "occ": 0.1429,
      "uiso": 0.01
     },
     "Si4": {
      "occ": 0.1429,
      "uiso": 0.01
     },
     "Pt5": {
      "occ": 0.7143,
      "uiso": 0.01
     },
     "Ti6": {
      "occ": 0.1429,
      "uiso": 0.01
     },
     "Si7": {
      "occ": 0.1429,
      "uiso": 0.01
     },
     "Pt8": {
      "occ": 0.7143,
      "uiso": 0.01
     },
     "Ti9": {
      "occ": 0.1429,
      "uiso": 0.01
     },
     "Si10": {
      "occ": 0.1429,
      "uiso": 0.01
     },
     "Pt11": {
      "occ": 0.7143,
      "uiso": 0.01
     }
    },
    "cell_ok": true
   }
  },
  {
   "stage": "main isotropic microstrain",
   "wR": 28.895,
   "kept": true,
   "note": "",
   "state": {
    "wt": [
     0.9101,
     0.0899
    ],
    "cells": [
     {
      "length_a": 3.92509,
      "length_b": 3.92509,
      "length_c": 6.81197
     },
     {
      "length_a": 3.897,
      "length_b": 3.897,
      "length_c": 3.897
     }
    ],
    "shift": -0.678163777200226,
    "size": 1.0,
    "mustrain": 9936.031914823678,
    "md": null,
    "atoms": {
     "Ti0": {
      "occ": 0.1429,
      "uiso": 0.01
     },
     "Si1": {
      "occ": 0.1429,
      "uiso": 0.01
     },
     "Pt2": {
      "occ": 0.7143,
      "uiso": 0.01
     },
     "Ti3": {
      "occ": 0.1429,
      "uiso": 0.01
     },
     "Si4": {
      "occ": 0.1429,
      "uiso": 0.01
     },
     "Pt5": {
      "occ": 0.7143,
      "uiso": 0.01
     },
     "Ti6": {
      "occ": 0.1429,
      "uiso": 0.01
     },
     "Si7": {
      "occ": 0.1429,
      "uiso": 0.01
     },
     "Pt8": {
      "occ": 0.7143,
      "uiso": 0.01
     },
     "Ti9": {
      "occ": 0.1429,
      "uiso": 0.01
     },
     "Si10": {
      "occ": 0.1429,
      "uiso": 0.01
     },
     "Pt11": {
      "occ": 0.7143,
      "uiso": 0.01
     }
    },
    "cell_ok": true
   }
  },
  {
   "stage": "main isotropic size",
   "wR": 28.883,
   "kept": false,
   "note": "no gain over 28.90",
   "state": {
    "wt": [
     0.9103,
     0.0897
    ],
    "cells": [
     {
      "length_a": 3.92509,
      "length_b": 3.92509,
      "length_c": 6.812
     },
     {
      "length_a": 3.897,
      "length_b": 3.897,
      "length_c": 3.897
     }
    ],
    "shift": -1.1013242806239079,
    "size": 0.37464979136568877,
    "mustrain": 9368.780071325784,
    "md": null,
    "atoms": {
     "Ti0": {
      "occ": 0.1429,
      "uiso": 0.01
     },
     "Si1": {
      "occ": 0.1429,
      "uiso": 0.01
     },
     "Pt2": {
      "occ": 0.7143,
      "uiso": 0.01
     },
     "Ti3": {
      "occ": 0.1429,
      "uiso": 0.01
     },
     "Si4": {
      "occ": 0.1429,
      "uiso": 0.01
     },
     "Pt5": {
      "occ": 0.7143,
      "uiso": 0.01
     },
     "Ti6": {
      "occ": 0.1429,
      "uiso": 0.01
     },
     "Si7": {
      "occ": 0.1429,
      "uiso": 0.01
     },
     "Pt8": {
      "occ": 0.7143,
      "uiso": 0.01
     },
     "Ti9": {
      "occ": 0.1429,
      "uiso": 0.01
     },
     "Si10": {
      "occ": 0.1429,
      "uiso": 0.01
     },
     "Pt11": {
      "occ": 0.7143,
      "uiso": 0.01
     }
    },
    "cell_ok": true
   }
  },
  {
   "stage": "TiPt3_cod_1539263_dis microstrain",
   "wR": 28.863,
   "kept": false,
   "note": "no gain over 28.90",
   "state": {
    "wt": [
     0.9167,
     0.0833
    ],
    "cells": [
     {
      "length_a": 3.92506,
      "length_b": 3.92506,
      "length_c": 6.81185
     },
     {
      "length_a": 3.897,
      "length_b": 3.897,
      "length_c": 3.897
     }
    ],
    "shift": 0.7630544821247304,
    "size": 1.0,
    "mustrain": 9966.571446939908,
    "md": null,
    "atoms": {
     "Ti0": {
      "occ": 0.1429,
      "uiso": 0.01
     },
     "Si1": {
      "occ": 0.1429,
      "uiso": 0.01
     },
     "Pt2": {
      "occ": 0.7143,
      "uiso": 0.01
     },
     "Ti3": {
      "occ": 0.1429,
      "uiso": 0.01
     },
     "Si4": {
      "occ": 0.1429,
      "uiso": 0.01
     },
     "Pt5": {
      "occ": 0.7143,
      "uiso": 0.01
     },
     "Ti6": {
      "occ": 0.1429,
      "uiso": 0.01
     },
     "Si7": {
      "occ": 0.1429,
      "uiso": 0.01
     },
     "Pt8": {
      "occ": 0.7143,
      "uiso": 0.01
     },
     "Ti9": {
      "occ": 0.1429,
      "uiso": 0.01
     },
     "Si10": {
      "occ": 0.1429,
      "uiso": 0.01
     },
     "Pt11": {
      "occ": 0.7143,
      "uiso": 0.01
     }
    },
    "cell_ok": true
   }
  },
  {
   "stage": "generalized (Stephens) microstrain, main phase",
   "wR": 28.631,
   "kept": true,
   "note": "",
   "state": {
    "wt": [
     0.9101,
     0.0899
    ],
    "cells": [
     {
      "length_a": 3.92511,
      "length_b": 3.92511,
      "length_c": 6.81117
     },
     {
      "length_a": 3.897,
      "length_b": 3.897,
      "length_c": 3.897
     }
    ],
    "shift": 0.7268813437311245,
    "size": 1.0,
    "mustrain": 9936.031914823678,
    "md": null,
    "atoms": {
     "Ti0": {
      "occ": 0.1429,
      "uiso": 0.01
     },
     "Si1": {
      "occ": 0.1429,
      "uiso": 0.01
     },
     "Pt2": {
      "occ": 0.7143,
      "uiso": 0.01
     },
     "Ti3": {
      "occ": 0.1429,
      "uiso": 0.01
     },
     "Si4": {
      "occ": 0.1429,
      "uiso": 0.01
     },
     "Pt5": {
      "occ": 0.7143,
      "uiso": 0.01
     },
     "Ti6": {
      "occ": 0.1429,
      "uiso": 0.01
     },
     "Si7": {
      "occ": 0.1429,
      "uiso": 0.01
     },
     "Pt8": {
      "occ": 0.7143,
      "uiso": 0.01
     },
     "Ti9": {
      "occ": 0.1429,
      "uiso": 0.01
     },
     "Si10": {
      "occ": 0.1429,
      "uiso": 0.01
     },
     "Pt11": {
      "occ": 0.7143,
      "uiso": 0.01
     }
    },
    "cell_ok": true
   }
  },
  {
   "stage": "March-Dollase (0, 0, 1), main phase",
   "wR": 27.304,
   "kept": true,
   "note": "",
   "state": {
    "wt": [
     0.9116,
     0.0884
    ],
    "cells": [
     {
      "length_a": 3.92548,
      "length_b": 3.92548,
      "length_c": 6.81031
     },
     {
      "length_a": 3.897,
      "length_b": 3.897,
      "length_c": 3.897
     }
    ],
    "shift": -1.000665044817743,
    "size": 1.0,
    "mustrain": 9936.031914823678,
    "md": 0.8506167263470761,
    "atoms": {
     "Ti0": {
      "occ": 0.1429,
      "uiso": 0.01
     },
     "Si1": {
      "occ": 0.1429,
      "uiso": 0.01
     },
     "Pt2": {
      "occ": 0.7143,
      "uiso": 0.01
     },
     "Ti3": {
      "occ": 0.1429,
      "uiso": 0.01
     },
     "Si4": {
      "occ": 0.1429,
      "uiso": 0.01
     },
     "Pt5": {
      "occ": 0.7143,
      "uiso": 0.01
     },
     "Ti6": {
      "occ": 0.1429,
      "uiso": 0.01
     },
     "Si7": {
      "occ": 0.1429,
      "uiso": 0.01
     },
     "Pt8": {
      "occ": 0.7143,
      "uiso": 0.01
     },
     "Ti9": {
      "occ": 0.1429,
      "uiso": 0.01
     },
     "Si10": {
      "occ": 0.1429,
      "uiso": 0.01
     },
     "Pt11": {
      "occ": 0.7143,
      "uiso": 0.01
     }
    },
    "cell_ok": true
   }
  },
  {
   "stage": "one Uiso, main phase",
   "wR": 27.114,
   "kept": true,
   "note": "",
   "state": {
    "wt": [
     0.906,
     0.094
    ],
    "cells": [
     {
      "length_a": 3.92559,
      "length_b": 3.92559,
      "length_c": 6.81042
     },
     {
      "length_a": 3.897,
      "length_b": 3.897,
      "length_c": 3.897
     }
    ],
    "shift": -2.206520598877153,
    "size": 1.0,
    "mustrain": 9936.031914823678,
    "md": 0.8526828767874458,
    "atoms": {
     "Ti0": {
      "occ": 0.1429,
      "uiso": 0.00435
     },
     "Si1": {
      "occ": 0.1429,
      "uiso": 0.00435
     },
     "Pt2": {
      "occ": 0.7143,
      "uiso": 0.00435
     },
     "Ti3": {
      "occ": 0.1429,
      "uiso": 0.00435
     },
     "Si4": {
      "occ": 0.1429,
      "uiso": 0.00435
     },
     "Pt5": {
      "occ": 0.7143,
      "uiso": 0.00435
     },
     "Ti6": {
      "occ": 0.1429,
      "uiso": 0.00435
     },
     "Si7": {
      "occ": 0.1429,
      "uiso": 0.00435
     },
     "Pt8": {
      "occ": 0.7143,
      "uiso": 0.00435
     },
     "Ti9": {
      "occ": 0.1429,
      "uiso": 0.00435
     },
     "Si10": {
      "occ": 0.1429,
      "uiso": 0.00435
     },
     "Pt11": {
      "occ": 0.7143,
      "uiso": 0.00435
     }
    },
    "cell_ok": true
   }
  },
  {
   "stage": "main-phase atom positions",
   "wR": 24.6,
   "kept": true,
   "note": "",
   "state": {
    "wt": [
     0.9325,
     0.0675
    ],
    "cells": [
     {
      "length_a": 3.92566,
      "length_b": 3.92566,
      "length_c": 6.81026
     },
     {
      "length_a": 3.897,
      "length_b": 3.897,
      "length_c": 3.897
     }
    ],
    "shift": -8.499345142378088,
    "size": 1.0,
    "mustrain": 9936.031914823678,
    "md": 0.8417550195228933,
    "atoms": {
     "Ti0": {
      "occ": 0.1429,
      "uiso": 0.00435
     },
     "Si1": {
      "occ": 0.1429,
      "uiso": 0.00435
     },
     "Pt2": {
      "occ": 0.7143,
      "uiso": 0.00435
     },
     "Ti3": {
      "occ": 0.1429,
      "uiso": 0.00435
     },
     "Si4": {
      "occ": 0.1429,
      "uiso": 0.00435
     },
     "Pt5": {
      "occ": 0.7143,
      "uiso": 0.00435
     },
     "Ti6": {
      "occ": 0.1429,
      "uiso": 0.00435
     },
     "Si7": {
      "occ": 0.1429,
      "uiso": 0.00435
     },
     "Pt8": {
      "occ": 0.7143,
      "uiso": 0.00435
     },
     "Ti9": {
      "occ": 0.1429,
      "uiso": 0.00435
     },
     "Si10": {
      "occ": 0.1429,
      "uiso": 0.00435
     },
     "Pt11": {
      "occ": 0.7143,
      "uiso": 0.00435
     }
    },
    "cell_ok": true
   }
  },
  {
   "stage": "background 12 Chebyshev",
   "wR": 24.507,
   "kept": true,
   "note": "",
   "state": {
    "wt": [
     0.932,
     0.068
    ],
    "cells": [
     {
      "length_a": 3.92564,
      "length_b": 3.92564,
      "length_c": 6.81032
     },
     {
      "length_a": 3.897,
      "length_b": 3.897,
      "length_c": 3.897
     }
    ],
    "shift": -8.432159873451894,
    "size": 1.0,
    "mustrain": 9936.031914823678,
    "md": 0.8416143282518438,
    "atoms": {
     "Ti0": {
      "occ": 0.1429,
      "uiso": 0.00435
     },
     "Si1": {
      "occ": 0.1429,
      "uiso": 0.00435
     },
     "Pt2": {
      "occ": 0.7143,
      "uiso": 0.00435
     },
     "Ti3": {
      "occ": 0.1429,
      "uiso": 0.00435
     },
     "Si4": {
      "occ": 0.1429,
      "uiso": 0.00435
     },
     "Pt5": {
      "occ": 0.7143,
      "uiso": 0.00435
     },
     "Ti6": {
      "occ": 0.1429,
      "uiso": 0.00435
     },
     "Si7": {
      "occ": 0.1429,
      "uiso": 0.00435
     },
     "Pt8": {
      "occ": 0.7143,
      "uiso": 0.00435
     },
     "Ti9": {
      "occ": 0.1429,
      "uiso": 0.00435
     },
     "Si10": {
      "occ": 0.1429,
      "uiso": 0.00435
     },
     "Pt11": {
      "occ": 0.7143,
      "uiso": 0.00435
     }
    },
    "cell_ok": true
   }
  },
  {
   "stage": "final cycle, all kept parameters",
   "wR": 24.551,
   "kept": true,
   "note": "",
   "state": {
    "wt": [
     0.9319,
     0.0681
    ],
    "cells": [
     {
      "length_a": 3.92562,
      "length_b": 3.92562,
      "length_c": 6.81034
     },
     {
      "length_a": 3.897,
      "length_b": 3.897,
      "length_c": 3.897
     }
    ],
    "shift": -8.320743402673791,
    "size": 1.0,
    "mustrain": 9936.031914823678,
    "md": 0.8416311162760385,
    "atoms": {
     "Ti0": {
      "occ": 0.1429,
      "uiso": 0.00435
     },
     "Si1": {
      "occ": 0.1429,
      "uiso": 0.00435
     },
     "Pt2": {
      "occ": 0.7143,
      "uiso": 0.00435
     },
     "Ti3": {
      "occ": 0.1429,
      "uiso": 0.00435
     },
     "Si4": {
      "occ": 0.1429,
      "uiso": 0.00435
     },
     "Pt5": {
      "occ": 0.7143,
      "uiso": 0.00435
     },
     "Ti6": {
      "occ": 0.1429,
      "uiso": 0.00435
     },
     "Si7": {
      "occ": 0.1429,
      "uiso": 0.00435
     },
     "Pt8": {
      "occ": 0.7143,
      "uiso": 0.00435
     },
     "Ti9": {
      "occ": 0.1429,
      "uiso": 0.00435
     },
     "Si10": {
      "occ": 0.1429,
      "uiso": 0.00435
     },
     "Pt11": {
      "occ": 0.7143,
      "uiso": 0.00435
     }
    },
    "cell_ok": true
   }
  }
 ]
}
