Repository: jhamlin-ufl/synthesizability

# Al2MnAu6

Table 1 row 15, candidate list B. Discussed in the Supplement, Sec. S7, under Al2MnAu6.

Outcome: C11b Au2(Al,Mn), partial Au order; Mn/Al order undetermined

Category: Disordered parent of on-hull structure (probable). Not previously reported.

P_disorder = 0.62. Database structures below the hull that are dynamically stable (MatterSim): 0 of 1.

## Buttons

Each folder in `buttons/` holds the synthesis record (`SYNTHESIS`, `SYNTHESIS.txt`, `STATUS`) and the measured scans.

| Button | Role | Mass loss (%) | Scans |
|---|---|---|---|
| 0479 | target | 2.01 | `0479_HM_MnAl2Au6.txt` (Siemens D500, as cast); `0479_HM_MnAl2Au6.xy` (PANalytical X'Pert MPD, as cast) |

File: samples/ZrPt5Si/fits/0561_exchange_md/summary.json
{
 "record": {
  "zero": 0.0016289631099786184,
  "instprm": "siemens_d500.instprm",
  "inst": {
   "U": 42.21095415256811,
   "V": -69.01458409515877,
   "W": 47.28319040828642,
   "X": 1.8404298430779114,
   "Y": -1.3837330897913103
  },
  "mix": [
   1.0,
   1.0
  ],
  "main": "ZrSiPt5_pred_OQMD-2146113",
  "space": "../../../refits_2026-11/cifs/0561",
  "md_axis": [
   0,
   0,
   1
  ],
  "partner_occ": null,
  "S": null,
  "two_mu_t": null,
  "scan": "0561_HM_ZrPt5Si_annealed_ZB.txt",
  "occ": "pred",
  "md": true,
  "uiso_held": null,
  "uiso_max": 0.04,
  "partners": [
   "ZrPt3_oqmd_2017725"
  ],
  "partner_scales": [
   "0.991/0.991/0.992"
  ],
  "wR": 8.420098009100684,
  "gof": 2.662662971004519,
  "x_al": null,
  "lines": {},
  "state": {
   "wt": [
    0.9686,
    0.0314
   ],
   "cells": [
    {
     "length_a": 3.97586,
     "length_b": 3.97586,
     "length_c": 6.90946
    },
    {
     "length_a": 5.65186,
     "length_b": 5.65186,
     "length_c": 9.24403
    }
   ],
   "shift": -21.987244020439377,
   "size": 0.5011021076626833,
   "mustrain": 7596.294161068638,
   "md": 0.916015677803078,
   "atoms": {
    "Zr0": {
     "occ": 0.9862,
     "uiso": 0.0024
    },
    "Si1": {
     "occ": 0.9862,
     "uiso": 0.0024
    },
    "SixZr0": {
     "occ": 0.0138,
     "uiso": 0.0024
    },
    "ZrxSi1": {
     "occ": 0.0138,
     "uiso": 0.0024
    },
    "Pt2": {
     "occ": 1.0,
     "uiso": 0.0024
    },
    "Pt3": {
     "occ": 1.0,
     "uiso": 0.0024
    }
   },
   "cell_ok": true
  }
 },
 "limits": [
  8.0,
  150.0
 ],
 "stages": [
  {
   "stage": "scale + background (8 Chebyshev)",
   "wR": 70.737,
   "kept": true,
   "note": "",
   "state": {
    "wt": [
     0.288,
     0.712
    ],
    "cells": [
     {
      "length_a": 4.03657,
      "length_b": 4.03657,
      "length_c": 6.99193
     },
     {
      "length_a": 5.65186,
      "length_b": 5.65186,
      "length_c": 9.24403
     }
    ],
    "shift": 0.0,
    "size": 1.0,
    "mustrain": 1000.0,
    "md": null,
    "atoms": {
     "Zr0": {
      "occ": 0.95,
      "uiso": 0.01
     },
     "Si1": {
      "occ": 0.95,
      "uiso": 0.01
     },
     "SixZr0": {
      "occ": 0.05,
      "uiso": 0.01
     },
     "ZrxSi1": {
      "occ": 0.05,
      "uiso": 0.01
     },
     "Pt2": {
      "occ": 1.0,
      "uiso": 0.01
     },
     "Pt3": {
      "occ": 1.0,
      "uiso": 0.01
     }
    },
    "cell_ok": true
   }
  },
  {
   "stage": "partner phase fractions",
   "wR": 70.705,
   "kept": true,
   "note": "",
   "state": {
    "wt": [
     0.2416,
     0.7584
    ],
    "cells": [
     {
      "length_a": 4.03657,
      "length_b": 4.03657,
      "length_c": 6.99193
     },
     {
      "length_a": 5.65186,
      "length_b": 5.65186,
      "length_c": 9.24403
     }
    ],
    "shift": 0.0,
    "size": 1.0,
    "mustrain": 1000.0,
    "md": null,
    "atoms": {
     "Zr0": {
      "occ": 0.95,
      "uiso": 0.01
     },
     "Si1": {
      "occ": 0.95,
      "uiso": 0.01
     },
     "SixZr0": {
      "occ": 0.05,
      "uiso": 0.01
     },
     "ZrxSi1": {
      "occ": 0.05,
      "uiso": 0.01
     },
     "Pt2": {
      "occ": 1.0,
      "uiso": 0.01
     },
     "Pt3": {
      "occ": 1.0,
      "uiso": 0.01
     }
    },
    "cell_ok": true
   }
  },
  {
   "stage": "main cell + displacement (Shift/Zero)",
   "wR": 65.993,
   "kept": true,
   "note": "",
   "state": {
    "wt": [
     0.6995,
     0.3005
    ],
    "cells": [
     {
      "length_a": 4.01906,
      "length_b": 4.01906,
      "length_c": 6.89627
     },
     {
      "length_a": 5.65186,
      "length_b": 5.65186,
      "length_c": 9.24403
     }
    ],
    "shift": -220.47470572019097,
    "size": 1.0,
    "mustrain": 1000.0,
    "md": null,
    "atoms": {
     "Zr0": {
      "occ": 0.95,
      "uiso": 0.01
     },
     "Si1": {
      "occ": 0.95,
      "uiso": 0.01
     },
     "SixZr0": {
      "occ": 0.05,
      "uiso": 0.01
     },
     "ZrxSi1": {
      "occ": 0.05,
      "uiso": 0.01
     },
     "Pt2": {
      "occ": 1.0,
      "uiso": 0.01
     },
     "Pt3": {
      "occ": 1.0,
      "uiso": 0.01
     }
    },
    "cell_ok": true
   }
  },
  {
   "stage": "main isotropic microstrain",
   "wR": 15.342,
   "kept": true,
   "note": "",
   "state": {
    "wt": [
     0.9699,
     0.0301
    ],
    "cells": [
     {
      "length_a": 3.97579,
      "length_b": 3.97579,
      "length_c": 6.90974
     },
     {
      "length_a": 5.65186,
      "length_b": 5.65186,
      "length_c": 9.24403
     }
    ],
    "shift": -20.69890128809748,
    "size": 1.0,
    "mustrain": 9175.000895763833,
    "md": null,
    "atoms": {
     "Zr0": {
      "occ": 0.95,
      "uiso": 0.01
     },
     "Si1": {
      "occ": 0.95,
      "uiso": 0.01
     },
     "SixZr0": {
      "occ": 0.05,
      "uiso": 0.01
     },
     "ZrxSi1": {
      "occ": 0.05,
      "uiso": 0.01
     },
     "Pt2": {
      "occ": 1.0,
      "uiso": 0.01
     },
     "Pt3": {
      "occ": 1.0,
      "uiso": 0.01
     }
    },
    "cell_ok": true
   }
  },
  {
   "stage": "main isotropic size",
   "wR": 15.196,
   "kept": true,
   "note": "",
   "state": {
    "wt": [
     0.9702,
     0.0298
    ],
    "cells": [
     {
      "length_a": 3.97579,
      "length_b": 3.97579,
      "length_c": 6.90978
     },
     {
      "length_a": 5.65186,
      "length_b": 5.65186,
      "length_c": 9.24403
     }
    ],
    "shift": -20.61609651635028,
    "size": 0.16898035555984364,
    "mustrain": 7596.294161068638,
    "md": null,
    "atoms": {
     "Zr0": {
      "occ": 0.95,
      "uiso": 0.01
     },
     "Si1": {
      "occ": 0.95,
      "uiso": 0.01
     },
     "SixZr0": {
      "occ": 0.05,
      "uiso": 0.01
     },
     "ZrxSi1": {
      "occ": 0.05,
      "uiso": 0.01
     },
     "Pt2": {
      "occ": 1.0,
      "uiso": 0.01
     },
     "Pt3": {
      "occ": 1.0,
      "uiso": 0.01
     }
    },
    "cell_ok": true
   }
  },
  {
   "stage": "generalized (Stephens) microstrain, main phase",
   "wR": 13.565,
   "kept": true,
   "note": "",
   "state": {
    "wt": [
     0.9693,
     0.0307
    ],
    "cells": [
     {
      "length_a": 3.97562,
      "length_b": 3.97562,
      "length_c": 6.90952
     },
     {
      "length_a": 5.65186,
      "length_b": 5.65186,
      "length_c": 9.24403
     }
    ],
    "shift": -18.903893185112096,
    "size": 0.12302537228327602,
    "mustrain": 7596.294161068638,
    "md": null,
    "atoms": {
     "Zr0": {
      "occ": 0.95,
      "uiso": 0.01
     },
     "Si1": {
      "occ": 0.95,
      "uiso": 0.01
     },
     "SixZr0": {
      "occ": 0.05,
      "uiso": 0.01
     },
     "ZrxSi1": {
      "occ": 0.05,
      "uiso": 0.01
     },
     "Pt2": {
      "occ": 1.0,
      "uiso": 0.01
     },
     "Pt3": {
      "occ": 1.0,
      "uiso": 0.01
     }
    },
    "cell_ok": true
   }
  },
  {
   "stage": "March-Dollase (0, 0, 1), main phase",
   "wR": 11.38,
   "kept": true,
   "note": "",
   "state": {
    "wt": [
     0.9717,
     0.0283
    ],
    "cells": [
     {
      "length_a": 3.97567,
      "length_b": 3.97567,
      "length_c": 6.90964
     },
     {
      "length_a": 5.65186,
      "length_b": 5.65186,
      "length_c": 9.24403
     }
    ],
    "shift": -20.71424393942606,
    "size": 0.11902830686175145,
    "mustrain": 7596.294161068638,
    "md": 0.9161458316444651,
    "atoms": {
     "Zr0": {
      "occ": 0.95,
      "uiso": 0.01
     },
     "Si1": {
      "occ": 0.95,
      "uiso": 0.01
     },
     "SixZr0": {
      "occ": 0.05,
      "uiso": 0.01
     },
     "ZrxSi1": {
      "occ": 0.05,
      "uiso": 0.01
     },
     "Pt2": {
      "occ": 1.0,
      "uiso": 0.01
     },
     "Pt3": {
      "occ": 1.0,
      "uiso": 0.01
     }
    },
    "cell_ok": true
   }
  },
  {
   "stage": "Zr/Si exchange parameter (Zr0, Si1)",
   "wR": 11.329,
   "kept": true,
   "note": "",
   "state": {
    "wt": [
     0.9717,
     0.0283
    ],
    "cells": [
     {
      "length_a": 3.97566,
      "length_b": 3.97566,
      "length_c": 6.90964
     },
     {
      "length_a": 5.65186,
      "length_b": 5.65186,
      "length_c": 9.24403
     }
    ],
    "shift": -20.5410085959077,
    "size": 0.1174029277658551,
    "mustrain": 7596.294161068638,
    "md": 0.9179178880314733,
    "atoms": {
     "Zr0": {
      "occ": 0.9862,
      "uiso": 0.01
     },
     "Si1": {
      "occ": 0.9862,
      "uiso": 0.01
     },
     "SixZr0": {
      "occ": 0.0138,
      "uiso": 0.01
     },
     "ZrxSi1": {
      "occ": 0.0138,
      "uiso": 0.01
     },
     "Pt2": {
      "occ": 1.0,
      "uiso": 0.01
     },
     "Pt3": {
      "occ": 1.0,
      "uiso": 0.01
     }
    },
    "cell_ok": true
   }
  },
  {
   "stage": "one Uiso, main phase",
   "wR": 8.684,
   "kept": true,
   "note": "",
   "state": {
    "wt": [
     0.9681,
     0.0319
    ],
    "cells": [
     {
      "length_a": 3.97585,
      "length_b": 3.97585,
      "length_c": 6.90935
     },
     {
      "length_a": 5.65186,
      "length_b": 5.65186,
      "length_c": 9.24403
     }
    ],
    "shift": -21.200316666755743,
    "size": 1.0387862496059377,
    "mustrain": 7596.294161068638,
    "md": 0.9167714843195408,
    "atoms": {
     "Zr0": {
      "occ": 0.9862,
      "uiso": 0.0016
     },
     "Si1": {
      "occ": 0.9862,
      "uiso": 0.0016
     },
     "SixZr0": {
      "occ": 0.0138,
      "uiso": 0.0016
     },
     "ZrxSi1": {
      "occ": 0.0138,
      "uiso": 0.0016
     },
     "Pt2": {
      "occ": 1.0,
      "uiso": 0.0016
     },
     "Pt3": {
      "occ": 1.0,
      "uiso": 0.0016
     }
    },
    "cell_ok": true
   }
  },
  {
   "stage": "main-phase atom positions",
   "wR": 8.681,
   "kept": false,
   "note": "no gain over 8.68",
   "state": {
    "wt": [
     0.9681,
     0.0319
    ],
    "cells": [
     {
      "length_a": 3.97584,
      "length_b": 3.97584,
      "length_c": 6.90936
     },
     {
      "length_a": 5.65186,
      "length_b": 5.65186,
      "length_c": 9.24403
     }
    ],
    "shift": -21.224228083126505,
    "size": 1.0857336472190215,
    "mustrain": 7596.294161068638,
    "md": 0.9166379491652401,
    "atoms": {
     "Zr0": {
      "occ": 0.9862,
      "uiso": 0.0016
     },
     "Si1": {
      "occ": 0.9862,
      "uiso": 0.0016
     },
     "SixZr0": {
      "occ": 0.0138,
      "uiso": 0.0016
     },
     "ZrxSi1": {
      "occ": 0.0138,
      "uiso": 0.0016
     },
     "Pt2": {
      "occ": 1.0,
      "uiso": 0.0016
     },
     "Pt3": {
      "occ": 1.0,
      "uiso": 0.0016
     }
    },
    "cell_ok": true
   }
  },
  {
   "stage": "background 12 Chebyshev",
   "wR": 8.421,
   "kept": true,
   "note": "",
   "state": {
    "wt": [
     0.9686,
     0.0314
    ],
    "cells": [
     {
      "length_a": 3.97588,
      "length_b": 3.97588,
      "length_c": 6.90948
     },
     {
      "length_a": 5.65186,
      "length_b": 5.65186,
      "length_c": 9.24403
     }
    ],
    "shift": -22.391424000912377,
    "size": 0.48775126495984844,
    "mustrain": 7596.294161068638,
    "md": 0.9158198351064846,
    "atoms": {
     "Zr0": {
      "occ": 0.9862,
      "uiso": 0.0024
     },
     "Si1": {
      "occ": 0.9862,
      "uiso": 0.0024
     },
     "SixZr0": {
      "occ": 0.0138,
      "uiso": 0.0024
     },
     "ZrxSi1": {
      "occ": 0.0138,
      "uiso": 0.0024
     },
     "Pt2": {
      "occ": 1.0,
      "uiso": 0.0024
     },
     "Pt3": {
      "occ": 1.0,
      "uiso": 0.0024
     }
    },
    "cell_ok": true
   }
  },
  {
   "stage": "final cycle, all kept parameters",
   "wR": 8.42,
   "kept": true,
   "note": "",
   "state": {
    "wt": [
     0.9686,
     0.0314
    ],
    "cells": [
     {
      "length_a": 3.97586,
      "length_b": 3.97586,
      "length_c": 6.90946
     },
     {
      "length_a": 5.65186,
      "length_b": 5.65186,
      "length_c": 9.24403
     }
    ],
    "shift": -21.987244020439377,
    "size": 0.5011021076626833,
    "mustrain": 7596.294161068638,
    "md": 0.916015677803078,
    "atoms": {
     "Zr0": {
      "occ": 0.9862,
      "uiso": 0.0024
     },
     "Si1": {
      "occ": 0.9862,
      "uiso": 0.0024
     },
     "SixZr0": {
      "occ": 0.0138,
      "uiso": 0.0024
     },
     "ZrxSi1": {
      "occ": 0.0138,
      "uiso": 0.0024
     },
     "Pt2": {
      "occ": 1.0,
      "uiso": 0.0024
     },
     "Pt3": {
      "occ": 1.0,
      "uiso": 0.0024
     }
    },
    "cell_ok": true
   }
  }
 ]
}

File: samples/ZrPt5Si/fits/0561_exchange_md/ticks.json
{"ZrSiPt5_pred_OQMD-2146113": [12.815226688902111, 22.355431202693403, 25.77940197949978, 25.845297848318456, 31.816210175819684, 34.37284992916208, 34.42363053846082, 39.08985225800903, 41.38397606566923, 45.48653985521231, 45.607092069283105, 47.56792010569589, 51.24438430196928, 51.35464293604711, 52.9764570014407, 53.12002338162141, 53.15587276477427, 58.19226549591172, 58.327166750368384, 61.58492977367003, 63.12789446714629, 66.37260925636302, 66.4664880732632, 67.76326568507326, 68.01092010385177, 71.08173925822742, 72.33997154208566, 72.43024121209197, 72.5505307426244, 72.5805906917982, 75.57252895055214, 76.80274850353653, 76.89110162141934, 77.00885642717137, 77.03828637607263, 79.88684449035621, 81.3882639466657, 83.97077061128579, 84.23024235497644, 85.51602119338115, 88.2822741194198, 88.5404663066007, 88.62652346378022, 89.8212094096293, 89.90724007708401, 90.05062408986196, 92.58397319112005, 94.21157087863907, 94.32659535210512, 98.53983446399018, 101.25629278001959, 101.51955643422365, 101.6073654622092, 102.59440416110293, 102.82957252919871, 103.06496074299294, 105.67935803245722, 106.03707532771793, 107.04382913522562, 107.28392255587801, 107.49426110276895, 107.52432926025628, 110.56768935558989, 111.60201965912745, 111.84895774918175, 111.94166932847331, 112.06537886003296, 112.0963231345757, 115.1421630414666, 116.78971891095604, 119.69705099933365, 119.99457921176096, 120.09395321285776, 121.21578033333665, 121.75376709722136, 124.78268306631166, 125.0974893541636, 126.2146104379327, 126.39250986685148, 126.67799944767657, 126.78533112831558, 126.92867434641445, 130.20435350980276, 131.74845114342088, 132.36634702504824, 136.4745806892338, 137.80903139494606, 138.49668511628184, 144.93096234010383, 145.33218674868507], "ZrPt3_oqmd_2017725": [18.12221010546493, 19.20014631470492, 20.528183912472187, 26.514742560882116, 31.647869617333438, 34.37465929823092, 36.70297350585496, 37.27597488771635, 38.01450693075145, 38.95167926209473, 41.73886304656814, 43.26959320121269, 47.410307869303054, 49.22212908510427, 50.26481480995617, 51.01897397480938, 52.90468033041291, 53.30344967129789, 54.58261150041669, 56.354058657699085, 57.3046529338784, 58.120126993053574, 60.00556911919646, 60.098478410297375, 62.964342220739354, 63.23165228018861, 64.47326583848702, 64.59100042293922, 66.07976090469182, 69.14925213993907, 69.43166557457069, 69.51762181653827, 69.99826238519215, 70.61751612121928, 72.18432428416146, 72.43452595467434, 72.51894150852084, 74.34386517068008, 76.64631962000745, 78.0328774551203, 78.05923948981783, 78.84494377246857, 79.4385845656055, 81.18680984054593, 81.26825752933965, 82.31290791666099, 83.03387379816867, 83.62085142704044, 85.27449734865452, 86.46939403112054, 86.63067250839364, 86.89523840215544, 87.42730428019054, 89.49596731841571, 89.81481697428708, 90.84874330742285, 91.56395639597827, 92.14724381354928, 92.30834819081143, 93.10478003328764, 93.7952908128481, 94.99055951593547, 95.41743580903639, 95.49829270586662, 97.25816267779983, 98.03480898708449, 98.27558797191239, 99.40335282814826, 99.51109455343858, 100.04714682263747, 103.6246515080443, 103.79034696053938, 104.61093388335, 105.2142075138696, 106.75870936867858, 107.00778197828264, 107.09196920173306, 108.84593992323633, 108.93100749549426, 109.54843960363331, 109.71934964122025, 111.30460944400667, 112.76386889918965, 112.79183712948655, 112.87577627423839, 113.13809949178741, 113.62932402683884, 115.99259469333437, 116.17181591860384, 116.26152978268387, 117.42018039177572, 118.13733756182354, 118.22864746899113, 118.8923426577615, 120.78961083546037, 122.18705312380632, 122.37745072612927, 122.49966578750036, 122.69072532808434, 123.3243437350935, 124.02480527090026, 124.79387227240119, 125.83575620570858, 125.93123560163133, 126.2299883321089, 127.52234262851046, 128.4293615540778, 131.33374318445695, 132.94072395640137, 136.1028529787481, 136.8700134418151, 137.22434797197948, 137.33837555588082, 137.57643503055039, 139.25525673678828, 140.23715065260248, 141.5439792209083, 142.84158206559198, 146.07750085109612, 146.3670068472224, 146.5536792334493, 146.8468517326483, 146.994301998621, 147.8313910980612]}

File: samples/ZrPt5Si/fits/0561_exchange_nomd/summary.json
{
 "record": {
  "zero": 0.0016289631099786184,
  "instprm": "siemens_d500.instprm",
  "inst": {
   "U": 42.21095415256811,
   "V": -69.01458409515877,
   "W": 47.28319040828642,
   "X": 1.8404298430779114,
   "Y": -1.3837330897913103
  },
  "mix": [
   1.0,
   1.0
  ],
  "main": "ZrSiPt5_pred_OQMD-2146113",
  "space": "../../../refits_2026-11/cifs/0561",
  "md_axis": null,
  "partner_occ": null,
  "S": null,
  "two_mu_t": null,
  "scan": "0561_HM_ZrPt5Si_annealed_ZB.txt",
  "occ": "pred",
  "md": false,
  "uiso_held": null,
  "uiso_max": 0.04,
  "partners": [
   "ZrPt3_oqmd_2017725"
  ],
  "partner_scales": [
   "0.991/0.991/0.992"
  ],
  "wR": 11.077124612520015,
  "gof": 3.502886724012139,
  "x_al": null,
  "lines": {},
  "state": {
   "wt": [
    0.966,
    0.034
   ],
   "cells": [
    {
     "length_a": 3.97579,
     "length_b": 3.97579,
     "length_c": 6.90928
    },
    {
     "length_a": 5.65186,
     "length_b": 5.65186,
     "length_c": 9.24403
    }
   ],
   "shift": -20.09802710011004,
   "size": 5.0,
   "mustrain": 7596.294161068638,
   "md": null,
   "atoms": {
    "Zr0": {
     "occ": 0.95,
     "uiso": 0.00167
    },
    "Si1": {
     "occ": 0.95,
     "uiso": 0.00167
    },
    "SixZr0": {
     "occ": 0.05,
     "uiso": 0.00167
    },
    "ZrxSi1": {
     "occ": 0.05,
     "uiso": 0.00167
    },
    "Pt2": {
     "occ": 1.0,
     "uiso": 0.00167
    },
    "Pt3": {
     "occ": 1.0,
     "uiso": 0.00167
    }
   },
   "cell_ok": true
  }
 },
 "limits": [
  8.0,
  150.0
 ],
 "stages": [
  {
   "stage": "scale + background (8 Chebyshev)",
   "wR": 70.737,
   "kept": true,
   "note": "",
   "state": {
    "wt": [
     0.288,
     0.712
    ],
    "cells": [
     {
      "length_a": 4.03657,
      "length_b": 4.03657,
      "length_c": 6.99193
     },
     {
      "length_a": 5.65186,
      "length_b": 5.65186,
      "length_c": 9.24403
     }
    ],
    "shift": 0.0,
    "size": 1.0,
    "mustrain": 1000.0,
    "md": null,
    "atoms": {
     "Zr0": {
      "occ": 0.95,
      "uiso": 0.01
     },
     "Si1": {
      "occ": 0.95,
      "uiso": 0.01
     },
     "SixZr0": {
      "occ": 0.05,
      "uiso": 0.01
     },
     "ZrxSi1": {
      "occ": 0.05,
      "uiso": 0.01
     },
     "Pt2": {
      "occ": 1.0,
      "uiso": 0.01
     },
     "Pt3": {
      "occ": 1.0,
      "uiso": 0.01
     }
    },
    "cell_ok": true
   }
  },
  {
   "stage": "partner phase fractions",
   "wR": 70.705,
   "kept": true,
   "note": "",
   "state": {
    "wt": [
     0.2416,
     0.7584
    ],
    "cells": [
     {
      "length_a": 4.03657,
      "length_b": 4.03657,
      "length_c": 6.99193
     },
     {
      "length_a": 5.65186,
      "length_b": 5.65186,
      "length_c": 9.24403
     }
    ],
    "shift": 0.0,
    "size": 1.0,
    "mustrain": 1000.0,
    "md": null,
    "atoms": {
     "Zr0": {
      "occ": 0.95,
      "uiso": 0.01
     },
     "Si1": {
      "occ": 0.95,
      "uiso": 0.01
     },
     "SixZr0": {
      "occ": 0.05,
      "uiso": 0.01
     },
     "ZrxSi1": {
      "occ": 0.05,
      "uiso": 0.01
     },
     "Pt2": {
      "occ": 1.0,
      "uiso": 0.01
     },
     "Pt3": {
      "occ": 1.0,
      "uiso": 0.01
     }
    },
    "cell_ok": true
   }
  },
  {
   "stage": "main cell + displacement (Shift/Zero)",
   "wR": 65.993,
   "kept": true,
   "note": "",
   "state": {
    "wt": [
     0.6995,
     0.3005
    ],
    "cells": [
     {
      "length_a": 4.01906,
      "length_b": 4.01906,
      "length_c": 6.89627
     },
     {
      "length_a": 5.65186,
      "length_b": 5.65186,
      "length_c": 9.24403
     }
    ],
    "shift": -220.47470572019097,
    "size": 1.0,
    "mustrain": 1000.0,
    "md": null,
    "atoms": {
     "Zr0": {
      "occ": 0.95,
      "uiso": 0.01
     },
     "Si1": {
      "occ": 0.95,
      "uiso": 0.01
     },
     "SixZr0": {
      "occ": 0.05,
      "uiso": 0.01
     },
     "ZrxSi1": {
      "occ": 0.05,
      "uiso": 0.01
     },
     "Pt2": {
      "occ": 1.0,
      "uiso": 0.01
     },
     "Pt3": {
      "occ": 1.0,
      "uiso": 0.01
     }
    },
    "cell_ok": true
   }
  },
  {
   "stage": "main isotropic microstrain",
   "wR": 15.342,
   "kept": true,
   "note": "",
   "state": {
    "wt": [
     0.9699,
     0.0301
    ],
    "cells": [
     {
      "length_a": 3.97579,
      "length_b": 3.97579,
      "length_c": 6.90974
     },
     {
      "length_a": 5.65186,
      "length_b": 5.65186,
      "length_c": 9.24403
     }
    ],
    "shift": -20.69890128809748,
    "size": 1.0,
    "mustrain": 9175.000895763833,
    "md": null,
    "atoms": {
     "Zr0": {
      "occ": 0.95,
      "uiso": 0.01
     },
     "Si1": {
      "occ": 0.95,
      "uiso": 0.01
     },
     "SixZr0": {
      "occ": 0.05,
      "uiso": 0.01
     },
     "ZrxSi1": {
      "occ": 0.05,
      "uiso": 0.01
     },
     "Pt2": {
      "occ": 1.0,
      "uiso": 0.01
     },
     "Pt3": {
      "occ": 1.0,
      "uiso": 0.01
     }
    },
    "cell_ok": true
   }
  },
  {
   "stage": "main isotropic size",
   "wR": 15.196,
   "kept": true,
   "note": "",
   "state": {
    "wt": [
     0.9702,
     0.0298
    ],
    "cells": [
     {
      "length_a": 3.97579,
      "length_b": 3.97579,
      "length_c": 6.90978
     },
     {
      "length_a": 5.65186,
      "length_b": 5.65186,
      "length_c": 9.24403
     }
    ],
    "shift": -20.61609651635028,
    "size": 0.16898035555984364,
    "mustrain": 7596.294161068638,
    "md": null,
    "atoms": {
     "Zr0": {
      "occ": 0.95,
      "uiso": 0.01
     },
     "Si1": {
      "occ": 0.95,
      "uiso": 0.01
     },
     "SixZr0": {
      "occ": 0.05,
      "uiso": 0.01
     },
     "ZrxSi1": {
      "occ": 0.05,
      "uiso": 0.01
     },
     "Pt2": {
      "occ": 1.0,
      "uiso": 0.01
     },
     "Pt3": {
      "occ": 1.0,
      "uiso": 0.01
     }
    },
    "cell_ok": true
   }
  },
  {
   "stage": "generalized (Stephens) microstrain, main phase",
   "wR": 13.565,
   "kept": true,
   "note": "",
   "state": {
    "wt": [
     0.9693,
     0.0307
    ],
    "cells": [
     {
      "length_a": 3.97562,
      "length_b": 3.97562,
      "length_c": 6.90952
     },
     {
      "length_a": 5.65186,
      "length_b": 5.65186,
      "length_c": 9.24403
     }
    ],
    "shift": -18.903893185112096,
    "size": 0.12302537228327602,
    "mustrain": 7596.294161068638,
    "md": null,
    "atoms": {
     "Zr0": {
      "occ": 0.95,
      "uiso": 0.01
     },
     "Si1": {
      "occ": 0.95,
      "uiso": 0.01
     },
     "SixZr0": {
      "occ": 0.05,
      "uiso": 0.01
     },
     "ZrxSi1": {
      "occ": 0.05,
      "uiso": 0.01
     },
     "Pt2": {
      "occ": 1.0,
      "uiso": 0.01
     },
     "Pt3": {
      "occ": 1.0,
      "uiso": 0.01
     }
    },
    "cell_ok": true
   }
  },
  {
   "stage": "Zr/Si exchange parameter (Zr0, Si1)",
   "wR": 13.4,
   "kept": false,
   "note": "unphysical value",
   "state": {
    "wt": [
     0.9694,
     0.0306
    ],
    "cells": [
     {
      "length_a": 3.97561,
      "length_b": 3.97561,
      "length_c": 6.90954
     },
     {
      "length_a": 5.65186,
      "length_b": 5.65186,
      "length_c": 9.24403
     }
    ],
    "shift": -18.661492083542864,
    "size": 0.12180038532533885,
    "mustrain": 7596.294161068638,
    "md": null,
    "atoms": {
     "Zr0": {
      "occ": 1.0256,
      "uiso": 0.01
     },
     "Si1": {
      "occ": 1.0256,
      "uiso": 0.01
     },
     "SixZr0": {
      "occ": -0.0256,
      "uiso": 0.01
     },
     "ZrxSi1": {
      "occ": -0.0256,
      "uiso": 0.01
     },
     "Pt2": {
      "occ": 1.0,
      "uiso": 0.01
     },
     "Pt3": {
      "occ": 1.0,
      "uiso": 0.01
     }
    },
    "cell_ok": true
   }
  },
  {
   "stage": "one Uiso, main phase",
   "wR": 11.248,
   "kept": true,
   "note": "",
   "state": {
    "wt": [
     0.9656,
     0.0344
    ],
    "cells": [
     {
      "length_a": 3.97578,
      "length_b": 3.97578,
      "length_c": 6.9092
     },
     {
      "length_a": 5.65186,
      "length_b": 5.65186,
      "length_c": 9.24403
     }
    ],
    "shift": -19.5623387548104,
    "size": 5.0,
    "mustrain": 7596.294161068638,
    "md": null,
    "atoms": {
     "Zr0": {
      "occ": 0.95,
      "uiso": 0.00109
     },
     "Si1": {
      "occ": 0.95,
      "uiso": 0.00109
     },
     "SixZr0": {
      "occ": 0.05,
      "uiso": 0.00109
     },
     "ZrxSi1": {
      "occ": 0.05,
      "uiso": 0.00109
     },
     "Pt2": {
      "occ": 1.0,
      "uiso": 0.00109
     },
     "Pt3": {
      "occ": 1.0,
      "uiso": 0.00109
     }
    },
    "cell_ok": true
   }
  },
  {
   "stage": "main-phase atom positions",
   "wR": 11.235,
   "kept": false,
   "note": "no gain over 11.25",
   "state": {
    "wt": [
     0.9658,
     0.0342
    ],
    "cells": [
     {
      "length_a": 3.97579,
      "length_b": 3.97579,
      "length_c": 6.9092
     },
     {
      "length_a": 5.65186,
      "length_b": 5.65186,
      "length_c": 9.24403
     }
    ],
    "shift": -19.75240103343312,
    "size": 5.0,
    "mustrain": 7596.294161068638,
    "md": null,
    "atoms": {
     "Zr0": {
      "occ": 0.95,
      "uiso": 0.00109
     },
     "Si1": {
      "occ": 0.95,
      "uiso": 0.00109
     },
     "SixZr0": {
      "occ": 0.05,
      "uiso": 0.00109
     },
     "ZrxSi1": {
      "occ": 0.05,
      "uiso": 0.00109
     },
     "Pt2": {
      "occ": 1.0,
      "uiso": 0.00109
     },
     "Pt3": {
      "occ": 1.0,
      "uiso": 0.00109
     }
    },
    "cell_ok": true
   }
  },
  {
   "stage": "background 12 Chebyshev",
   "wR": 11.077,
   "kept": true,
   "note": "",
   "state": {
    "wt": [
     0.966,
     0.034
    ],
    "cells": [
     {
      "length_a": 3.97579,
      "length_b": 3.97579,
      "length_c": 6.90928
     },
     {
      "length_a": 5.65186,
      "length_b": 5.65186,
      "length_c": 9.24403
     }
    ],
    "shift": -20.07587569552889,
    "size": 5.0,
    "mustrain": 7596.294161068638,
    "md": null,
    "atoms": {
     "Zr0": {
      "occ": 0.95,
      "uiso": 0.00167
     },
     "Si1": {
      "occ": 0.95,
      "uiso": 0.00167
     },
     "SixZr0": {
      "occ": 0.05,
      "uiso": 0.00167
     },
     "ZrxSi1": {
      "occ": 0.05,
      "uiso": 0.00167
     },
     "Pt2": {
      "occ": 1.0,
      "uiso": 0.00167
     },
     "Pt3": {
      "occ": 1.0,
      "uiso": 0.00167
     }
    },
    "cell_ok": true
   }
  },
  {
   "stage": "final cycle, all kept parameters",
   "wR": 11.077,
   "kept": true,
   "note": "",
   "state": {
    "wt": [
     0.966,
     0.034
    ],
    "cells": [
     {
      "length_a": 3.97579,
      "length_b": 3.97579,
      "length_c": 6.90928
     },
     {
      "length_a": 5.65186,
      "length_b": 5.65186,
      "length_c": 9.24403
     }
    ],
    "shift": -20.09802710011004,
    "size": 5.0,
    "mustrain": 7596.294161068638,
    "md": null,
    "atoms": {
     "Zr0": {
      "occ": 0.95,
      "uiso": 0.00167
     },
     "Si1": {
      "occ": 0.95,
      "uiso": 0.00167
     },
     "SixZr0": {
      "occ": 0.05,
      "uiso": 0.00167
     },
     "ZrxSi1": {
      "occ": 0.05,
      "uiso": 0.00167
     },
     "Pt2": {
      "occ": 1.0,
      "uiso": 0.00167
     },
     "Pt3": {
      "occ": 1.0,
      "uiso": 0.00167
     }
    },
    "cell_ok": true
   }
  }
 ]
}

File: samples/ZrPt5Si/fits/0561_exchange_nomd/ticks.json
{"ZrSiPt5_pred_OQMD-2146113": [12.814496282635588, 22.354752601958015, 25.77905077001411, 25.844752789213846, 31.815722153913306, 34.37261617666437, 34.42324760884269, 39.0899244261681, 41.38386734123335, 45.48671168895662, 45.60691004306077, 47.56782306408493, 51.244665099923054, 51.354600322846295, 52.977021525438815, 53.120166520639366, 53.155910807128556, 58.19293161365711, 58.32743724958487, 61.58544554380379, 63.12867118866936, 66.37325017086481, 66.4668541518507, 67.76443337041792, 68.01136245814006, 71.08224477697938, 72.34125783320746, 72.431263224374, 72.55120080153918, 72.5811728364558, 75.5731780455707, 76.80416398929123, 76.89225868819095, 77.00966923222676, 77.03901316819183, 79.88789804745022, 81.38922641856271, 83.97273535636164, 84.23144944009782, 85.51772942156197, 88.2843983211723, 88.5418374465901, 88.62764363470667, 89.82308382218892, 89.90886367003728, 90.05182966524242, 92.58627369321093, 94.21337626559249, 94.32806578464633, 98.54183918623586, 101.25900825813432, 101.52150735513125, 101.60906122872146, 102.59756808324762, 102.83205424478585, 103.0667590347027, 105.68232112366837, 106.03900132560358, 107.0472584841261, 107.28665697333288, 107.49638602384587, 107.52636699941006, 110.56987396765675, 111.60575608324426, 111.8519813684615, 111.94442503345407, 112.06777681829882, 112.09863156117429, 115.14491817836802, 116.79243224286802, 119.70101927524577, 119.9976926604011, 120.09678061222192, 121.22031328259841, 121.75675705268551, 124.78713081387455, 125.10103707749917, 126.22018873466487, 126.39758305924931, 126.68225980719504, 126.7892851682531, 126.93221865968849, 130.2094110467433, 131.75476586375893, 132.3709186235597, 136.47941013581996, 137.8163652343618, 138.5021060394907, 144.9391886676234, 145.33932453727473], "ZrPt3_oqmd_2017725": [18.121141150829853, 19.19907900971955, 20.5271187697299, 26.513688936560907, 31.64682816038821, 34.37362515633629, 36.70194607369311, 37.274949171982264, 38.013483465120956, 38.95065871296463, 41.737851573856894, 43.268586968235006, 47.40931670721057, 49.221144925725625, 50.26383479223584, 51.01799700328354, 52.90371116053525, 53.302482184925395, 54.58164949332693, 56.353104436425234, 57.30370298478025, 58.11918076098429, 60.00463166438749, 60.09754139458893, 62.963419050610334, 63.23073043107009, 64.47235019091502, 64.59008536901412, 66.07885344060172, 69.14836080646988, 69.43077575753657, 69.51673246212454, 69.99737562682434, 70.61663273057353, 72.18344952938298, 72.43365259413444, 72.51806861932302, 74.34300258651487, 76.64547034926166, 78.03203636761674, 78.05839855909572, 78.84410753491963, 79.4377519000854, 81.18598782383806, 81.26743601343169, 82.31209286074461, 83.03306324016494, 83.62004455474103, 85.27370097334412, 86.46860534411925, 86.62988486569293, 86.8944524759344, 87.42652181864285, 89.49519848709924, 89.8140502662446, 90.84798352522894, 91.56320144093803, 92.14649281704936, 92.30759829109752, 93.10403557735845, 93.79455110583152, 94.98982809265081, 95.41670736352691, 95.49756482553353, 97.2574471879888, 98.03409901917779, 98.27487972256452, 99.40265266972509, 99.51039517154915, 100.04645131345053, 103.62398223018218, 103.78967891361384, 104.61027195303318, 105.21355010199379, 106.75806360768263, 107.00713810719763, 107.09132597013162, 108.84531009320808, 108.93037831922048, 109.54781518277073, 109.71872653990293, 111.30399864768948, 112.7632695332496, 112.79123798357709, 112.87517778890607, 113.1375030729329, 113.62873148605571, 115.99202096084318, 116.17124362251836, 116.2609582061549, 117.41961813961854, 118.13678110993897, 118.22809175717836, 118.8917923358112, 120.78907602243093, 122.18652982797467, 122.37692900554751, 122.49914507882139, 122.69020620250573, 123.32382986992147, 124.02429723936073, 124.79337066771943, 125.83526334372525, 125.93074354288807, 126.22949878888933, 127.52186400514746, 128.42889063109658, 131.3332971151666, 132.94029176273787, 136.10244833444614, 136.8696155284917, 137.22395317358792, 137.33798176070286, 137.57604333107352, 139.25487986391983, 140.23678248909184, 141.5436226907445, 142.84123713254442, 146.07718502804735, 146.3666936411622, 146.55336771587503, 146.8465428685405, 146.993994469832, 147.83109115959124]}

File: samples/ZrPt5Si/fits/0561_ordered_matched/summary.json
{
 "record": {
  "zero": 0.0016289631099786184,
  "instprm": "siemens_d500.instprm",
  "inst": {
   "U": 42.21095415256811,
   "V": -69.01458409515877,
   "W": 47.28319040828642,
   "X": 1.8404298430779114,
   "Y": -1.3837330897913103
  },
  "mix": [
   1.0,
   1.0
  ],
  "main": "ZrSiPt5_pred_OQMD-2146113",
  "space": "../../../refits_2026-11/cifs/0561",
  "md_axis": [
   0,
   0,
   1
  ],
  "partner_occ": null,
  "S": null,
  "two_mu_t": null,
  "scan": "0561_HM_ZrPt5Si_annealed_ZB.txt",
  "occ": "pred",
  "md": true,
  "uiso_held": null,
  "uiso_max": 0.04,
  "partners": [
   "ZrPt3_oqmd_2017725"
  ],
  "partner_scales": [
   "0.991/0.991/0.992"
  ],
  "wR": 8.43317824755432,
  "gof": 2.6667992965609155,
  "x_al": null,
  "lines": {},
  "state": {
   "wt": [
    0.9687,
    0.0313
   ],
   "cells": [
    {
     "length_a": 3.97588,
     "length_b": 3.97588,
     "length_c": 6.90949
    },
    {
     "length_a": 5.65186,
     "length_b": 5.65186,
     "length_c": 9.24403
    }
   ],
   "shift": -22.509706358322195,
   "size": 0.46380940543733834,
   "mustrain": 7593.535350884702,
   "md": 0.9166966852223746,
   "atoms": {
    "Zr0": {
     "occ": 1.0,
     "uiso": 0.00245
    },
    "Si1": {
     "occ": 1.0,
     "uiso": 0.00245
    },
    "Pt2": {
     "occ": 1.0,
     "uiso": 0.00245
    },
    "Pt3": {
     "occ": 1.0,
     "uiso": 0.00245
    }
   },
   "cell_ok": true
  }
 },
 "limits": [
  8.0,
  150.0
 ],
 "stages": [
  {
   "stage": "scale + background (8 Chebyshev)",
   "wR": 70.736,
   "kept": true,
   "note": "",
   "state": {
    "wt": [
     0.288,
     0.712
    ],
    "cells": [
     {
      "length_a": 4.03657,
      "length_b": 4.03657,
      "length_c": 6.99193
     },
     {
      "length_a": 5.65186,
      "length_b": 5.65186,
      "length_c": 9.24403
     }
    ],
    "shift": 0.0,
    "size": 1.0,
    "mustrain": 1000.0,
    "md": null,
    "atoms": {
     "Zr0": {
      "occ": 1.0,
      "uiso": 0.01
     },
     "Si1": {
      "occ": 1.0,
      "uiso": 0.01
     },
     "Pt2": {
      "occ": 1.0,
      "uiso": 0.01
     },
     "Pt3": {
      "occ": 1.0,
      "uiso": 0.01
     }
    },
    "cell_ok": true
   }
  },
  {
   "stage": "partner phase fractions",
   "wR": 70.704,
   "kept": true,
   "note": "",
   "state": {
    "wt": [
     0.2413,
     0.7587
    ],
    "cells": [
     {
      "length_a": 4.03657,
      "length_b": 4.03657,
      "length_c": 6.99193
     },
     {
      "length_a": 5.65186,
      "length_b": 5.65186,
      "length_c": 9.24403
     }
    ],
    "shift": 0.0,
    "size": 1.0,
    "mustrain": 1000.0,
    "md": null,
    "atoms": {
     "Zr0": {
      "occ": 1.0,
      "uiso": 0.01
     },
     "Si1": {
      "occ": 1.0,
      "uiso": 0.01
     },
     "Pt2": {
      "occ": 1.0,
      "uiso": 0.01
     },
     "Pt3": {
      "occ": 1.0,
      "uiso": 0.01
     }
    },
    "cell_ok": true
   }
  },
  {
   "stage": "main cell + displacement (Shift/Zero)",
   "wR": 66.022,
   "kept": true,
   "note": "",
   "state": {
    "wt": [
     0.6975,
     0.3025
    ],
    "cells": [
     {
      "length_a": 4.0191,
      "length_b": 4.0191,
      "length_c": 6.89667
     },
     {
      "length_a": 5.65186,
      "length_b": 5.65186,
      "length_c": 9.24403
     }
    ],
    "shift": -219.695057131764,
    "size": 1.0,
    "mustrain": 1000.0,
    "md": null,
    "atoms": {
     "Zr0": {
      "occ": 1.0,
      "uiso": 0.01
     },
     "Si1": {
      "occ": 1.0,
      "uiso": 0.01
     },
     "Pt2": {
      "occ": 1.0,
      "uiso": 0.01
     },
     "Pt3": {
      "occ": 1.0,
      "uiso": 0.01
     }
    },
    "cell_ok": true
   }
  },
  {
   "stage": "main isotropic microstrain",
   "wR": 15.174,
   "kept": true,
   "note": "",
   "state": {
    "wt": [
     0.97,
     0.03
    ],
    "cells": [
     {
      "length_a": 3.97578,
      "length_b": 3.97578,
      "length_c": 6.90975
     },
     {
      "length_a": 5.65186,
      "length_b": 5.65186,
      "length_c": 9.24403
     }
    ],
    "shift": -20.499240752402034,
    "size": 1.0,
    "mustrain": 9148.30904318595,
    "md": null,
    "atoms": {
     "Zr0": {
      "occ": 1.0,
      "uiso": 0.01
     },
     "Si1": {
      "occ": 1.0,
      "uiso": 0.01
     },
     "Pt2": {
      "occ": 1.0,
      "uiso": 0.01
     },
     "Pt3": {
      "occ": 1.0,
      "uiso": 0.01
     }
    },
    "cell_ok": true
   }
  },
  {
   "stage": "main isotropic size",
   "wR": 15.029,
   "kept": true,
   "note": "",
   "state": {
    "wt": [
     0.9702,
     0.0298
    ],
    "cells": [
     {
      "length_a": 3.97578,
      "length_b": 3.97578,
      "length_c": 6.90979
     },
     {
      "length_a": 5.65186,
      "length_b": 5.65186,
      "length_c": 9.24403
     }
    ],
    "shift": -20.407002368188184,
    "size": 0.17125759974045562,
    "mustrain": 7593.535350884702,
    "md": null,
    "atoms": {
     "Zr0": {
      "occ": 1.0,
      "uiso": 0.01
     },
     "Si1": {
      "occ": 1.0,
      "uiso": 0.01
     },
     "Pt2": {
      "occ": 1.0,
      "uiso": 0.01
     },
     "Pt3": {
      "occ": 1.0,
      "uiso": 0.01
     }
    },
    "cell_ok": true
   }
  },
  {
   "stage": "generalized (Stephens) microstrain, main phase",
   "wR": 13.42,
   "kept": true,
   "note": "",
   "state": {
    "wt": [
     0.9694,
     0.0306
    ],
    "cells": [
     {
      "length_a": 3.97562,
      "length_b": 3.97562,
      "length_c": 6.90954
     },
     {
      "length_a": 5.65186,
      "length_b": 5.65186,
      "length_c": 9.24403
     }
    ],
    "shift": -18.699540653581405,
    "size": 0.122542158853634,
    "mustrain": 7593.535350884702,
    "md": null,
    "atoms": {
     "Zr0": {
      "occ": 1.0,
      "uiso": 0.01
     },
     "Si1": {
      "occ": 1.0,
      "uiso": 0.01
     },
     "Pt2": {
      "occ": 1.0,
      "uiso": 0.01
     },
     "Pt3": {
      "occ": 1.0,
      "uiso": 0.01
     }
    },
    "cell_ok": true
   }
  },
  {
   "stage": "March-Dollase (0, 0, 1), main phase",
   "wR": 11.335,
   "kept": true,
   "note": "",
   "state": {
    "wt": [
     0.9717,
     0.0283
    ],
    "cells": [
     {
      "length_a": 3.97566,
      "length_b": 3.97566,
      "length_c": 6.90964
     },
     {
      "length_a": 5.65186,
      "length_b": 5.65186,
      "length_c": 9.24403
     }
    ],
    "shift": -20.420378906475094,
    "size": 0.11664795283876951,
    "mustrain": 7593.535350884702,
    "md": 0.9186060944177158,
    "atoms": {
     "Zr0": {
      "occ": 1.0,
      "uiso": 0.01
     },
     "Si1": {
      "occ": 1.0,
      "uiso": 0.01
     },
     "Pt2": {
      "occ": 1.0,
      "uiso": 0.01
     },
     "Pt3": {
      "occ": 1.0,
      "uiso": 0.01
     }
    },
    "cell_ok": true
   }
  },
  {
   "stage": "one Uiso, main phase",
   "wR": 8.719,
   "kept": true,
   "note": "",
   "state": {
    "wt": [
     0.9682,
     0.0318
    ],
    "cells": [
     {
      "length_a": 3.97584,
      "length_b": 3.97584,
      "length_c": 6.90936
     },
     {
      "length_a": 5.65186,
      "length_b": 5.65186,
      "length_c": 9.24403
     }
    ],
    "shift": -21.053247335915376,
    "size": 0.9318562016369943,
    "mustrain": 7593.535350884702,
    "md": 0.9175260119574562,
    "atoms": {
     "Zr0": {
      "occ": 1.0,
      "uiso": 0.00164
     },
     "Si1": {
      "occ": 1.0,
      "uiso": 0.00164
     },
     "Pt2": {
      "occ": 1.0,
      "uiso": 0.00164
     },
     "Pt3": {
      "occ": 1.0,
      "uiso": 0.00164
     }
    },
    "cell_ok": true
   }
  },
  {
   "stage": "main-phase atom positions",
   "wR": 8.715,
   "kept": false,
   "note": "no gain over 8.72",
   "state": {
    "wt": [
     0.9681,
     0.0319
    ],
    "cells": [
     {
      "length_a": 3.97584,
      "length_b": 3.97584,
      "length_c": 6.90936
     },
     {
      "length_a": 5.65186,
      "length_b": 5.65186,
      "length_c": 9.24403
     }
    ],
    "shift": -21.06836065922125,
    "size": 0.9717709199111948,
    "mustrain": 7593.535350884702,
    "md": 0.9173283230671381,
    "atoms": {
     "Zr0": {
      "occ": 1.0,
      "uiso": 0.00164
     },
     "Si1": {
      "occ": 1.0,
      "uiso": 0.00164
     },
     "Pt2": {
      "occ": 1.0,
      "uiso": 0.00164
     },
     "Pt3": {
      "occ": 1.0,
      "uiso": 0.00164
     }
    },
    "cell_ok": true
   }
  },
  {
   "stage": "background 12 Chebyshev",
   "wR": 8.433,
   "kept": true,
   "note": "",
   "state": {
    "wt": [
     0.9687,
     0.0313
    ],
    "cells": [
     {
      "length_a": 3.97588,
      "length_b": 3.97588,
      "length_c": 6.90949
     },
     {
      "length_a": 5.65186,
      "length_b": 5.65186,
      "length_c": 9.24403
     }
    ],
    "shift": -22.49722020613489,
    "size": 0.46389461166015006,
    "mustrain": 7593.535350884702,
    "md": 0.9166911068084321,
    "atoms": {
     "Zr0": {
      "occ": 1.0,
      "uiso": 0.00245
     },
     "Si1": {
      "occ": 1.0,
      "uiso": 0.00245
     },
     "Pt2": {
      "occ": 1.0,
      "uiso": 0.00245
     },
     "Pt3": {
      "occ": 1.0,
      "uiso": 0.00245
     }
    },
    "cell_ok": true
   }
  },
  {
   "stage": "final cycle, all kept parameters",
   "wR": 8.433,
   "kept": true,
   "note": "",
   "state": {
    "wt": [
     0.9687,
     0.0313
    ],
    "cells": [
     {
      "length_a": 3.97588,
      "length_b": 3.97588,
      "length_c": 6.90949
     },
     {
      "length_a": 5.65186,
      "length_b": 5.65186,
      "length_c": 9.24403
     }
    ],
    "shift": -22.509706358322195,
    "size": 0.46380940543733834,
    "mustrain": 7593.535350884702,
    "md": 0.9166966852223746,
    "atoms": {
     "Zr0": {
      "occ": 1.0,
      "uiso": 0.00245
     },
     "Si1": {
      "occ": 1.0,
      "uiso": 0.00245
     },
     "Pt2": {
      "occ": 1.0,
      "uiso": 0.00245
     },
     "Pt3": {
      "occ": 1.0,
      "uiso": 0.00245
     }
    },
    "cell_ok": true
   }
  }
 ]
}
