Repository: jhamlin-ufl/synthesizability

# Al2MnAu6

Table 1 row 15, candidate list B. Discussed in the Supplement, Sec. S7, under Al2MnAu6.

Outcome: C11b Au2(Al,Mn), partial Au order; Mn/Al order undetermined

Category: Disordered parent of on-hull structure (probable). Not previously reported.

P_disorder = 0.62. Database structures below the hull that are dynamically stable (MatterSim): 0 of 1.

## Buttons

Each folder in `buttons/` holds the synthesis record (`SYNTHESIS`, `SYNTHESIS.txt`, `STATUS`) and the measured scans.

| Button | Role | Mass loss (%) | Scans |
|---|---|---|---|
| 0479 | target | 2.01 | `0479_HM_MnAl2Au6.txt` (Siemens D500, as cast); `0479_HM_MnAl2Au6.xy` (PANalytical X'Pert MPD, as cast) |

File: samples/ZrPt5Si/fits/0561_ordered_matched/ticks.json
{"ZrSiPt5_pred_OQMD-2146113": [12.815480335358561, 22.355589101094683, 25.779604418065773, 25.845448879882753, 31.81630219417816, 34.372975635347714, 34.42371664208595, 39.08999569859871, 41.38404115496572, 45.48662093700067, 45.60707905271523, 47.56790111552501, 51.24440972582256, 51.3545822694977, 52.9765302692057, 53.11998444242052, 53.155805839217116, 58.19228346094396, 58.327079254179544, 61.58485279261185, 63.12785958926037, 66.37248268776351, 66.46628809413625, 67.76325188227918, 68.0107124853306, 71.081491801281, 72.33990421878434, 72.43010317815389, 72.55029853549115, 72.58033496042268, 75.57223260591223, 76.8026276874424, 76.89091156082794, 77.0085741159143, 77.03798101546053, 79.8865658080537, 81.3879296363302, 83.97064155362554, 84.22990970946066, 85.51579037423167, 88.28208753242373, 88.5400769691564, 88.62606655092, 89.82092057685472, 89.9068836661194, 90.05015504607671, 92.58372674556463, 94.21115309851407, 94.32608710843162, 98.53935080891858, 101.25591573512287, 101.51897191989276, 101.60671170188311, 102.59410375625492, 102.82908680860803, 103.06428934789022, 105.67890773849169, 106.03634257997108, 107.04345542334734, 107.28335934459275, 107.4935316623538, 107.5235760404967, 110.56686770487312, 111.60156512192286, 111.84830791912509, 111.94094608563084, 112.06455758023947, 112.09547731796599, 115.14131493662852, 116.78879171067194, 119.69632365822736, 119.99361506343331, 120.09290980532033, 121.21512951015785, 121.75268761871011, 124.78183069073765, 125.09638525571832, 126.21397554211003, 126.39173322155372, 126.67699461827364, 126.78424028257446, 126.92746842632924, 130.20334616921613, 131.7476713413814, 132.36507032617033, 136.4730662072946, 137.80806012441826, 138.49515507701898, 144.92950596003408, 145.33039773789736], "ZrPt3_oqmd_2017725": [18.12250572452896, 19.200441477558844, 20.52847847735848, 26.515033940352723, 31.648157631920093, 34.37494528984266, 36.70325764189224, 37.276258549076076, 38.014789969845744, 38.95196149463176, 41.73914276902443, 43.26987147462234, 47.41058197486419, 49.22240125406712, 50.265085833544745, 51.01924415597383, 52.90494835403404, 53.303717229346205, 54.58287754317111, 56.3543225472886, 57.30491564199908, 58.1203886732311, 60.005828372025434, 60.09873754169324, 62.96459752314464, 63.23190721726886, 64.47351906053156, 64.59125348081089, 66.08001186359705, 69.1494986379262, 69.43191165318821, 69.51786776721826, 69.99850761793647, 70.61776042262113, 72.18456619731698, 72.43476748225362, 72.51918290575061, 74.34410371805636, 76.64655448556184, 78.03311005760165, 78.0594720489413, 78.8451750336965, 79.43881483899001, 81.18703716900481, 81.26848471930248, 82.3131333201152, 83.03409795772656, 83.62107456731798, 85.27471758599307, 86.46961214225966, 86.63089033073179, 86.89545574980168, 87.42752066968245, 89.49617993847153, 89.81502900715215, 90.8489534249467, 91.5641651785543, 92.14745150139225, 92.30855557533857, 93.10498591233787, 93.79549537858804, 94.990761790812, 95.41763726041013, 95.49849400094101, 97.25836054627929, 98.03500532848307, 98.27578383804406, 99.40354645673729, 99.51128796727745, 100.0473391654817, 103.624836596624, 103.79053170870397, 104.61111693996838, 105.21438932091456, 106.75888795367644, 107.00796004062622, 107.09214708722767, 108.84611410253014, 108.93118149399248, 109.54861228702407, 109.71952195969118, 111.30477835953374, 112.76403465364955, 112.79200282309706, 112.8759417851665, 113.13826443123176, 113.62948789380378, 115.99275335887216, 116.1719741869041, 116.26168785199098, 117.42033588243079, 118.13749144841508, 118.22880115091604, 118.89249484912166, 120.7897587378334, 122.18719784110198, 122.37759500779008, 122.49980978931977, 122.69086889209784, 123.32448584434324, 124.0249457668608, 124.79401099101624, 125.83589250653317, 125.93137168032013, 126.23012371513042, 127.52247499164913, 128.4294917876783, 131.33386654477718, 132.94084347942143, 136.102964883001, 136.87012348461803, 137.224457153349, 137.3384844598119, 137.57654335491603, 139.2553609608601, 140.23725246810412, 141.54407781921162, 142.84167745671647, 146.07758819185972, 146.36709346425866, 146.55376538353528, 146.84693714891898, 146.99438704560973, 147.83147404594956]}

File: samples/ZrPt5Si/fits/0561_ordered_noZrPt3/summary.json
{
 "record": {
  "zero": 0.0016289631099786184,
  "instprm": "siemens_d500.instprm",
  "inst": {
   "U": 42.21095415256811,
   "V": -69.01458409515877,
   "W": 47.28319040828642,
   "X": 1.8404298430779114,
   "Y": -1.3837330897913103
  },
  "mix": [
   1.0,
   1.0
  ],
  "main": "ZrSiPt5_pred_OQMD-2146113",
  "space": "samples/ZrPt5Si/fits/0561_ordered_noZrPt3/start",
  "md_axis": [
   0,
   0,
   1
  ],
  "partner_occ": null,
  "S": null,
  "two_mu_t": null,
  "scan": "0561_HM_ZrPt5Si_annealed_ZB.txt",
  "occ": "pred",
  "md": true,
  "uiso_held": null,
  "uiso_max": 0.04,
  "partners": [],
  "partner_scales": [],
  "wR": 10.451677479553434,
  "gof": 3.305103406113571,
  "x_al": null,
  "lines": {},
  "state": {
   "wt": [
    1.0
   ],
   "cells": [
    {
     "length_a": 3.97602,
     "length_b": 3.97602,
     "length_c": 6.90978
    }
   ],
   "shift": -25.926335367516376,
   "size": 0.37540863264775676,
   "mustrain": 7571.069548664094,
   "md": 0.9146189872542749,
   "atoms": {
    "Zr0": {
     "occ": 1.0,
     "uiso": 0.00263
    },
    "Si1": {
     "occ": 1.0,
     "uiso": 0.00263
    },
    "Pt2": {
     "occ": 1.0,
     "uiso": 0.00263
    },
    "Pt3": {
     "occ": 1.0,
     "uiso": 0.00263
    }
   },
   "cell_ok": true
  }
 },
 "limits": [
  8.0,
  150.0
 ],
 "stages": [
  {
   "stage": "scale + background (8 Chebyshev)",
   "wR": 72.874,
   "kept": true,
   "note": "",
   "state": {
    "wt": [
     1.0
    ],
    "cells": [
     {
      "length_a": 4.03657,
      "length_b": 4.03657,
      "length_c": 6.99193
     }
    ],
    "shift": 0.0,
    "size": 1.0,
    "mustrain": 1000.0,
    "md": null,
    "atoms": {
     "Zr0": {
      "occ": 1.0,
      "uiso": 0.01
     },
     "Si1": {
      "occ": 1.0,
      "uiso": 0.01
     },
     "Pt2": {
      "occ": 1.0,
      "uiso": 0.01
     },
     "Pt3": {
      "occ": 1.0,
      "uiso": 0.01
     }
    },
    "cell_ok": true
   }
  },
  {
   "stage": "partner phase fractions",
   "wR": 72.874,
   "kept": true,
   "note": "",
   "state": {
    "wt": [
     1.0
    ],
    "cells": [
     {
      "length_a": 4.03657,
      "length_b": 4.03657,
      "length_c": 6.99193
     }
    ],
    "shift": 0.0,
    "size": 1.0,
    "mustrain": 1000.0,
    "md": null,
    "atoms": {
     "Zr0": {
      "occ": 1.0,
      "uiso": 0.01
     },
     "Si1": {
      "occ": 1.0,
      "uiso": 0.01
     },
     "Pt2": {
      "occ": 1.0,
      "uiso": 0.01
     },
     "Pt3": {
      "occ": 1.0,
      "uiso": 0.01
     }
    },
    "cell_ok": true
   }
  },
  {
   "stage": "main cell + displacement (Shift/Zero)",
   "wR": 69.415,
   "kept": true,
   "note": "",
   "state": {
    "wt": [
     1.0
    ],
    "cells": [
     {
      "length_a": 4.06221,
      "length_b": 4.06221,
      "length_c": 6.98658
     }
    ],
    "shift": -1401.3014785802388,
    "size": 1.0,
    "mustrain": 1000.0,
    "md": null,
    "atoms": {
     "Zr0": {
      "occ": 1.0,
      "uiso": 0.01
     },
     "Si1": {
      "occ": 1.0,
      "uiso": 0.01
     },
     "Pt2": {
      "occ": 1.0,
      "uiso": 0.01
     },
     "Pt3": {
      "occ": 1.0,
      "uiso": 0.01
     }
    },
    "cell_ok": true
   }
  },
  {
   "stage": "main isotropic microstrain",
   "wR": 16.593,
   "kept": true,
   "note": "",
   "state": {
    "wt": [
     1.0
    ],
    "cells": [
     {
      "length_a": 3.97596,
      "length_b": 3.97596,
      "length_c": 6.90986
     }
    ],
    "shift": -23.799254418696265,
    "size": 1.0,
    "mustrain": 9403.854017413712,
    "md": null,
    "atoms": {
     "Zr0": {
      "occ": 1.0,
      "uiso": 0.01
     },
     "Si1": {
      "occ": 1.0,
      "uiso": 0.01
     },
     "Pt2": {
      "occ": 1.0,
      "uiso": 0.01
     },
     "Pt3": {
      "occ": 1.0,
      "uiso": 0.01
     }
    },
    "cell_ok": true
   }
  },
  {
   "stage": "main isotropic size",
   "wR": 16.4,
   "kept": true,
   "note": "",
   "state": {
    "wt": [
     1.0
    ],
    "cells": [
     {
      "length_a": 3.976,
      "length_b": 3.976,
      "length_c": 6.90998
     }
    ],
    "shift": -24.625864488539953,
    "size": 0.16375992193976655,
    "mustrain": 7571.069548664094,
    "md": null,
    "atoms": {
     "Zr0": {
      "occ": 1.0,
      "uiso": 0.01
     },
     "Si1": {
      "occ": 1.0,
      "uiso": 0.01
     },
     "Pt2": {
      "occ": 1.0,
      "uiso": 0.01
     },
     "Pt3": {
      "occ": 1.0,
      "uiso": 0.01
     }
    },
    "cell_ok": true
   }
  },
  {
   "stage": "generalized (Stephens) microstrain, main phase",
   "wR": 15.045,
   "kept": true,
   "note": "",
   "state": {
    "wt": [
     1.0
    ],
    "cells": [
     {
      "length_a": 3.97582,
      "length_b": 3.97582,
      "length_c": 6.90983
     }
    ],
    "shift": -23.11066884094884,
    "size": 0.11791152899681595,
    "mustrain": 7571.069548664094,
    "md": null,
    "atoms": {
     "Zr0": {
      "occ": 1.0,
      "uiso": 0.01
     },
     "Si1": {
      "occ": 1.0,
      "uiso": 0.01
     },
     "Pt2": {
      "occ": 1.0,
      "uiso": 0.01
     },
     "Pt3": {
      "occ": 1.0,
      "uiso": 0.01
     }
    },
    "cell_ok": true
   }
  },
  {
   "stage": "March-Dollase (0, 0, 1), main phase",
   "wR": 12.972,
   "kept": true,
   "note": "",
   "state": {
    "wt": [
     1.0
    ],
    "cells": [
     {
      "length_a": 3.97581,
      "length_b": 3.97581,
      "length_c": 6.90995
     }
    ],
    "shift": -24.03428499625828,
    "size": 0.11177163600389,
    "mustrain": 7571.069548664094,
    "md": 0.9159758237734048,
    "atoms": {
     "Zr0": {
      "occ": 1.0,
      "uiso": 0.01
     },
     "Si1": {
      "occ": 1.0,
      "uiso": 0.01
     },
     "Pt2": {
      "occ": 1.0,
      "uiso": 0.01
     },
     "Pt3": {
      "occ": 1.0,
      "uiso": 0.01
     }
    },
    "cell_ok": true
   }
  },
  {
   "stage": "one Uiso, main phase",
   "wR": 10.735,
   "kept": true,
   "note": "",
   "state": {
    "wt": [
     1.0
    ],
    "cells": [
     {
      "length_a": 3.97601,
      "length_b": 3.97601,
      "length_c": 6.90966
     }
    ],
    "shift": -25.160719935512464,
    "size": 0.6407859767564006,
    "mustrain": 7571.069548664094,
    "md": 0.9153182441713202,
    "atoms": {
     "Zr0": {
      "occ": 1.0,
      "uiso": 0.0017
     },
     "Si1": {
      "occ": 1.0,
      "uiso": 0.0017
     },
     "Pt2": {
      "occ": 1.0,
      "uiso": 0.0017
     },
     "Pt3": {
      "occ": 1.0,
      "uiso": 0.0017
     }
    },
    "cell_ok": true
   }
  },
  {
   "stage": "main-phase atom positions",
   "wR": 10.734,
   "kept": false,
   "note": "no gain over 10.74",
   "state": {
    "wt": [
     1.0
    ],
    "cells": [
     {
      "length_a": 3.97598,
      "length_b": 3.97598,
      "length_c": 6.90963
     }
    ],
    "shift": -24.50379423258933,
    "size": 0.6879760968246154,
    "mustrain": 7571.069548664094,
    "md": 0.9154668594214392,
    "atoms": {
     "Zr0": {
      "occ": 1.0,
      "uiso": 0.0017
     },
     "Si1": {
      "occ": 1.0,
      "uiso": 0.0017
     },
     "Pt2": {
      "occ": 1.0,
      "uiso": 0.0017
     },
     "Pt3": {
      "occ": 1.0,
      "uiso": 0.0017
     }
    },
    "cell_ok": true
   }
  },
  {
   "stage": "background 12 Chebyshev",
   "wR": 10.452,
   "kept": true,
   "note": "",
   "state": {
    "wt": [
     1.0
    ],
    "cells": [
     {
      "length_a": 3.97602,
      "length_b": 3.97602,
      "length_c": 6.90978
     }
    ],
    "shift": -25.917996241656414,
    "size": 0.37547537234883116,
    "mustrain": 7571.069548664094,
    "md": 0.9146001974887481,
    "atoms": {
     "Zr0": {
      "occ": 1.0,
      "uiso": 0.00263
     },
     "Si1": {
      "occ": 1.0,
      "uiso": 0.00263
     },
     "Pt2": {
      "occ": 1.0,
      "uiso": 0.00263
     },
     "Pt3": {
      "occ": 1.0,
      "uiso": 0.00263
     }
    },
    "cell_ok": true
   }
  },
  {
   "stage": "final cycle, all kept parameters",
   "wR": 10.452,
   "kept": true,
   "note": "",
   "state": {
    "wt": [
     1.0
    ],
    "cells": [
     {
      "length_a": 3.97602,
      "length_b": 3.97602,
      "length_c": 6.90978
     }
    ],
    "shift": -25.926335367516376,
    "size": 0.37540863264775676,
    "mustrain": 7571.069548664094,
    "md": 0.9146189872542749,
    "atoms": {
     "Zr0": {
      "occ": 1.0,
      "uiso": 0.00263
     },
     "Si1": {
      "occ": 1.0,
      "uiso": 0.00263
     },
     "Pt2": {
      "occ": 1.0,
      "uiso": 0.00263
     },
     "Pt3": {
      "occ": 1.0,
      "uiso": 0.00263
     }
    },
    "cell_ok": true
   }
  }
 ]
}

File: samples/ZrPt5Si/fits/0561_ordered_noZrPt3/ticks.json
{"ZrSiPt5_pred_OQMD-2146113": [12.816884013576102, 22.35670663075636, 25.78040828773822, 25.84638097959203, 31.817026508602854, 34.37345442872806, 34.42429401989863, 39.09012696055638, 41.38422255685081, 45.48648314926907, 45.60717475874248, 47.56787542078513, 51.244006590455555, 51.354392334116454, 52.97587684704953, 53.11960872525199, 53.15549938090983, 58.19137498736554, 58.32643124136834, 61.58391802409827, 63.12669033019854, 66.37127617105482, 66.46526218311799, 67.76163542885725, 68.00957250599019, 71.08018086777778, 72.33801534947499, 72.42838770268261, 72.5488139666311, 72.57890806771384, 75.57062819151106, 76.80045304490838, 76.8889062333823, 77.00679433707919, 77.03625758755183, 79.8844893028316, 81.38584152627293, 83.96775220938434, 84.22751546815458, 85.51299367336293, 88.27886474395413, 88.53734535950994, 88.62349862038626, 89.81778077066738, 89.90390734230112, 90.04745116774819, 92.58014376325187, 94.20780612347494, 94.32295795263208, 98.53560052815442, 101.2515080675454, 101.51505917130562, 101.60296410466397, 102.58930274054441, 102.82472695616387, 103.0603713824892, 105.67401842342714, 106.0321222196234, 107.03814997848903, 107.27850160622526, 107.4890665291001, 107.51916706060238, 110.56211565420713, 111.59568496855242, 111.84288485394234, 111.93569479856387, 112.05953564964801, 112.09051278393679, 115.13577819892966, 116.78312668614501, 119.68952374878955, 119.98735727557516, 120.08683338904066, 121.20778814371442, 121.7463219915355, 124.77413485696124, 125.0892546467891, 126.2053430257155, 126.38341679591986, 126.66918668848362, 126.77662392750078, 126.92010827128759, 130.194519559412, 131.73777013334933, 132.35624204067054, 136.46336317029903, 137.796423085126, 138.48466419549774, 144.91561708427295, 145.31712704847098]}

File: samples/ZrPt5Si/fits/0561_sitemixed/summary.json
{
 "record": {
  "zero": 0.0016289631099786184,
  "instprm": "siemens_d500.instprm",
  "inst": {
   "U": 42.21095415256811,
   "V": -69.01458409515877,
   "W": 47.28319040828642,
   "X": 1.8404298430779114,
   "Y": -1.3837330897913103
  },
  "mix": [
   1.0,
   1.0
  ],
  "main": "ZrSiPt5_pred_OQMD-2146113_dis",
  "space": "../../../refits_2026-11/cifs/0561",
  "md_axis": [
   0,
   0,
   1
  ],
  "partner_occ": null,
  "S": null,
  "two_mu_t": null,
  "scan": "0561_HM_ZrPt5Si_annealed_ZB.txt",
  "occ": "pred",
  "md": true,
  "uiso_held": null,
  "uiso_max": 0.04,
  "partners": [
   "ZrPt3_oqmd_2017725"
  ],
  "partner_scales": [
   "0.991/0.991/0.992"
  ],
  "wR": 23.647016803943636,
  "gof": 7.477826974285692,
  "x_al": null,
  "lines": {},
  "state": {
   "wt": [
    0.9795,
    0.0205
   ],
   "cells": [
    {
     "length_a": 3.97543,
     "length_b": 3.97543,
     "length_c": 6.90933
    },
    {
     "length_a": 5.65186,
     "length_b": 5.65186,
     "length_c": 9.24403
    }
   ],
   "shift": -17.32310091005628,
   "size": 0.22447010599460557,
   "mustrain": 8571.083440296472,
   "md": 0.8218675146693741,
   "atoms": {
    "Zr0": {
     "occ": 0.1429,
     "uiso": 0.01
    },
    "Si1": {
     "occ": 0.1429,
     "uiso": 0.01
    },
    "Pt2": {
     "occ": 0.7143,
     "uiso": 0.01
    },
    "Zr3": {
     "occ": 0.1429,
     "uiso": 0.01
    },
    "Si4": {
     "occ": 0.1429,
     "uiso": 0.01
    },
    "Pt5": {
     "occ": 0.7143,
     "uiso": 0.01
    },
    "Zr6": {
     "occ": 0.1429,
     "uiso": 0.01
    },
    "Si7": {
     "occ": 0.1429,
     "uiso": 0.01
    },
    "Pt8": {
     "occ": 0.7143,
     "uiso": 0.01
    },
    "Zr9": {
     "occ": 0.1429,
     "uiso": 0.01
    },
    "Si10": {
     "occ": 0.1429,
     "uiso": 0.01
    },
    "Pt11": {
     "occ": 0.7143,
     "uiso": 0.01
    }
   },
   "cell_ok": true
  }
 },
 "limits": [
  8.0,
  150.0
 ],
 "stages": [
  {
   "stage": "scale + background (8 Chebyshev)",
   "wR": 70.72,
   "kept": true,
   "note": "",
   "state": {
    "wt": [
     0.288,
     0.712
    ],
    "cells": [
     {
      "length_a": 4.03657,
      "length_b": 4.03657,
      "length_c": 6.99193
     },
     {
      "length_a": 5.65186,
      "length_b": 5.65186,
      "length_c": 9.24403
     }
    ],
    "shift": 0.0,
    "size": 1.0,
    "mustrain": 1000.0,
    "md": null,
    "atoms": {
     "Zr0": {
      "occ": 0.1429,
      "uiso": 0.01
     },
     "Si1": {
      "occ": 0.1429,
      "uiso": 0.01
     },
     "Pt2": {
      "occ": 0.7143,
      "uiso": 0.01
     },
     "Zr3": {
      "occ": 0.1429,
      "uiso": 0.01
     },
     "Si4": {
      "occ": 0.1429,
      "uiso": 0.01
     },
     "Pt5": {
      "occ": 0.7143,
      "uiso": 0.01
     },
     "Zr6": {
      "occ": 0.1429,
      "uiso": 0.01
     },
     "Si7": {
      "occ": 0.1429,
      "uiso": 0.01
     },
     "Pt8": {
      "occ": 0.7143,
      "uiso": 0.01
     },
     "Zr9": {
      "occ": 0.1429,
      "uiso": 0.01
     },
     "Si10": {
      "occ": 0.1429,
      "uiso": 0.01
     },
     "Pt11": {
      "occ": 0.7143,
      "uiso": 0.01
     }
    },
    "cell_ok": true
   }
  },
  {
   "stage": "partner phase fractions",
   "wR": 70.708,
   "kept": true,
   "note": "",
   "state": {
    "wt": [
     0.2569,
     0.7431
    ],
    "cells": [
     {
      "length_a": 4.03657,
      "length_b": 4.03657,
      "length_c": 6.99193
     },
     {
      "length_a": 5.65186,
      "length_b": 5.65186,
      "length_c": 9.24403
     }
    ],
    "shift": 0.0,
    "size": 1.0,
    "mustrain": 1000.0,
    "md": null,
    "atoms": {
     "Zr0": {
      "occ": 0.1429,
      "uiso": 0.01
     },
     "Si1": {
      "occ": 0.1429,
      "uiso": 0.01
     },
     "Pt2": {
      "occ": 0.7143,
      "uiso": 0.01
     },
     "Zr3": {
      "occ": 0.1429,
      "uiso": 0.01
     },
     "Si4": {
      "occ": 0.1429,
      "uiso": 0.01
     },
     "Pt5": {
      "occ": 0.7143,
      "uiso": 0.01
     },
     "Zr6": {
      "occ": 0.1429,
      "uiso": 0.01
     },
     "Si7": {
      "occ": 0.1429,
      "uiso": 0.01
     },
     "Pt8": {
      "occ": 0.7143,
      "uiso": 0.01
     },
     "Zr9": {
      "occ": 0.1429,
      "uiso": 0.01
     },
     "Si10": {
      "occ": 0.1429,
      "uiso": 0.01
     },
     "Pt11": {
      "occ": 0.7143,
      "uiso": 0.01
     }
    },
    "cell_ok": true
   }
  },
  {
   "stage": "main cell + displacement (Shift/Zero)",
   "wR": 67.21,
   "kept": true,
   "note": "",
   "state": {
    "wt": [
     0.6684,
     0.3316
    ],
    "cells": [
     {
      "length_a": 4.02094,
      "length_b": 4.02094,
      "length_c": 6.88118
     },
     {
      "length_a": 5.65186,
      "length_b": 5.65186,
      "length_c": 9.24403
     }
    ],
    "shift": -164.63835430525242,
    "size": 1.0,
    "mustrain": 1000.0,
    "md": null,
    "atoms": {
     "Zr0": {
      "occ": 0.1429,
      "uiso": 0.01
     },
     "Si1": {
      "occ": 0.1429,
      "uiso": 0.01
     },
     "Pt2": {
      "occ": 0.7143,
      "uiso": 0.01
     },
     "Zr3": {
      "occ": 0.1429,
      "uiso": 0.01
     },
     "Si4": {
      "occ": 0.1429,
      "uiso": 0.01
     },
     "Pt5": {
      "occ": 0.7143,
      "uiso": 0.01
     },
     "Zr6": {
      "occ": 0.1429,
      "uiso": 0.01
     },
     "Si7": {
      "occ": 0.1429,
      "uiso": 0.01
     },
     "Pt8": {
      "occ": 0.7143,
      "uiso": 0.01
     },
     "Zr9": {
      "occ": 0.1429,
      "uiso": 0.01
     },
     "Si10": {
      "occ": 0.1429,
      "uiso": 0.01
     },
     "Pt11": {
      "occ": 0.7143,
      "uiso": 0.01
     }
    },
    "cell_ok": true
   }
  },
  {
   "stage": "main isotropic microstrain",
   "wR": 30.433,
   "kept": true,
   "note": "",
   "state": {
    "wt": [
     0.9705,
     0.0295
    ],
    "cells": [
     {
      "length_a": 3.97549,
      "length_b": 3.97549,
      "length_c": 6.90868
     },
     {
      "length_a": 5.65186,
      "length_b": 5.65186,
      "length_c": 9.24403
     }
    ],
    "shift": -9.630489470152607,
    "size": 1.0,
    "mustrain": 9453.173362132871,
    "md": null,
    "atoms": {
     "Zr0": {
      "occ": 0.1429,
      "uiso": 0.01
     },
     "Si1": {
      "occ": 0.1429,
      "uiso": 0.01
     },
     "Pt2": {
      "occ": 0.7143,
      "uiso": 0.01
     },
     "Zr3": {
      "occ": 0.1429,
      "uiso": 0.01
     },
     "Si4": {
      "occ": 0.1429,
      "uiso": 0.01
     },
     "Pt5": {
      "occ": 0.7143,
      "uiso": 0.01
     },
     "Zr6": {
      "occ": 0.1429,
      "uiso": 0.01
     },
     "Si7": {
      "occ": 0.1429,
      "uiso": 0.01
     },
     "Pt8": {
      "occ": 0.7143,
      "uiso": 0.01
     },
     "Zr9": {
      "occ": 0.1429,
      "uiso": 0.01
     },
     "Si10": {
      "occ": 0.1429,
      "uiso": 0.01
     },
     "Pt11": {
      "occ": 0.7143,
      "uiso": 0.01
     }
    },
    "cell_ok": true
   }
  },
  {
   "stage": "main isotropic size",
   "wR": 30.381,
   "kept": true,
   "note": "",
   "state": {
    "wt": [
     0.9708,
     0.0292
    ],
    "cells": [
     {
      "length_a": 3.9755,
      "length_b": 3.9755,
      "length_c": 6.90877
     },
     {
      "length_a": 5.65186,
      "length_b": 5.65186,
      "length_c": 9.24403
     }
    ],
    "shift": -9.839378188063499,
    "size": 0.27154625070779537,
    "mustrain": 8571.083440296472,
    "md": null,
    "atoms": {
     "Zr0": {
      "occ": 0.1429,
      "uiso": 0.01
     },
     "Si1": {
      "occ": 0.1429,
      "uiso": 0.01
     },
     "Pt2": {
      "occ": 0.7143,
      "uiso": 0.01
     },
     "Zr3": {
      "occ": 0.1429,
      "uiso": 0.01
     },
     "Si4": {
      "occ": 0.1429,
      "uiso": 0.01
     },
     "Pt5": {
      "occ": 0.7143,
      "uiso": 0.01
     },
     "Zr6": {
      "occ": 0.1429,
      "uiso": 0.01
     },
     "Si7": {
      "occ": 0.1429,
      "uiso": 0.01
     },
     "Pt8": {
      "occ": 0.7143,
      "uiso": 0.01
     },
     "Zr9": {
      "occ": 0.1429,
      "uiso": 0.01
     },
     "Si10": {
      "occ": 0.1429,
      "uiso": 0.01
     },
     "Pt11": {
      "occ": 0.7143,
      "uiso": 0.01
     }
    },
    "cell_ok": true
   }
  },
  {
   "stage": "generalized (Stephens) microstrain, main phase",
   "wR": 29.534,
   "kept": true,
   "note": "",
   "state": {
    "wt": [
     0.9708,
     0.0292
    ],
    "cells": [
     {
      "length_a": 3.97539,
      "length_b": 3.97539,
      "length_c": 6.90852
     },
     {
      "length_a": 5.65186,
      "length_b": 5.65186,
      "length_c": 9.24403
     }
    ],
    "shift": -9.694029190867612,
    "size": 0.2007288006435472,
    "mustrain": 8571.083440296472,
    "md": null,
    "atoms": {
     "Zr0": {
      "occ": 0.1429,
      "uiso": 0.01
     },
     "Si1": {
      "occ": 0.1429,
      "uiso": 0.01
     },
     "Pt2": {
      "occ": 0.7143,
      "uiso": 0.01
     },
     "Zr3": {
      "occ": 0.1429,
      "uiso": 0.01
     },
     "Si4": {
      "occ": 0.1429,
      "uiso": 0.01
     },
     "Pt5": {
      "occ": 0.7143,
      "uiso": 0.01
     },
     "Zr6": {
      "occ": 0.1429,
      "uiso": 0.01
     },
     "Si7": {
      "occ": 0.1429,
      "uiso": 0.01
     },
     "Pt8": {
      "occ": 0.7143,
      "uiso": 0.01
     },
     "Zr9": {
      "occ": 0.1429,
      "uiso": 0.01
     },
     "Si10": {
      "occ": 0.1429,
      "uiso": 0.01
     },
     "Pt11": {
      "occ": 0.7143,
      "uiso": 0.01
     }
    },
    "cell_ok": true
   }
  },
  {
   "stage": "March-Dollase (0, 0, 1), main phase",
   "wR": 27.193,
   "kept": true,
   "note": "",
   "state": {
    "wt": [
     0.9754,
     0.0246
    ],
    "cells": [
     {
      "length_a": 3.97567,
      "length_b": 3.97567,
      "length_c": 6.90845
     },
     {
      "length_a": 5.65186,
      "length_b": 5.65186,
      "length_c": 9.24403
     }
    ],
    "shift": -16.69801508570205,
    "size": 0.2731442341872544,
    "mustrain": 8571.083440296472,
    "md": 0.8303544694645237,
    "atoms": {
     "Zr0": {
      "occ": 0.1429,
      "uiso": 0.01
     },
     "Si1": {
      "occ": 0.1429,
      "uiso": 0.01
     },
     "Pt2": {
      "occ": 0.7143,
      "uiso": 0.01
     },
     "Zr3": {
      "occ": 0.1429,
      "uiso": 0.01
     },
     "Si4": {
      "occ": 0.1429,
      "uiso": 0.01
     },
     "Pt5": {
      "occ": 0.7143,
      "uiso": 0.01
     },
     "Zr6": {
      "occ": 0.1429,
      "uiso": 0.01
     },
     "Si7": {
      "occ": 0.1429,
      "uiso": 0.01
     },
     "Pt8": {
      "occ": 0.7143,
      "uiso": 0.01
     },
     "Zr9": {
      "occ": 0.1429,
      "uiso": 0.01
     },
     "Si10": {
      "occ": 0.1429,
      "uiso": 0.01
     },
     "Pt11": {
      "occ": 0.7143,
      "uiso": 0.01
     }
    },
    "cell_ok": true
   }
  },
  {
   "stage": "one Uiso, main phase",
   "wR": 25.817,
   "kept": false,
   "note": "unphysical value",
   "state": {
    "wt": [
     0.9719,
     0.0281
    ],
    "cells": [
     {
      "length_a": 3.97601,
      "length_b": 3.97601,
      "length_c": 6.90874
     },
     {
      "length_a": 5.65186,
      "length_b": 5.65186,
      "length_c": 9.24403
     }
    ],
    "shift": -23.068620165454735,
    "size": 5.0,
    "mustrain": 8571.083440296472,
    "md": 0.8350552030497224,
    "atoms": {
     "Zr0": {
      "occ": 0.1429,
      "uiso": -0.00029
     },
     "Si1": {
      "occ": 0.1429,
      "uiso": -0.00029
     },
     "Pt2": {
      "occ": 0.7143,
      "uiso": -0.00029
     },
     "Zr3": {
      "occ": 0.1429,
      "uiso": -0.00029
     },
     "Si4": {
      "occ": 0.1429,
      "uiso": -0.00029
     },
     "Pt5": {
      "occ": 0.7143,
      "uiso": -0.00029
     },
     "Zr6": {
      "occ": 0.1429,
      "uiso": -0.00029
     },
     "Si7": {
      "occ": 0.1429,
      "uiso": -0.00029
     },
     "Pt8": {
      "occ": 0.7143,
      "uiso": -0.00029
     },
     "Zr9": {
      "occ": 0.1429,
      "uiso": -0.00029
     },
     "Si10": {
      "occ": 0.1429,
      "uiso": -0.00029
     },
     "Pt11": {
      "occ": 0.7143,
      "uiso": -0.00029
     }
    },
    "cell_ok": true
   }
  },
  {
   "stage": "main-phase atom positions",
   "wR": 25.566,
   "kept": true,
   "note": "",
   "state": {
    "wt": [
     0.9771,
     0.0229
    ],
    "cells": [
     {
      "length_a": 3.97535,
      "length_b": 3.97535,
      "length_c": 6.90884
     },
     {
      "length_a": 5.65186,
      "length_b": 5.65186,
      "length_c": 9.24403
     }
    ],
    "shift": -13.839232433174361,
    "size": 0.2283216079224187,
    "mustrain": 8571.083440296472,
    "md": 0.8286751021023467,
    "atoms": {
     "Zr0": {
      "occ": 0.1429,
      "uiso": 0.01
     },
     "Si1": {
      "occ": 0.1429,
      "uiso": 0.01
     },
     "Pt2": {
      "occ": 0.7143,
      "uiso": 0.01
     },
     "Zr3": {
      "occ": 0.1429,
      "uiso": 0.01
     },
     "Si4": {
      "occ": 0.1429,
      "uiso": 0.01
     },
     "Pt5": {
      "occ": 0.7143,
      "uiso": 0.01
     },
     "Zr6": {
      "occ": 0.1429,
      "uiso": 0.01
     },
     "Si7": {
      "occ": 0.1429,
      "uiso": 0.01
     },
     "Pt8": {
      "occ": 0.7143,
      "uiso": 0.01
     },
     "Zr9": {
      "occ": 0.1429,
      "uiso": 0.01
     },
     "Si10": {
      "occ": 0.1429,
      "uiso": 0.01
     },
     "Pt11": {
      "occ": 0.7143,
      "uiso": 0.01
     }
    },
    "cell_ok": true
   }
  },
  {
   "stage": "background 12 Chebyshev",
   "wR": 23.64,
   "kept": true,
   "note": "",
   "state": {
    "wt": [
     0.9795,
     0.0205
    ],
    "cells": [
     {
      "length_a": 3.97543,
      "length_b": 3.97543,
      "length_c": 6.90931
     },
     {
      "length_a": 5.65186,
      "length_b": 5.65186,
      "length_c": 9.24403
     }
    ],
    "shift": -17.138295011550316,
    "size": 0.22905396376996917,
    "mustrain": 8571.083440296472,
    "md": 0.8216932245493126,
    "atoms": {
     "Zr0": {
      "occ": 0.1429,
      "uiso": 0.01
     },
     "Si1": {
      "occ": 0.1429,
      "uiso": 0.01
     },
     "Pt2": {
      "occ": 0.7143,
      "uiso": 0.01
     },
     "Zr3": {
      "occ": 0.1429,
      "uiso": 0.01
     },
     "Si4": {
      "occ": 0.1429,
      "uiso": 0.01
     },
     "Pt5": {
      "occ": 0.7143,
      "uiso": 0.01
     },
     "Zr6": {
      "occ": 0.1429,
      "uiso": 0.01
     },
     "Si7": {
      "occ": 0.1429,
      "uiso": 0.01
     },
     "Pt8": {
      "occ": 0.7143,
      "uiso": 0.01
     },
     "Zr9": {
      "occ": 0.1429,
      "uiso": 0.01
     },
     "Si10": {
      "occ": 0.1429,
      "uiso": 0.01
     },
     "Pt11": {
      "occ": 0.7143,
      "uiso": 0.01
     }
    },
    "cell_ok": true
   }
  },
  {
   "stage": "final cycle, all kept parameters",
   "wR": 23.647,
   "kept": true,
   "note": "",
   "state": {
    "wt": [
     0.9795,
     0.0205
    ],
    "cells": [
     {
      "length_a": 3.97543,
      "length_b": 3.97543,
      "length_c": 6.90933
     },
     {
      "length_a": 5.65186,
      "length_b": 5.65186,
      "length_c": 9.24403
     }
    ],
    "shift": -17.32310091005628,
    "size": 0.22447010599460557,
    "mustrain": 8571.083440296472,
    "md": 0.8218675146693741,
    "atoms": {
     "Zr0": {
      "occ": 0.1429,
      "uiso": 0.01
     },
     "Si1": {
      "occ": 0.1429,
      "uiso": 0.01
     },
     "Pt2": {
      "occ": 0.7143,
      "uiso": 0.01
     },
     "Zr3": {
      "occ": 0.1429,
      "uiso": 0.01
     },
     "Si4": {
      "occ": 0.1429,
      "uiso": 0.01
     },
     "Pt5": {
      "occ": 0.7143,
      "uiso": 0.01
     },
     "Zr6": {
      "occ": 0.1429,
      "uiso": 0.01
     },
     "Si7": {
      "occ": 0.1429,
      "uiso": 0.01
     },
     "Pt8": {
      "occ": 0.7143,
      "uiso": 0.01
     },
     "Zr9": {
      "occ": 0.1429,
      "uiso": 0.01
     },
     "Si10": {
      "occ": 0.1429,
      "uiso": 0.01
     },
     "Pt11": {
      "occ": 0.7143,
      "uiso": 0.01
     }
    },
    "cell_ok": true
   }
  }
 ]
}

File: samples/ZrPt5Si/fits/0561_sitemixed/ticks.json
{"ZrSiPt5_pred_OQMD-2146113_dis": [12.81282080811679, 22.35524098924401, 25.777306230356082, 25.844941397949285, 31.817147813422828, 34.3723268126644, 34.424446852776576, 39.08812405590629, 41.384607904256306, 45.48607039271633, 45.60980357478845, 47.57055972345571, 51.244984449819086, 51.3581524429989, 52.97517446506703, 53.12253251975524, 53.159327570970696, 58.192060253939516, 58.330524077097635, 61.58740449007662, 63.128682803227484, 66.37596110880723, 66.47231833692388, 67.76254201413569, 68.01673924247929, 71.08835867741533, 72.3402364027172, 72.43289225860947, 72.5563596461404, 72.58721340035832, 75.57996102812638, 76.80397421425229, 76.89466307811969, 77.01552959567191, 77.0457370102375, 79.89281270619502, 81.3958099823377, 83.970787738283, 84.2371215789391, 85.51915545210782, 88.28327438262444, 88.54829678096064, 88.63663034656977, 89.82532184653229, 89.91362862711259, 90.06080618743835, 92.58597149018811, 94.21898077606907, 94.33705021407363, 98.54833242427682, 101.260398543344, 101.53063670212457, 101.62077354931866, 102.59551189409304, 102.83690821108627, 103.07853634973277, 105.6846130152769, 106.05181649588137, 107.04604347648242, 107.29249897245712, 107.50841830007813, 107.53928479461106, 110.58393692907983, 111.60542239505256, 111.85890894346251, 111.95408215702622, 112.08107900323299, 112.11284603087556, 115.15761625412418, 116.80720384107455, 119.7065143093891, 120.01196062174853, 120.1139848149886, 121.22196246904485, 121.77427164912591, 124.79399843023612, 125.11720103664408, 126.21779173768914, 126.40041450795925, 126.69350759212381, 126.80370549845217, 126.9508832192275, 130.21793908138613, 131.75334509089353, 132.38773418415695, 136.501158747653, 137.81609587831534, 138.5221842258399, 144.94774792151136, 145.3598276269327], "ZrPt3_oqmd_2017725": [18.119571045152234, 19.197511327086183, 20.52555426304995, 26.512141348408413, 31.645298443963366, 34.3721061844296, 36.70043695719952, 37.27344257661811, 38.011980174761796, 38.949159706429775, 41.736365898979244, 43.267108989601084, 47.40786086504685, 49.21969936931249, 50.26239531918772, 51.01656200455745, 52.90228762105327, 53.301061118215344, 54.58023647471606, 56.35170285380365, 57.30230767723071, 58.117790913094055, 60.00325470874338, 60.096165083905994, 62.96206307663968, 63.22937639743069, 64.47100526625282, 64.58874131631443, 66.07752053602994, 69.14705159493302, 69.42946877337515, 69.51542615747083, 69.99607313530385, 70.6153351856423, 72.18216466901647, 72.43236978165828, 72.5167864991652, 74.34173560263103, 76.64422292044098, 78.03080095853447, 78.05716338029774, 78.84287924956465, 79.43652886141025, 81.18478042638846, 81.26622935156878, 82.31089568746907, 83.03187267352915, 83.61885940175434, 85.27253123858145, 86.4674469021256, 86.62872795759247, 86.8932980890396, 87.42537252074169, 89.49406920960185, 89.81292410746195, 90.84686753929533, 91.56209254524113, 92.14538973574945, 92.3064968207827, 93.10294210300248, 93.79346460678995, 94.98875376094924, 95.41563740565148, 95.49649569780247, 97.2563962597476, 98.03305620163937, 98.2738394292857, 99.40162426058649, 99.50936790300155, 100.04542973321931, 103.62299917913705, 103.78869767059727, 104.60929969423518, 105.2125844799881, 106.75711509876291, 107.00619237422353, 107.09038117644597, 108.84438498406796, 108.92945417033027, 109.54689801874021, 109.7178113140515, 111.30310149571127, 112.76238917047783, 112.79035794399144, 112.87429871959161, 113.13662703890961, 113.62786114823474, 115.9911782490832, 116.17040302058484, 116.26011866112289, 117.41879229044282, 118.13596378033992, 118.22727551461416, 118.89098401000362, 120.78829047649063, 122.18576119876498, 122.37616269010186, 122.49838024968233, 122.68944369866168, 123.32307509268615, 124.02355103070187, 124.79263389898026, 125.83453941646685, 125.93002079544759, 126.22877973630914, 127.52116099190907, 128.4281989283599, 131.3326419181148, 132.9396569465327, 136.10185398339036, 136.8690310640553, 137.22337328443663, 137.3374033450953, 137.57546799368095, 139.25432630419795, 140.2362417218793, 141.54309901086506, 142.84073048678175, 146.07672113973464, 146.3662335967438, 146.55291015154444, 146.8460892016838, 146.99354276432285, 147.83065060292108]}

File: samples/ZrPt5Si/fits/0561_structure/converged_summary.json
{
 "step": "converged",
 "Rvals": {
  "lamMax": 0.0,
  "SVD0": 0.0,
  "converged": 1.0,
  "DelChi2": 7.1254420712615615e-06,
  "chisq": 54573.4937995145,
  "Nobs": 7101.0,
  "Nvars": 24.0,
  "RestraintSum": 0.0,
  "RestraintTerms": 0.0,
  "Rwp": 8.766617756182933,
  "GOF": 2.776938625626284,
  "Max shft/sig": 0.009425141350937371,
  "GOF0": 2.776948519136812
 },
 "nvars": 24,
 "phases": [
  {
   "name": "ZrSiPt5",
   "sg": "P 4/m m m",
   "cell": {
    "length_a": 3.9757615648801585,
    "length_b": 3.9757615648801585,
    "length_c": 6.909586269553537,
    "angle_alpha": 90.0,
    "angle_beta": 90.0,
    "angle_gamma": 90.0,
    "volume": 109.2176192387961
   },
   "cell_esd": {
    "length_a": 6.594438932845407e-05,
    "length_b": 6.594438932845407e-05,
    "length_c": 0.00011046116499442474,
    "angle_alpha": 0.0,
    "angle_beta": 0.0,
    "angle_gamma": 0.0,
    "volume": 0.004127846203216687
   },
   "atoms": [
    {
     "label": "Zr0",
     "type": "Zr",
     "x": [
      0.5,
      null
     ],
     "y": [
      0.5,
      null
     ],
     "z": [
      0.0,
      null
     ],
     "frac": 1.0,
     "uiso": [
      0.01,
      null
     ],
     "flags": "",
     "site_sym": "4/mmm(z)",
     "mult": 1,
     "uiso_corr_gt_0p8": {}
    },
    {
     "label": "Si1",
     "type": "Si",
     "x": [
      0.0,
      null
     ],
     "y": [
      0.0,
      null
     ],
     "z": [
      0.5,
      null
     ],
     "frac": 1.0,
     "uiso": [
      0.01,
      null
     ],
     "flags": "",
     "site_sym": "4/mmm(z)",
     "mult": 1,
     "uiso_corr_gt_0p8": {}
    },
    {
     "label": "Pt2",
     "type": "Pt",
     "x": [
      0.0,
      null
     ],
     "y": [
      0.5,
      null
     ],
     "z": [
      0.29143290305734293,
      5.908798319274409e-05
     ],
     "frac": 1.0,
     "uiso": [
      0.004708430032210803,
      null
     ],
     "flags": "X",
     "site_sym": "mm2(z)",
     "mult": 4,
     "uiso_corr_gt_0p8": {}
    },
    {
     "label": "Pt3",
     "type": "Pt",
     "x": [
      0.0,
      null
     ],
     "y": [
      0.0,
      null
     ],
     "z": [
      0.0,
      null
     ],
     "frac": 1.0,
     "uiso": [
      0.004708430032210803,
      null
     ],
     "flags": "",
     "site_sym": "4/mmm(z)",
     "mult": 1,
     "uiso_corr_gt_0p8": {}
    }
   ]
  },
  {
   "name": "ZrPt3",
   "sg": "P 63/m m c",
   "cell": {
    "length_a": 5.650928723589467,
    "length_b": 5.650928723589468,
    "length_c": 9.240726013149905,
    "angle_alpha": 90.0,
    "angle_beta": 90.0,
    "angle_gamma": 120.00000000000001,
    "volume": 255.55029362501654
   },
   "cell_esd": {
    "length_a": 0.0,
    "length_b": 0.0,
    "length_c": 0.0,
    "angle_alpha": 0.0,
    "angle_beta": 0.0,
    "angle_gamma": 0.0,
    "volume": 0.0
   },
   "atoms": [
    {
     "label": "Zr0",
     "type": "Zr",
     "x": [
      0.0,
      null
     ],
     "y": [
      0.0,
      null
     ],
     "z": [
      0.0,
      null
     ],
     "frac": 1.0,
     "uiso": [
      0.01,
      null
     ],
     "flags": "",
     "site_sym": "-3m(100)",
     "mult": 2,
     "uiso_corr_gt_0p8": {}
    },
    {
     "label": "Zr1",
     "type": "Zr",
     "x": [
      0.33333333,
      null
     ],
     "y": [
      0.66666667,
      null
     ],
     "z": [
      0.25,
      null
     ],
     "frac": 1.0,
     "uiso": [
      0.01,
      null
     ],
     "flags": "",
     "site_sym": "-6m2(100)",
     "mult": 2,
     "uiso_corr_gt_0p8": {}
    },
    {
     "label": "Pt2",
     "type": "Pt",
     "x": [
      0.0,
      null
     ],
     "y": [
      0.5,
      null
     ],
     "z": [
      0.0,
      null
     ],
     "frac": 1.0,
     "uiso": [
      0.01,
      null
     ],
     "flags": "",
     "site_sym": "2/m(010)",
     "mult": 6,
     "uiso_corr_gt_0p8": {}
    },
    {
     "label": "Pt3",
     "type": "Pt",
     "x": [
      0.17010268,
      null
     ],
     "y": [
      0.34020537,
      null
     ],
     "z": [
      0.75,
      null
     ],
     "frac": 1.0,
     "uiso": [
      0.01,
      null
     ],
     "flags": "",
     "site_sym": "mm2(120)",
     "mult": 6,
     "uiso_corr_gt_0p8": {}
    }
   ]
  }
 ],
 "residuals": {
  "0:0:Nref": 90.0,
  "R": 6.533804192997768,
  "wR": 8.766617756182933,
  "0:0:Rf^2": 4.221477266986004,
  "0:0:Rf": 2.194235974069799,
  "0:0:sumInt": 10519569.086932244,
  "wRmin": 3.16228456278269,
  "wRb": 8.084394569927223,
  "Rb": 6.266609467198947,
  "1:0:Nref": 124.0,
  "1:0:sumInt": 282660.9056286093,
  "1:0:Rf": 5.273100307062899,
  "1:0:Rf^2": 9.073282781406428
 },
 "weight_fractions": {
  "ZrSiPt5": [
   0.96964,
   0.00051
  ],
  "ZrPt3": [
   0.03036,
   0.00051
  ]
 }
}
