Repository: jhamlin-ufl/synthesizability

# synthesizability

Data, fits and code for

> G. D. Di Gianluca *et al.*, *Experimental Evaluation of High-Throughput Structure Predictions*,
> [arXiv:2611.09671](https://arxiv.org/abs/2611.09671) (2026).

We arc-melted 34 ternary compounds predicted to be stable or nearly stable and identified the
phases that formed by powder X-ray diffraction and Rietveld refinement.

## Contents

| Path | What it holds |
|---|---|
| `Supplement.pdf` | the Supplementary Information |
| `samples/` | one folder per target, named by its formula in Table 1: synthesis records, X-ray scans and GSAS-II fits |
| `tables/` | the targets, buttons, scans and fits as CSV tables; the candidate lists |
| `computed/` | P_disorder and the dynamical-stability (phonon) results |
| `databases/` | OQMD, Materials Project and Alexandria entries for each chemical system, and the search-match structures |
| `instruments/` | GSAS-II instrument profiles of the two diffractometers |
| `results/` | the generated tables and figures |
| `workflow/` | the pipeline (`Snakefile`), its scripts and library code |

## Finding a sample

Open `samples/<formula>/README.md`, for example `samples/ZrPt5Si/README.md`. It gives the Table 1
row and outcome, the buttons and scans, the fit of record and the contrast fits, and where the
database entries for the chemical system are. `samples/README.md` explains the file formats and
how to rerun a fit.

## Not included

ICDD PDF-5+ cards and MDI JADE work files are licensed and not redistributed. No deposited fit
uses an ICDD card. `samples/EXCLUDED.md` lists the files left out.

# GdPt2Ge

Table 1 row 3, candidate list B. Discussed in the Supplement, Sec. S7, under GdPt2Ge.

Outcome: YPd2Si-type Pnma (lowest in Alexandria), 94 wt% after anneal, small oxide fraction; OQMD Cmcm structure absent; new compound

Category: On-hull structure (probable). Not previously reported.

P_disorder = 0.18. Database structures below the hull that are dynamically stable (MatterSim): 2 of 2.

## Buttons

Each folder in `buttons/` holds the synthesis record (`SYNTHESIS`, `SYNTHESIS.txt`, `STATUS`) and the measured scans.

| Button | Role | Mass loss (%) | Scans |
|---|---|---|---|
| 0480 | target | 0.33 | `0480_HM_GdGePt2.txt` (Siemens D500, as cast); `0480_HM_GdGePt2.xy` (PANalytical X'Pert MPD, as cast); `0480_HM_GdPt2Ge_annealed_ZB.txt` (Siemens D500, annealed 1000 C 1 week) |

Scan used: `buttons/0480/0480_HM_GdPt2Ge_annealed_ZB.txt` (Siemens D500, powder, zero-background Si plate, annealed 1000 C for one week).

## Fits

Each folder in `fits/` is one GSAS-II refinement: `fit.txt` (observed and calculated pattern), `summary.json`, the GSAS-II project `fit.gpx` (in `work/` for most fits), the starting CIFs in `start/`, and `command.txt` to rerun it (see `../README.md`).

| Folder | Role | Model | R_wp (%) |
|---|---|---|---|
| `0480_pnma_ox_genstrain` | main fit | GdPt2Ge annealed, Pnma + Gd2O3 | 11.63 |
| `0480_pnma` | contrast | GdPt2Ge annealed, Pnma alone, refined the same way as the Cmcm model | 14.17 |
| `0480_cmcm` | contrast | GdPt2Ge annealed, OQMD Cmcm alone | 41.48 |
| `0480_ascast_90321` | as-cast scan | GdPt2Ge as cast | 6.75 |

## Database entries

Chemical system Gd-Ge-Pt. The entries are kept per system and shared with the other targets in it:

- hull energies: `../../databases/snapshot/<database>/Gd-Ge-Pt.json` (oqmd_v1.7, mp, alexandria_pbe_2025.07.02, alexandria_pbesol_optimade), with the binary and elemental subsystems in the same folders
- predicted structure (the OQMD entry the target was chosen from): `../../databases/snapshot/structures/oqmd/GdGePt2_1365099.cif`
- search-match structures: `../../databases/searchmatch/<source>/Gd-Ge-Pt/` (oqmd_ternary_phases, mp_ternary_phases, alexandria_pbe_ternary_phases, cod)

File: samples/GdPt2Ge/fits/0480_structure/work/fit.lst
********************************************************************************
   General Structure Analysis System-II Crystal Structure Refinement
              by Robert B. Von Dreele & Brian H. Toby
                Argonne National Laboratory(C), 2010
 This product includes software developed by the UChicago Argonne, LLC,
            as Operator of Argonne National Laboratory.
                          Please cite:
   B.H. Toby & R.B. Von Dreele, J. Appl. Cryst. 46, 544-549 (2013)
********************************************************************************
 Least squares controls:
 Refinement type: analytic Hessian
 Maximum number of cycles: 20
 Regularize hydrogens (if any): False
 Initial shift factor: 1.000

 Phases:

 Phase name: GdGePt2_alex_agm077800246
=======================================================================================================================================

 X-ray scattering factors:
   Symbol     fa                                      fb                                      fc
---------------------------------------------------------------------------------------------------
 Gd        25.07090  19.07980  13.85180   3.54545   2.25341   0.18195  12.93310 101.39800   2.41960
 Ge        16.08160   6.37470   3.70680   3.68300   2.85090   0.25160  11.44680  54.76250   2.13130
 Pt        27.00590  17.76390  15.71310   5.78370   1.51293   8.81174   0.42459  38.61030  11.68830

 Electron scattering factors:
   Symbol     fa                                                fb
---------------------------------------------------------------------------------------------------
 Gd         0.96640   3.40520   5.08030   1.49910   4.25280   0.26410   2.65860  16.22130  80.20600  92.53590
 Ge         0.21350   0.97610   1.65550   2.89380   1.63560   0.09890   0.98450   4.55270  21.55630  70.39030
 Pt         0.30830   1.41580   2.96620   3.93490   2.17090   0.06090   0.59930   3.19210  12.52850  49.76750

 Neutron scattering factors:
   Symbol   isotope       mass       b       resonant terms
---------------------------------------------------------------------------------------------------
 Gd      Nat. Abund.    157.250    0.000    0.6794     72.72      3866      30.4     105.6         0         0         0         0
 Ge      Nat. Abund.     72.590    0.819
 Pt      Nat. Abund.    195.090    0.960

 Space Group: P n m a
 The lattice is centrosymmetric primitive orthorhombic
 The Laue symmetry is mmm
 The lattice point group is mmm
 Multiplicity of a general site is 8
 The inversion center is located at 0,0,0
 
 The equivalent positions are:

 ( 1)     X,     Y,     Z 
 ( 2) 1/2-X, 1/2+Y, 1/2+Z 
 ( 3)     X, 1/2-Y,     Z 
 ( 4) 1/2-X,    -Y, 1/2+Z 

 Atoms:
   name    type  refine?   x         y         z      frac site sym  mult I/A   Uiso     U11     U22     U33     U12     U13     U23
---------------------------------------------------------------------------------------------------------------------------------------
    Gd0     Gd     XU   0.02579   0.75000   0.63878   1.000   m(y)    4    I 0.01076                                                
    Ge1     Ge     XU   0.11432   0.25000   0.85910   1.000   m(y)    4    I 0.00501                                                
    Pt2     Pt     XU   0.18447   0.55200   0.08447   1.000      1    8    I 0.00895                                                

 Unit cell: a = 7.40562 b = 7.01222 c = 5.60266 alpha = 90.000 beta = 90.000 gamma = 90.000 volume = 290.945 Refine? True

 Phase name: Gd2O3_cod_2106881
=======================================================================================================================================

 X-ray scattering factors:
   Symbol     fa                                      fb                                      fc
---------------------------------------------------------------------------------------------------
 Gd        25.07090  19.07980  13.85180   3.54545   2.25341   0.18195  12.93310 101.39800   2.41960
 O          3.04850   2.28680   1.54630   0.86700  13.27710   5.70110   0.32390  32.90890   0.25080

 Electron scattering factors:
   Symbol     fa                                                fb
---------------------------------------------------------------------------------------------------
 Gd         0.96640   3.40520   5.08030   1.49910   4.25280   0.26410   2.65860  16.22130  80.20600  92.53590
 O          0.03650   0.17290   0.58050   0.88140   0.31210   0.06520   0.61840   2.94490   9.62980  28.21940

 Neutron scattering factors:
   Symbol   isotope       mass       b       resonant terms
---------------------------------------------------------------------------------------------------
 Gd      Nat. Abund.    157.250    0.000    0.6794     72.72      3866      30.4     105.6         0         0         0         0
 O       Nat. Abund.     15.999    0.580

 Space Group: I a -3
 The lattice is centrosymmetric I-centered cubic
 The Laue symmetry is m3
 The lattice point group is m3
 Multiplicity of a general site is 48
 The inversion center is located at 0,0,0
 
 The equivalent positions are:

 (0,0,0; 1/2,1/2,1/2)+

 ( 1)     X,     Y,     Z 
 ( 2)     Z,     X,     Y 
 ( 3)     Y,     Z,     X 
 ( 4) 1/2+X,     Y, 1/2-Z 
 ( 5) 1/2-Z, 1/2+X,     Y 
 ( 6)     Y, 1/2-Z, 1/2+X 
 ( 7)    -Z, 1/2+X, 1/2-Y 
 ( 8) 1/2-Y,    -Z, 1/2+X 
 ( 9) 1/2+Y, 1/2-Z,    -X 
 (10)    -X, 1/2+Y, 1/2-Z 
 (11) 1/2-Z,    -X, 1/2+Y 
 (12) 1/2+X, 1/2-Y,    -Z 

 Atoms:
   name    type  refine?   x         y         z      frac site sym  mult I/A   Uiso     U11     U22     U33     U12     U13     U23
---------------------------------------------------------------------------------------------------------------------------------------
    Gd0     Gd          0.00000   0.25000   0.46856   1.000   2(z)   24    I 0.01000                                                
    Gd1     Gd          0.25000   0.25000   0.25000   1.000-3(111)    8    I 0.01000                                                
     O2      O          0.10850   0.15240   0.61910   1.000      1   48    I 0.01000                                                

 Unit cell: a = 10.79000 b = 10.79000 c = 10.79000 alpha = 90.000 beta = 90.000 gamma = 90.000 volume = 1256.216 Refine? False

 Phase: GdGePt2_alex_agm077800246 in histogram: PWDR scan.xy
=======================================================================================================================================
 Phase fraction  :          1 Refine? False
 Extinction coeff:     0.0000 Refine? False
 March-Dollase PO:     1.0000 Refine? False Axis: 0 0 1

 Size model    : isotropic equatorial:       1.000 Refine? False
	 LG mixing coeff.:       1.0000 Refine? False

 Mustrain model: generalized
	 LG mixing coeff.:      1.0000 Refine? False
 names :        S400        S040        S004        S220        S202        S022
 values:     35872.4     29416.0    311336.6     35062.2    -31509.8     26631.6
 refine:        True        True        True        True        True        True

 Hydrostatic/elastic strain:
 names :         D11         D22         D33
 values:           0           0           0
 refine:       False       False       False

 Phase: Gd2O3_cod_2106881 in histogram: PWDR scan.xy
=======================================================================================================================================
 Phase fraction  :     0.0259 Refine? True
 Extinction coeff:     0.0000 Refine? False
 March-Dollase PO:     1.0000 Refine? False Axis: 0 0 1

 Size model    : isotropic equatorial:       1.000 Refine? False
	 LG mixing coeff.:       1.0000 Refine? False

 Mustrain model: isotropic equatorial:      4203.4 Refine? True
	 LG mixing coeff.:      1.0000 Refine? False

 Hydrostatic/elastic strain:
 names :         D11          eA
 values:           0           0
 refine:       False       False

 Histogram: PWDR scan.xy histogram Id: 0
=======================================================================================================================================
 Instrument type: Bragg-Brentano
 Histogram limits:     8.00 deg to   149.98 deg

 Sample Parameters:
 Goniometer omega = 0.00, chi = 0.00, phi = 0.00
 name  :         Scale         Shift  Transparency    SurfRoughA    SurfRoughB
 value :       14.2895       33.8916        0.0000        0.0000        0.0000
 refine:          True          True         False         False         False

 Instrument Parameters:
 name  :     Azimuth I(L2)/I(L1)        Lam1        Lam2    Polariz.        SH/L           U           V           W
 value :    0.000000    0.500000    1.540510    1.544330    0.700000    0.025000   42.210954  -69.014584   47.283190
 refine:                   False                               False       False       False       False       False

 name  :           X           Y           Z        Zero
 value :    1.840430   -1.383733    0.000000    0.001629
 refine:       False       False       False       False

 Background function: chebyschev-1 Refine? True
 Coefficients:    422.622   -76.357   162.288   -38.301    38.045   -65.624    60.174   -32.037    11.702    28.771   -44.460
                   27.251
 Fixed background file: ; mult: 1.000  Refine? False

 Refinement results:
---------------------------------------------------------------------------------------------------------------------------------------
 Number of function calls: 3 No. of observations: 7100 No. of parameters: 35 User rejected: 0 Sp. gp. extinct: 0
 Refinement time =    3.579s,    3.579s/cycle, for 1 cycles
 wR =   11.55%, chi**2 =      71720.5, GOF =   3.19

 Phases:
 Result for phase: GdGePt2_alex_agm077800246
=======================================================================================================================================
 Reciprocal metric tensor: 
  names :            A11            A22            A33            A12            A13            A23
  values:    0.018233817    0.020337087    0.031857506    0.000000000    0.000000000    0.000000000
  esds  :    0.000001722    0.000001865    0.000003611                                             
 New unit cell:
  names :           a           b           c       alpha        beta       gamma      Volume
  values:    7.405616    7.012222    5.602658     90.0000     90.0000     90.0000     290.945
  esds  :    0.000350    0.000321    0.000318                                           0.031

 Atoms:
   name      x         y         z      frac   Uiso     U11     U22     U33     U12     U13     U23
---------------------------------------------------------------------------------------------------------------------------------------
    Gd0     Gd:
 values:   0.02579   0.75000   0.63878   1.000 0.01076
 sig   :   0.00041             0.00060         0.00098 
    Ge1     Ge:
 values:   0.11432   0.25000   0.85910   1.000 0.00502
 sig   :   0.00065             0.00089         0.00153 
    Pt2     Pt:
 values:   0.18447   0.55200   0.08447   1.000 0.00895
 sig   :   0.00018   0.00018   0.00027         0.00045 

 Density: 14.1548 g/cm**3
 Result for phase: Gd2O3_cod_2106881
=======================================================================================================================================

 Atoms:
   name      x         y         z      frac   Uiso     U11     U22     U33     U12     U13     U23
---------------------------------------------------------------------------------------------------------------------------------------
    Gd0     Gd:
 values:   0.00000   0.25000   0.46856   1.000 0.01000
 sig   :                                               
    Gd1     Gd:
 values:   0.25000   0.25000   0.25000   1.000 0.01000
 sig   :                                               
     O2      O:
 values:   0.10850   0.15240   0.61910   1.000 0.01000
 sig   :                                               

 Density: 7.6667 g/cm**3

 Phase: GdGePt2_alex_agm077800246 in histogram: PWDR scan.xy
=======================================================================================================================================
 Final refinement RF, RF^2 = 3.38%, 8.05% on 320 reflections
 Durbin-Watson statistic = 0.228
 Bragg intensity sum = 5.24e+06
 Phase fraction  :          1, sig          0 Weight fraction  :  0.94290, sig    0.00142

 Mustrain model: generalized
 LG mix coeff.:      1.0000
 name  :        S400        S040        S004        S220        S202        S022
 value :     35875.0     29426.2    311403.4     35061.1    -31512.1     26609.2
 sig   :      1863.7      2231.9     10550.8      1967.6      4828.2      5265.8

 Phase: Gd2O3_cod_2106881 in histogram: PWDR scan.xy
=======================================================================================================================================
 Final refinement RF, RF^2 = 5.55%, 13.35% on 221 reflections
 Durbin-Watson statistic = 0.228
 Bragg intensity sum = 2.28e+05
 Phase fraction  :   0.025895, sig 0.00068191 Weight fraction  :  0.05710, sig    0.00142

 Mustrain model: isotropic
 equatorial:      4201.1, sig:   391.1 LG mix coeff.:      1.0000

 Histogram: PWDR scan.xy histogram Id: 0
=======================================================================================================================================
 PWDR histogram weight factor = 1.000
 Final refinement wR = 11.55% on 7100 observations in this histogram
 Other residuals: R = 8.96%, R-bkg = 9.43%, wR-bkg = 11.55% wRmin = 3.63%
 Instrument type: Bragg-Brentano

 Resonant form factors:(ref: D.T. Cromer & D.A. Liberman (1981), Acta Cryst. A37, 267-268.)
 Element:       Gd       Ge       Pt        O
 f'     :   -8.878   -1.091   -4.597    0.049
 f"     :   11.987    0.886    6.922    0.032

 Sample Parameters:
 names :         Scale         Shift  Transparency    SurfRoughA    SurfRoughB
 values:       14.2899       33.8812        0.0000        0.0000        0.0000
 sig   :        0.0843        2.6871                                          

 Background function: chebyschev-1
 value :      422.6    -76.35     162.3    -38.31     38.04    -65.63     60.17    -32.04      11.7     28.77    -44.46     27.25
 sig   :      2.136     2.754     2.517      2.58     2.142     1.981     1.923      1.86     1.694     1.795     1.641     1.608
 Background sums: empirical 2.59e+06, Debye 0, peaks 0, Total 2.59e+06

File: samples/TiPt5Si/fits/0493_ordered_nofcc/work/fit.lst
********************************************************************************
   General Structure Analysis System-II Crystal Structure Refinement
              by Robert B. Von Dreele & Brian H. Toby
                Argonne National Laboratory(C), 2010
 This product includes software developed by the UChicago Argonne, LLC,
            as Operator of Argonne National Laboratory.
                          Please cite:
   B.H. Toby & R.B. Von Dreele, J. Appl. Cryst. 46, 544-549 (2013)
********************************************************************************
 Least squares controls:
 Refinement type: analytic Hessian
 Maximum number of cycles: 20
 Regularize hydrogens (if any): False
 Initial shift factor: 1.000

 Phases:

 Phase name: TiSiPt5_alex_agm027752216
=======================================================================================================================================

 X-ray scattering factors:
   Symbol     fa                                      fb                                      fc
---------------------------------------------------------------------------------------------------
 Ti         9.75950   7.35580   1.69910   1.90210   7.85080   0.50000  35.63380 116.10500   1.28070
 Si         6.29150   3.03530   1.98910   1.54100   2.43860  32.33370   0.67850  81.69370   1.14070
 Pt        27.00590  17.76390  15.71310   5.78370   1.51293   8.81174   0.42459  38.61030  11.68830

 Electron scattering factors:
   Symbol     fa                                                fb
---------------------------------------------------------------------------------------------------
 Ti         0.21230   0.89600   2.17650   3.04360   2.44390   0.13990   1.45680   6.75340  33.11680 101.82380
 Si         0.05670   0.33650   0.81040   2.49600   2.11860   0.05820   0.61550   3.25220  16.79290  57.67670
 Pt         0.30830   1.41580   2.96620   3.93490   2.17090   0.06090   0.59930   3.19210  12.52850  49.76750

 Neutron scattering factors:
   Symbol   isotope       mass       b       resonant terms
---------------------------------------------------------------------------------------------------
 Ti      Nat. Abund.     47.900   -0.337
 Si      Nat. Abund.     28.086    0.415
 Pt      Nat. Abund.    195.090    0.960

 Space Group: P 4/m m m
 The lattice is centrosymmetric primitive tetragonal
 The Laue symmetry is 4/mmm
 The lattice point group is 4/mmm
 Multiplicity of a general site is 16
 The inversion center is located at 0,0,0
 
 The equivalent positions are:

 ( 1)     X,     Y,     Z 
 ( 2)    -Y,     X,     Z 
 ( 3)    -X,    -Y,     Z 
 ( 4)     Y,    -X,     Z 
 ( 5)    -X,     Y,     Z 
 ( 6)    -Y,    -X,     Z 
 ( 7)     X,    -Y,     Z 
 ( 8)     Y,     X,     Z 

 Atoms:
   name    type  refine?   x         y         z      frac site sym  mult I/A   Uiso     U11     U22     U33     U12     U13     U23
---------------------------------------------------------------------------------------------------------------------------------------
    Ti0     Ti      X   0.50000   0.50000   0.50000   1.0004/mmm(z)    1    I 0.01000                                                
    Si1     Si      X   0.00000   0.00000   0.00000   1.0004/mmm(z)    1    I 0.01000                                                
    Pt2     Pt      X   0.00000   0.50000   0.21337   1.000 mm2(z)    4    I 0.01000                                                
    Pt3     Pt      X   0.00000   0.00000   0.50000   1.0004/mmm(z)    1    I 0.01000                                                

 Unit cell: a = 3.92569 b = 3.92569 c = 6.81298 alpha = 90.000 beta = 90.000 gamma = 90.000 volume = 104.995 Refine? True

 Phase: TiSiPt5_alex_agm027752216 in histogram: PWDR scan.xy
=======================================================================================================================================
 Phase fraction  :          1 Refine? False
 Extinction coeff:     0.0000 Refine? False
 March-Dollase PO:     0.9379 Refine? True Axis: 0 0 1

 Size model    : isotropic equatorial:       0.099 Refine? True
	 LG mixing coeff.:       1.0000 Refine? False

 Mustrain model: generalized
	 LG mixing coeff.:      1.0000 Refine? False
 names :        S400        S004        S220        S022
 values:    316861.1     23491.1    -32172.4     54107.9
 refine:        True        True        True        True

 Hydrostatic/elastic strain:
 names :         D11         D33
 values:           0           0
 refine:       False       False

 Histogram: PWDR scan.xy histogram Id: 0
=======================================================================================================================================
 Instrument type: Bragg-Brentano
 Histogram limits:     8.00 deg to   119.98 deg

 Sample Parameters:
 Goniometer omega = 0.00, chi = 0.00, phi = 0.00
 name  :         Scale         Shift  Transparency    SurfRoughA    SurfRoughB
 value :       49.6855      -25.6806        0.0000        0.0000        0.0000
 refine:          True          True         False         False         False

 Instrument Parameters:
 name  :     Azimuth I(L2)/I(L1)        Lam1        Lam2    Polariz.        SH/L           U           V           W
 value :    0.000000    0.500000    1.540510    1.544330    0.700000    0.025000   42.210954  -69.014584   47.283190
 refine:                   False                               False       False       False       False       False

 name  :           X           Y           Z        Zero
 value :    1.840430   -1.383733    0.000000    0.001629
 refine:       False       False       False       False

 Background function: chebyschev-1 Refine? True
 Coefficients:    329.848   -59.055   270.851   -53.265   154.469     1.301    50.788   -22.886    -8.863     1.246    14.741
                  -21.931
 Fixed background file: ; mult: 1.000  Refine? False

 Refinement results:
---------------------------------------------------------------------------------------------------------------------------------------
 Number of function calls: 3 No. of observations: 5600 No. of parameters: 23 User rejected: 0 Sp. gp. extinct: 0
 Refinement time =    0.502s,    0.502s/cycle, for 1 cycles
 wR =   15.97%, chi**2 =       132632, GOF =   4.88
----------------------------------------------------------------------------------------------------------------------------------
Parameters generated by constraints

 name  :          0::A0
 value :        0.06489
 sig   :        0.00001 

 Phases:
 Result for phase: TiSiPt5_alex_agm027752216
=======================================================================================================================================
 Reciprocal metric tensor: 
  names :            A11            A22            A33            A12            A13            A23
  values:    0.064888633    0.064888633    0.021544002    0.000000000    0.000000000    0.000000000
  esds  :    0.000005091                   0.000001896                                             
 New unit cell:
  names :           a           b           c       alpha        beta       gamma      Volume
  values:    3.925687    3.925687    6.812975     90.0000     90.0000     90.0000     104.995
  esds  :    0.000154                0.000300                                           0.010

 Atoms:
   name      x         y         z      frac   Uiso     U11     U22     U33     U12     U13     U23
---------------------------------------------------------------------------------------------------------------------------------------
    Ti0     Ti:
 values:   0.50000   0.50000   0.50000   1.000 0.01000
 sig   :                                               
    Si1     Si:
 values:   0.00000   0.00000   0.00000   1.000 0.01000
 sig   :                                               
    Pt2     Pt:
 values:   0.00000   0.50000   0.21337   1.000 0.01000
 sig   :                       0.00014                 
    Pt3     Pt:
 values:   0.00000   0.00000   0.50000   1.000 0.01000
 sig   :                                               

 Density: 16.6289 g/cm**3

 Phase: TiSiPt5_alex_agm027752216 in histogram: PWDR scan.xy
=======================================================================================================================================
 Final refinement RF, RF^2 = 4.90%, 12.29% on 70 reflections
 Durbin-Watson statistic = 0.095
 Bragg intensity sum = 7.65e+06
 March-Dollase PO:     0.9379, sig     0.0024

 Size model:     isotropic equatorial:     0.09899, sig:  0.0050 LG mix coeff.:      1.0000

 Mustrain model: generalized
 LG mix coeff.:      1.0000
 name  :        S400        S004        S220        S022
 value :    316632.8     23486.0    -32159.4     54096.6
 sig   :     17517.0      2125.7     15541.0      3789.3

 Histogram: PWDR scan.xy histogram Id: 0
=======================================================================================================================================
 PWDR histogram weight factor = 1.000
 Final refinement wR = 15.97% on 5600 observations in this histogram
 Other residuals: R = 11.10%, R-bkg = 11.57%, wR-bkg = 15.97% wRmin = 3.28%
 Instrument type: Bragg-Brentano

 Resonant form factors:(ref: D.T. Cromer & D.A. Liberman (1981), Acta Cryst. A37, 267-268.)
 Element:       Ti       Si       Pt
 f'     :    0.218    0.254   -4.597
 f"     :    1.807    0.330    6.922

 Sample Parameters:
 names :         Scale         Shift  Transparency    SurfRoughA    SurfRoughB
 values:       49.6848      -25.7275        0.0000        0.0000        0.0000
 sig   :        0.1667        2.3360                                          

 Background function: chebyschev-1
 value :      329.9    -59.05     270.8    -53.26     154.5     1.301     50.79    -22.89    -8.866     1.248     14.75    -21.93
 sig   :      2.606     4.614     4.357     4.215     3.852     3.875     3.515     3.529     3.109     2.977     2.437     2.287
 Background sums: empirical 1.28e+06, Debye 0, peaks 0, Total 1.28e+06

File: samples/TiPt5Si/fits/0493_structure/work/fit.lst
********************************************************************************
   General Structure Analysis System-II Crystal Structure Refinement
              by Robert B. Von Dreele & Brian H. Toby
                Argonne National Laboratory(C), 2010
 This product includes software developed by the UChicago Argonne, LLC,
            as Operator of Argonne National Laboratory.
                          Please cite:
   B.H. Toby & R.B. Von Dreele, J. Appl. Cryst. 46, 544-549 (2013)
********************************************************************************
 Least squares controls:
 Refinement type: analytic Hessian
 Maximum number of cycles: 20
 Regularize hydrogens (if any): False
 Initial shift factor: 1.000

 Phases:

 Phase name: TiSiPt5
=======================================================================================================================================

 X-ray scattering factors:
   Symbol     fa                                      fb                                      fc
---------------------------------------------------------------------------------------------------
 Ti         9.75950   7.35580   1.69910   1.90210   7.85080   0.50000  35.63380 116.10500   1.28070
 Si         6.29150   3.03530   1.98910   1.54100   2.43860  32.33370   0.67850  81.69370   1.14070
 Pt        27.00590  17.76390  15.71310   5.78370   1.51293   8.81174   0.42459  38.61030  11.68830

 Electron scattering factors:
   Symbol     fa                                                fb
---------------------------------------------------------------------------------------------------
 Ti         0.21230   0.89600   2.17650   3.04360   2.44390   0.13990   1.45680   6.75340  33.11680 101.82380
 Si         0.05670   0.33650   0.81040   2.49600   2.11860   0.05820   0.61550   3.25220  16.79290  57.67670
 Pt         0.30830   1.41580   2.96620   3.93490   2.17090   0.06090   0.59930   3.19210  12.52850  49.76750

 Neutron scattering factors:
   Symbol   isotope       mass       b       resonant terms
---------------------------------------------------------------------------------------------------
 Ti      Nat. Abund.     47.900   -0.337
 Si      Nat. Abund.     28.086    0.415
 Pt      Nat. Abund.    195.090    0.960

 Space Group: P 4/m m m
 The lattice is centrosymmetric primitive tetragonal
 The Laue symmetry is 4/mmm
 The lattice point group is 4/mmm
 Multiplicity of a general site is 16
 The inversion center is located at 0,0,0
 
 The equivalent positions are:

 ( 1)     X,     Y,     Z 
 ( 2)    -Y,     X,     Z 
 ( 3)    -X,    -Y,     Z 
 ( 4)     Y,    -X,     Z 
 ( 5)    -X,     Y,     Z 
 ( 6)    -Y,    -X,     Z 
 ( 7)     X,    -Y,     Z 
 ( 8)     Y,     X,     Z 

 Atoms:
   name    type  refine?   x         y         z      frac site sym  mult I/A   Uiso     U11     U22     U33     U12     U13     U23
---------------------------------------------------------------------------------------------------------------------------------------
    Ti0     Ti          0.50000   0.50000   0.50000   1.0004/mmm(z)    1    I 0.01000                                                
    Si1     Si          0.00000   0.00000   0.00000   1.0004/mmm(z)    1    I 0.01000                                                
    Pt2     Pt     XU   0.00000   0.50000   0.21455   1.000 mm2(z)    4    I 0.00102                                                
    Pt3     Pt      U   0.00000   0.00000   0.50000   1.0004/mmm(z)    1    I 0.00102                                                

 Unit cell: a = 3.92579 b = 3.92579 c = 6.81262 alpha = 90.000 beta = 90.000 gamma = 90.000 volume = 104.995 Refine? True

 Phase name: A1_Pt3Ti
=======================================================================================================================================

 X-ray scattering factors:
   Symbol     fa                                      fb                                      fc
---------------------------------------------------------------------------------------------------
 Ti         9.75950   7.35580   1.69910   1.90210   7.85080   0.50000  35.63380 116.10500   1.28070
 Pt        27.00590  17.76390  15.71310   5.78370   1.51293   8.81174   0.42459  38.61030  11.68830

 Electron scattering factors:
   Symbol     fa                                                fb
---------------------------------------------------------------------------------------------------
 Ti         0.21230   0.89600   2.17650   3.04360   2.44390   0.13990   1.45680   6.75340  33.11680 101.82380
 Pt         0.30830   1.41580   2.96620   3.93490   2.17090   0.06090   0.59930   3.19210  12.52850  49.76750

 Neutron scattering factors:
   Symbol   isotope       mass       b       resonant terms
---------------------------------------------------------------------------------------------------
 Ti      Nat. Abund.     47.900   -0.337
 Pt      Nat. Abund.    195.090    0.960

 Space Group: F m -3 m
 The lattice is centrosymmetric F-centered cubic
 The Laue symmetry is m3m
 The lattice point group is m3m
 Multiplicity of a general site is 192
 The inversion center is located at 0,0,0
 
 The equivalent positions are:

 (0,0,0; 0,1/2,1/2; 1/2,0,1/2; 1/2,1/2,0)+

 ( 1)     X,     Y,     Z 
 ( 2)     Z,     X,     Y 
 ( 3)     Y,     Z,     X 
 ( 4)     X,     Y,    -Z 
 ( 5)    -Z,     X,     Y 
 ( 6)     Y,    -Z,     X 
 ( 7)    -Z,     X,    -Y 
 ( 8)    -Y,    -Z,     X 
 ( 9)     Y,    -Z,    -X 
 (10)    -X,     Y,    -Z 
 (11)    -Z,    -X,     Y 
 (12)     X,    -Y,    -Z 
 (13)     Y,     X,     Z 
 (14)     Z,     Y,     X 
 (15)     X,     Z,     Y 
 (16)     Y,     X,    -Z 
 (17)    -Z,     Y,     X 
 (18)     X,    -Z,     Y 
 (19)    -Z,     Y,    -X 
 (20)    -X,    -Z,     Y 
 (21)     X,    -Z,    -Y 
 (22)    -Y,     X,    -Z 
 (23)    -Z,    -Y,     X 
 (24)     Y,    -X,    -Z 

 Atoms:
   name    type  refine?   x         y         z      frac site sym  mult I/A   Uiso     U11     U22     U33     U12     U13     U23
---------------------------------------------------------------------------------------------------------------------------------------
    Ti0     Ti          0.00000   0.00000   0.00000   0.250    m3m    4    I 0.01000                                                
    Pt1     Pt          0.00000   0.00000   0.00000   0.750    m3m    4    I 0.01000                                                

 Unit cell: a = 3.89700 b = 3.89700 c = 3.89700 alpha = 90.000 beta = 90.000 gamma = 90.000 volume = 59.182 Refine? False

 Phase: TiSiPt5 in histogram: PWDR scan.xy
=======================================================================================================================================
 Phase fraction  :          1 Refine? False
 Extinction coeff:     0.0000 Refine? False
 March-Dollase PO:     0.9469 Refine? True Axis: 0 0 1

 Size model    : isotropic equatorial:       0.300 Refine? True
	 LG mixing coeff.:       1.0000 Refine? False

 Mustrain model: generalized
	 LG mixing coeff.:      1.0000 Refine? False
 names :        S400        S004        S220        S022
 values:    464572.9     36428.5     67932.7    109600.2
 refine:        True        True        True        True

 Hydrostatic/elastic strain:
 names :         D11         D33
 values:           0           0
 refine:       False       False

 Phase: A1_Pt3Ti in histogram: PWDR scan.xy
=======================================================================================================================================
 Phase fraction  :     0.1757 Refine? True
 Extinction coeff:     0.0000 Refine? False
 March-Dollase PO:     1.0000 Refine? False Axis: 0 0 1

 Size model    : isotropic equatorial:       0.016 Refine? False
	 LG mixing coeff.:       1.0000 Refine? False

 Mustrain model: isotropic equatorial:      1000.0 Refine? False
	 LG mixing coeff.:      1.0000 Refine? False

 Hydrostatic/elastic strain:
 names :         D11          eA
 values:           0           0
 refine:       False       False

 Histogram: PWDR scan.xy histogram Id: 0
=======================================================================================================================================
 Instrument type: Bragg-Brentano
 Histogram limits:     8.00 deg to   119.98 deg

 Sample Parameters:
 Goniometer omega = 0.00, chi = 0.00, phi = 0.00
 name  :         Scale         Shift  Transparency    SurfRoughA    SurfRoughB
 value :       42.8080      -21.7157        0.0000        0.0000        0.0000
 refine:          True          True         False         False         False

 Instrument Parameters:
 name  :     Azimuth I(L2)/I(L1)        Lam1        Lam2    Polariz.        SH/L           U           V           W
 value :    0.000000    0.500000    1.540510    1.544330    0.700000    0.025000   42.210954  -69.014584   47.283190
 refine:                   False                               False       False       False       False       False

 name  :           X           Y           Z        Zero
 value :    1.840430   -1.383733    0.000000    0.001629
 refine:       False       False       False       False

 Background function: chebyschev-1 Refine? True
 Coefficients:    271.934  -147.881   229.641   -83.261   109.093   -27.748    30.594   -27.996    -0.398   -10.719    -2.594
                  -14.833
 Fixed background file: ; mult: 1.000  Refine? False

 Refinement results:
---------------------------------------------------------------------------------------------------------------------------------------
 Number of function calls: 3 No. of observations: 5600 No. of parameters: 25 User rejected: 0 Sp. gp. extinct: 0
 Refinement time =    0.510s,    0.510s/cycle, for 1 cycles
 wR =   10.45%, chi**2 =      56734.9, GOF =   3.19
----------------------------------------------------------------------------------------------------------------------------------
Parameters generated by constraints

 name  :     0::AUiso:2          0::A0
 value :        0.00102        0.06489
 sig   :        0.00023        0.00000 

 Phases:
 Result for phase: TiSiPt5
=======================================================================================================================================
 Reciprocal metric tensor: 
  names :            A11            A22            A33            A12            A13            A23
  values:    0.064885117    0.064885117    0.021546276    0.000000000    0.000000000    0.000000000
  esds  :    0.000003204                   0.000001213                                             
 New unit cell:
  names :           a           b           c       alpha        beta       gamma      Volume
  values:    3.925794    3.925794    6.812616     90.0000     90.0000     90.0000     104.995
  esds  :    0.000097                0.000192                                           0.006

 Atoms:
   name      x         y         z      frac   Uiso     U11     U22     U33     U12     U13     U23
---------------------------------------------------------------------------------------------------------------------------------------
    Ti0     Ti:
 values:   0.50000   0.50000   0.50000   1.000 0.01000
 sig   :                                               
    Si1     Si:
 values:   0.00000   0.00000   0.00000   1.000 0.01000
 sig   :                                               
    Pt2     Pt:
 values:   0.00000   0.50000   0.21455   1.000 0.00102
 sig   :                       0.00009         0.00023 
    Pt3     Pt:
 values:   0.00000   0.00000   0.50000   1.000 0.00102
 sig   :                                       (.00023)

 Density: 16.6289 g/cm**3
 Result for phase: A1_Pt3Ti
=======================================================================================================================================

 Atoms:
   name      x         y         z      frac   Uiso     U11     U22     U33     U12     U13     U23
---------------------------------------------------------------------------------------------------------------------------------------
    Ti0     Ti:
 values:   0.00000   0.00000   0.00000   0.250 0.01000
 sig   :                                               
    Pt1     Pt:
 values:   0.00000   0.00000   0.00000   0.750 0.01000
 sig   :                                               

 Density: 17.7655 g/cm**3

 Phase: TiSiPt5 in histogram: PWDR scan.xy
=======================================================================================================================================
 Final refinement RF, RF^2 = 2.00%, 3.98% on 70 reflections
 Durbin-Watson statistic = 0.219
 Bragg intensity sum = 7.72e+06
 Phase fraction  :          1, sig          0 Weight fraction  :  0.90433, sig    0.00123
 March-Dollase PO:     0.9469, sig     0.0017

 Size model:     isotropic equatorial:     0.30033, sig:  0.0339 LG mix coeff.:      1.0000

 Mustrain model: generalized
 LG mix coeff.:      1.0000
 name  :        S400        S004        S220        S022
 value :    464601.3     36423.5     67922.4    109599.6
 sig   :     15332.3      1902.7     14992.6      3715.2

 Phase: A1_Pt3Ti in histogram: PWDR scan.xy
=======================================================================================================================================
 Final refinement RF, RF^2 = 2.33%, 6.43% on 7 reflections
 Durbin-Watson statistic = 0.219
 Bragg intensity sum = 5.6e+05
 Phase fraction  :    0.17568, sig  0.0024903 Weight fraction  :  0.09567, sig    0.00123

 Histogram: PWDR scan.xy histogram Id: 0
=======================================================================================================================================
 PWDR histogram weight factor = 1.000
 Final refinement wR = 10.45% on 5600 observations in this histogram
 Other residuals: R = 7.23%, R-bkg = 7.28%, wR-bkg = 10.45% wRmin = 3.28%
 Instrument type: Bragg-Brentano

 Resonant form factors:(ref: D.T. Cromer & D.A. Liberman (1981), Acta Cryst. A37, 267-268.)
 Element:       Ti       Si       Pt
 f'     :    0.218    0.254   -4.597
 f"     :    1.807    0.330    6.922

 Sample Parameters:
 names :         Scale         Shift  Transparency    SurfRoughA    SurfRoughB
 values:       42.8079      -21.7270        0.0000        0.0000        0.0000
 sig   :        0.1587        1.5066                                          

 Background function: chebyschev-1
 value :      271.9    -147.9     229.6    -83.26     109.1    -27.75      30.6       -28   -0.3991    -10.72    -2.593    -14.83
 sig   :      2.082     3.608     2.989     2.792     2.606     2.575     2.338     2.355     2.062     1.965     1.609     1.501
 Background sums: empirical 1.05e+06, Debye 0, peaks 0, Total 1.05e+06

File: samples/YCoSi/fits/0538_annealed_pnma/work/fit.lst
********************************************************************************
   General Structure Analysis System-II Crystal Structure Refinement
              by Robert B. Von Dreele & Brian H. Toby
                Argonne National Laboratory(C), 2010
 This product includes software developed by the UChicago Argonne, LLC,
            as Operator of Argonne National Laboratory.
                          Please cite:
   B.H. Toby & R.B. Von Dreele, J. Appl. Cryst. 46, 544-549 (2013)
********************************************************************************
 Least squares controls:
 Refinement type: analytic Hessian
 Maximum number of cycles: 20
 Regularize hydrogens (if any): False
 Initial shift factor: 1.000

 Phases:

 Phase name: YCoSi_oqmd_1444920
=======================================================================================================================================

 X-ray scattering factors:
   Symbol     fa                                      fb                                      fc
---------------------------------------------------------------------------------------------------
 Y         17.77600  10.29460   5.72629   3.26588   1.40290  12.80060   0.12560 104.35400   1.91213
 Co        12.28410   7.34090   4.00340   2.34880   4.27910   0.27840  13.53590  71.16920   1.01180
 Si         6.29150   3.03530   1.98910   1.54100   2.43860  32.33370   0.67850  81.69370   1.14070

 Electron scattering factors:
   Symbol     fa                                                fb
---------------------------------------------------------------------------------------------------
 Y          0.32340   1.27370   3.21150   4.05630   3.79620   0.12440   1.19480   7.27560  34.14300 111.20790
 Co         0.21860   0.98610   1.85400   2.32580   1.46850   0.11820   1.23000   5.41770  25.76020  80.85420
 Si         0.05670   0.33650   0.81040   2.49600   2.11860   0.05820   0.61550   3.25220  16.79290  57.67670

 Neutron scattering factors:
   Symbol   isotope       mass       b       resonant terms
---------------------------------------------------------------------------------------------------
 Y       Nat. Abund.     88.907    0.775
 Co      Nat. Abund.     58.933    0.249
 Si      Nat. Abund.     28.086    0.415

 Space Group: P n m a
 The lattice is centrosymmetric primitive orthorhombic
 The Laue symmetry is mmm
 The lattice point group is mmm
 Multiplicity of a general site is 8
 The inversion center is located at 0,0,0
 
 The equivalent positions are:

 ( 1)     X,     Y,     Z 
 ( 2) 1/2-X, 1/2+Y, 1/2+Z 
 ( 3)     X, 1/2-Y,     Z 
 ( 4) 1/2-X,    -Y, 1/2+Z 

 Atoms:
   name    type  refine?   x         y         z      frac site sym  mult I/A   Uiso     U11     U22     U33     U12     U13     U23
---------------------------------------------------------------------------------------------------------------------------------------
     Y0      Y          0.00817   0.75000   0.69264   1.000   m(y)    4    I 0.01000                                                
    Co1     Co          0.15087   0.25000   0.93285   1.000   m(y)    4    I 0.01000                                                
    Si2     Si          0.19704   0.75000   0.09816   1.000   m(y)    4    I 0.01000                                                

 Unit cell: a = 6.82609 b = 4.13582 c = 7.21280 alpha = 90.000 beta = 90.000 gamma = 90.000 volume = 203.628 Refine? True

 Phase name: Y(CoSi)2_mp_mp-5129
=======================================================================================================================================

 X-ray scattering factors:
   Symbol     fa                                      fb                                      fc
---------------------------------------------------------------------------------------------------
 Y         17.77600  10.29460   5.72629   3.26588   1.40290  12.80060   0.12560 104.35400   1.91213
 Co        12.28410   7.34090   4.00340   2.34880   4.27910   0.27840  13.53590  71.16920   1.01180
 Si         6.29150   3.03530   1.98910   1.54100   2.43860  32.33370   0.67850  81.69370   1.14070

 Electron scattering factors:
   Symbol     fa                                                fb
---------------------------------------------------------------------------------------------------
 Y          0.32340   1.27370   3.21150   4.05630   3.79620   0.12440   1.19480   7.27560  34.14300 111.20790
 Co         0.21860   0.98610   1.85400   2.32580   1.46850   0.11820   1.23000   5.41770  25.76020  80.85420
 Si         0.05670   0.33650   0.81040   2.49600   2.11860   0.05820   0.61550   3.25220  16.79290  57.67670

 Neutron scattering factors:
   Symbol   isotope       mass       b       resonant terms
---------------------------------------------------------------------------------------------------
 Y       Nat. Abund.     88.907    0.775
 Co      Nat. Abund.     58.933    0.249
 Si      Nat. Abund.     28.086    0.415

 Space Group: I 4/m m m
 The lattice is centrosymmetric I-centered tetragonal
 The Laue symmetry is 4/mmm
 The lattice point group is 4/mmm
 Multiplicity of a general site is 32
 The inversion center is located at 0,0,0
 
 The equivalent positions are:

 (0,0,0; 1/2,1/2,1/2)+

 ( 1)     X,     Y,     Z 
 ( 2)    -Y,     X,     Z 
 ( 3)    -X,    -Y,     Z 
 ( 4)     Y,    -X,     Z 
 ( 5)    -X,     Y,     Z 
 ( 6)    -Y,    -X,     Z 
 ( 7)     X,    -Y,     Z 
 ( 8)     Y,     X,     Z 

 Atoms:
   name    type  refine?   x         y         z      frac site sym  mult I/A   Uiso     U11     U22     U33     U12     U13     U23
---------------------------------------------------------------------------------------------------------------------------------------
     Y0      Y          0.00000   0.00000   0.00000   1.0004/mmm(z)    2    I 0.01000                                                
    Co1     Co          0.00000   0.50000   0.25000   1.000-4m2(z)    4    I 0.01000                                                
    Si2     Si          0.00000   0.00000   0.37050   1.000 4mm(z)    4    I 0.01000                                                

 Unit cell: a = 3.88809 b = 3.88809 c = 9.74945 alpha = 90.000 beta = 90.000 gamma = 90.000 volume = 147.385 Refine? False

 Phase: YCoSi_oqmd_1444920 in histogram: PWDR scan.xy
=======================================================================================================================================
 Phase fraction  :          1 Refine? False
 Extinction coeff:     0.0000 Refine? False
 March-Dollase PO:     1.1486 Refine? True Axis: 0 1 0

 Size model    : isotropic equatorial:       1.000 Refine? False
	 LG mixing coeff.:       1.0000 Refine? False

 Mustrain model: isotropic equatorial:      5819.1 Refine? True
	 LG mixing coeff.:      1.0000 Refine? False

 Hydrostatic/elastic strain:
 names :         D11         D22         D33
 values:           0           0           0
 refine:       False       False       False

 Phase: Y(CoSi)2_mp_mp-5129 in histogram: PWDR scan.xy
=======================================================================================================================================
 Phase fraction  :      0.105 Refine? True
 Extinction coeff:     0.0000 Refine? False
 March-Dollase PO:     1.0000 Refine? False Axis: 0 0 1

 Size model    : isotropic equatorial:       1.000 Refine? False
	 LG mixing coeff.:       1.0000 Refine? False

 Mustrain model: isotropic equatorial:      3335.7 Refine? True
	 LG mixing coeff.:      1.0000 Refine? False

 Hydrostatic/elastic strain:
 names :         D11         D33
 values:           0           0
 refine:       False       False

 Histogram: PWDR scan.xy histogram Id: 0
=======================================================================================================================================
 Instrument type: Bragg-Brentano
 Histogram limits:     8.00 deg to   149.98 deg

 Sample Parameters:
 Goniometer omega = 0.00, chi = 0.00, phi = 0.00
 name  :         Scale         Shift  Transparency    SurfRoughA    SurfRoughB
 value :       41.0807       -0.4770        0.0000     1000.0000        0.5155
 refine:          True          True         False         False          True

 Instrument Parameters:
 name  :     Azimuth I(L2)/I(L1)        Lam1        Lam2    Polariz.        SH/L           U           V           W
 value :    0.000000    0.500000    1.540510    1.544330    0.700000    0.025000   42.210954  -69.014584   47.283190
 refine:                   False                               False       False       False       False       False

 name  :           X           Y           Z        Zero
 value :    1.840430   -1.383733    0.000000    0.001629
 refine:       False       False       False       False

 Background function: chebyschev-1 Refine? True
 Coefficients:    315.181  -143.334   205.496   -96.064    76.360   -57.090    39.976   -15.777    21.503    -2.499     2.380
                    4.564
 Fixed background file: ; mult: 1.000  Refine? False

 Refinement results:
---------------------------------------------------------------------------------------------------------------------------------------
 Number of function calls: 3 No. of observations: 7100 No. of parameters: 22 User rejected: 0 Sp. gp. extinct: 0
 Refinement time =    1.580s,    1.580s/cycle, for 1 cycles
 wR =   10.33%, chi**2 =      36532.8, GOF =   2.27

 Phases:
 Result for phase: YCoSi_oqmd_1444920
=======================================================================================================================================
 Reciprocal metric tensor: 
  names :            A11            A22            A33            A12            A13            A23
  values:    0.021461316    0.058462552    0.019221743    0.000000000    0.000000000    0.000000000
  esds  :    0.000001149    0.000004121    0.000001056                                             
 New unit cell:
  names :           a           b           c       alpha        beta       gamma      Volume
  values:    6.826087    4.135815    7.212796     90.0000     90.0000     90.0000     203.628
  esds  :    0.000183    0.000146    0.000198                                           0.013

 Atoms:
   name      x         y         z      frac   Uiso     U11     U22     U33     U12     U13     U23
---------------------------------------------------------------------------------------------------------------------------------------
     Y0      Y:
 values:   0.00817   0.75000   0.69264   1.000 0.01000
 sig   :                                               
    Co1     Co:
 values:   0.15087   0.25000   0.93285   1.000 0.01000
 sig   :                                               
    Si2     Si:
 values:   0.19704   0.75000   0.09816   1.000 0.01000
 sig   :                                               

 Density: 5.7386 g/cm**3
 Result for phase: Y(CoSi)2_mp_mp-5129
=======================================================================================================================================

 Atoms:
   name      x         y         z      frac   Uiso     U11     U22     U33     U12     U13     U23
---------------------------------------------------------------------------------------------------------------------------------------
     Y0      Y:
 values:   0.00000   0.00000   0.00000   1.000 0.01000
 sig   :                                               
    Co1     Co:
 values:   0.00000   0.50000   0.25000   1.000 0.01000
 sig   :                                               
    Si2     Si:
 values:   0.00000   0.00000   0.37050   1.000 0.01000
 sig   :                                               

 Density: 5.9250 g/cm**3

 Phase: YCoSi_oqmd_1444920 in histogram: PWDR scan.xy
=======================================================================================================================================
 Final refinement RF, RF^2 = 5.94%, 11.13% on 240 reflections
 Durbin-Watson statistic = 0.436
 Bragg intensity sum = 3.18e+06
 Phase fraction  :          1, sig          0 Weight fraction  :  0.92722, sig    0.00110
 March-Dollase PO:     1.1486, sig     0.0025

 Mustrain model: isotropic
 equatorial:      5819.0, sig:    42.9 LG mix coeff.:      1.0000

 Phase: Y(CoSi)2_mp_mp-5129 in histogram: PWDR scan.xy
=======================================================================================================================================
 Final refinement RF, RF^2 = 10.46%, 27.29% on 62 reflections
 Durbin-Watson statistic = 0.436
 Bragg intensity sum = 2.11e+05
 Phase fraction  :    0.10504, sig  0.0017059 Weight fraction  :  0.07278, sig    0.00110

 Mustrain model: isotropic
 equatorial:      3335.7, sig:   195.4 LG mix coeff.:      1.0000

 Histogram: PWDR scan.xy histogram Id: 0
=======================================================================================================================================
 PWDR histogram weight factor = 1.000
 Final refinement wR = 10.33% on 7100 observations in this histogram
 Other residuals: R = 7.91%, R-bkg = 8.46%, wR-bkg = 10.33% wRmin = 4.55%
 Instrument type: Bragg-Brentano

 Resonant form factors:(ref: D.T. Cromer & D.A. Liberman (1981), Acta Cryst. A37, 267-268.)
 Element:        Y       Co       Si
 f'     :   -0.267   -2.365    0.254
 f"     :    2.024    3.614    0.330

 Sample Parameters:
 names :         Scale         Shift  Transparency    SurfRoughA    SurfRoughB
 values:       41.0274       -0.4768        0.0000     1000.0000        0.5152
 sig   :        0.4038        1.6427                                    0.0073

 Background function: chebyschev-1
 value :      315.2    -143.3     205.5    -96.06     76.36    -57.09     39.98    -15.78      21.5    -2.499      2.38     4.564
 sig   :     0.8977     1.559     1.451     1.414     1.313     1.256     1.164     1.149     1.026     1.045    0.8796    0.8461
 Background sums: empirical 1.71e+06, Debye 0, peaks 0, Total 1.71e+06
