Repository: jhamlin-ufl/synthesizability

# GdPt2Ge

Table 1 row 3, candidate list B. Discussed in the Supplement, Sec. S7, under GdPt2Ge.

Outcome: YPd2Si-type Pnma (lowest in Alexandria), 94 wt% after anneal, small oxide fraction; OQMD Cmcm structure absent; new compound

Category: On-hull structure (probable). Not previously reported.

P_disorder = 0.18. Database structures below the hull that are dynamically stable (MatterSim): 2 of 2.

## Buttons

Each folder in `buttons/` holds the synthesis record (`SYNTHESIS`, `SYNTHESIS.txt`, `STATUS`) and the measured scans.

| Button | Role | Mass loss (%) | Scans |
|---|---|---|---|

File: samples/YCoSi/fits/0538_annealed_pred_P4nmm/work/fit.lst
********************************************************************************
   General Structure Analysis System-II Crystal Structure Refinement
              by Robert B. Von Dreele & Brian H. Toby
                Argonne National Laboratory(C), 2010
 This product includes software developed by the UChicago Argonne, LLC,
            as Operator of Argonne National Laboratory.
                          Please cite:
   B.H. Toby & R.B. Von Dreele, J. Appl. Cryst. 46, 544-549 (2013)
********************************************************************************
 Least squares controls:
 Refinement type: analytic Hessian
 Maximum number of cycles: 20
 Regularize hydrogens (if any): False
 Initial shift factor: 1.000

 Phases:

 Phase name: YCoSi_pred_OQMD-1368530
=======================================================================================================================================

 X-ray scattering factors:
   Symbol     fa                                      fb                                      fc
---------------------------------------------------------------------------------------------------
 Y         17.77600  10.29460   5.72629   3.26588   1.40290  12.80060   0.12560 104.35400   1.91213
 Co        12.28410   7.34090   4.00340   2.34880   4.27910   0.27840  13.53590  71.16920   1.01180
 Si         6.29150   3.03530   1.98910   1.54100   2.43860  32.33370   0.67850  81.69370   1.14070

 Electron scattering factors:
   Symbol     fa                                                fb
---------------------------------------------------------------------------------------------------
 Y          0.32340   1.27370   3.21150   4.05630   3.79620   0.12440   1.19480   7.27560  34.14300 111.20790
 Co         0.21860   0.98610   1.85400   2.32580   1.46850   0.11820   1.23000   5.41770  25.76020  80.85420
 Si         0.05670   0.33650   0.81040   2.49600   2.11860   0.05820   0.61550   3.25220  16.79290  57.67670

 Neutron scattering factors:
   Symbol   isotope       mass       b       resonant terms
---------------------------------------------------------------------------------------------------
 Y       Nat. Abund.     88.907    0.775
 Co      Nat. Abund.     58.933    0.249
 Si      Nat. Abund.     28.086    0.415

 Space Group: P 4/n m m
 The lattice is centrosymmetric primitive tetragonal
 The Laue symmetry is 4/mmm
 The lattice point group is 4/mmm
 Multiplicity of a general site is 16
 The inversion center is located at 0,0,0
 
 The equivalent positions are:

 ( 1)     X,     Y,     Z 
 ( 2) 1/2-Y,     X,     Z 
 ( 3) 1/2-X, 1/2-Y,     Z 
 ( 4)     Y, 1/2-X,     Z 
 ( 5) 1/2-X,     Y,     Z 
 ( 6) 1/2-Y, 1/2-X,     Z 
 ( 7)     X, 1/2-Y,     Z 
 ( 8)     Y,     X,     Z 

 Atoms:
   name    type  refine?   x         y         z      frac site sym  mult I/A   Uiso     U11     U22     U33     U12     U13     U23
---------------------------------------------------------------------------------------------------------------------------------------
     Y0      Y         -0.25000   0.25000   0.67912   1.000 mm2(z)    4    I 0.01000                                                
    Co1     Co         -0.25000  -0.25000   0.00000   1.000 4mm(z)    2    I 0.01000                                                
    Si2     Si         -0.25000   0.25000   0.18701   1.000 mm2(z)    4    I 0.01000                                                

 Unit cell: a = 3.95838 b = 3.95838 c = 6.69788 alpha = 90.000 beta = 90.000 gamma = 90.000 volume = 104.947 Refine? False

 Phase: YCoSi_pred_OQMD-1368530 in histogram: PWDR scan.xy
=======================================================================================================================================
 Phase fraction  :          1 Refine? False
 Extinction coeff:     0.0000 Refine? False
 March-Dollase PO:     1.0000 Refine? False Axis: 0 0 1

 Size model    : isotropic equatorial:       1.000 Refine? False
	 LG mixing coeff.:       1.0000 Refine? False

 Mustrain model: isotropic equatorial:     60000.0 Refine? False
	 LG mixing coeff.:      1.0000 Refine? False

 Hydrostatic/elastic strain:
 names :         D11         D33
 values:           0           0
 refine:       False       False

 Histogram: PWDR scan.xy histogram Id: 0
=======================================================================================================================================
 Instrument type: Bragg-Brentano
 Histogram limits:     8.00 deg to   149.98 deg

 Sample Parameters:
 Goniometer omega = 0.00, chi = 0.00, phi = 0.00
 name  :         Scale         Shift  Transparency    SurfRoughA    SurfRoughB
 value :        3.7295        0.0000        0.0000        0.0000        0.0000
 refine:          True         False         False         False         False

 Instrument Parameters:
 name  :     Azimuth I(L2)/I(L1)        Lam1        Lam2    Polariz.        SH/L           U           V           W
 value :    0.000000    0.500000    1.540510    1.544330    0.700000    0.025000   42.210954  -69.014584   47.283190
 refine:                   False                               False       False       False       False       False

 name  :           X           Y           Z        Zero
 value :    1.840430   -1.383733    0.000000    0.001629
 refine:       False       False       False       False

 Background function: chebyschev-1 Refine? True
 Coefficients:    377.848  -129.986   140.878   -54.257    51.525   -63.213    31.136   -17.825
 Fixed background file: ; mult: 1.000  Refine? False

 Refinement results:
---------------------------------------------------------------------------------------------------------------------------------------
 Number of function calls: 3 No. of observations: 7100 No. of parameters: 9 User rejected: 0 Sp. gp. extinct: 0
 Refinement time =    0.727s,    0.727s/cycle, for 1 cycles
 wR =   54.77%, chi**2 =  1.02711e+06, GOF =  12.04

 Phases:
 Result for phase: YCoSi_pred_OQMD-1368530
=======================================================================================================================================

 Atoms:
   name      x         y         z      frac   Uiso     U11     U22     U33     U12     U13     U23
---------------------------------------------------------------------------------------------------------------------------------------
     Y0      Y:
 values:  -0.25000   0.25000   0.67912   1.000 0.01000
 sig   :                                               
    Co1     Co:
 values:  -0.25000  -0.25000   0.00000   1.000 0.01000
 sig   :                                               
    Si2     Si:
 values:  -0.25000   0.25000   0.18701   1.000 0.01000
 sig   :                                               

 Density: 9.2695 g/cm**3

 Phase: YCoSi_pred_OQMD-1368530 in histogram: PWDR scan.xy
=======================================================================================================================================
 Final refinement RF, RF^2 = 71.20%, 94.24% on 83 reflections
 Durbin-Watson statistic = 0.021
 Bragg intensity sum = 1.6e+05

 Histogram: PWDR scan.xy histogram Id: 0
=======================================================================================================================================
 PWDR histogram weight factor = 1.000
 Final refinement wR = 54.77% on 7100 observations in this histogram
 Other residuals: R = 43.04%, R-bkg = 69.57%, wR-bkg = 54.77% wRmin = 4.55%
 Instrument type: Bragg-Brentano

 Resonant form factors:(ref: D.T. Cromer & D.A. Liberman (1981), Acta Cryst. A37, 267-268.)
 Element:        Y       Co       Si
 f'     :   -0.267   -2.365    0.254
 f"     :    2.024    3.614    0.330

 Sample Parameters:
 names :         Scale         Shift  Transparency    SurfRoughA    SurfRoughB
 values:        3.7295        0.0000        0.0000        0.0000        0.0000
 sig   :        0.7515                                                        

 Background function: chebyschev-1
 value :      377.8      -130     140.9    -54.26     51.52    -63.21     31.14    -17.82
 sig   :      4.226      7.39     6.731     6.591     5.845      5.57     4.557     4.702
 Background sums: empirical 2.32e+06, Debye 0, peaks 0, Total 2.32e+06

File: samples/ZrPt5Si/fits/0561_ordered_noZrPt3/work/fit.lst
********************************************************************************
   General Structure Analysis System-II Crystal Structure Refinement
              by Robert B. Von Dreele & Brian H. Toby
                Argonne National Laboratory(C), 2010
 This product includes software developed by the UChicago Argonne, LLC,
            as Operator of Argonne National Laboratory.
                          Please cite:
   B.H. Toby & R.B. Von Dreele, J. Appl. Cryst. 46, 544-549 (2013)
********************************************************************************
 Least squares controls:
 Refinement type: analytic Hessian
 Maximum number of cycles: 20
 Regularize hydrogens (if any): False
 Initial shift factor: 1.000

 Phases:

 Phase name: ZrSiPt5_pred_OQMD-2146113
=======================================================================================================================================

 X-ray scattering factors:
   Symbol     fa                                      fb                                      fc
---------------------------------------------------------------------------------------------------
 Zr        17.87650  10.94800   5.41732   3.65721   1.27618  11.91600   0.11762  87.66270   2.06929
 Si         6.29150   3.03530   1.98910   1.54100   2.43860  32.33370   0.67850  81.69370   1.14070
 Pt        27.00590  17.76390  15.71310   5.78370   1.51293   8.81174   0.42459  38.61030  11.68830

 Electron scattering factors:
   Symbol     fa                                                fb
---------------------------------------------------------------------------------------------------
 Zr         0.29970   1.18790   3.10750   3.97400   3.57690   0.11210   1.06380   6.38910  28.70810  97.42890
 Si         0.05670   0.33650   0.81040   2.49600   2.11860   0.05820   0.61550   3.25220  16.79290  57.67670
 Pt         0.30830   1.41580   2.96620   3.93490   2.17090   0.06090   0.59930   3.19210  12.52850  49.76750

 Neutron scattering factors:
   Symbol   isotope       mass       b       resonant terms
---------------------------------------------------------------------------------------------------
 Zr      Nat. Abund.     91.220    0.716
 Si      Nat. Abund.     28.086    0.415
 Pt      Nat. Abund.    195.090    0.960

 Space Group: P 4/m m m
 The lattice is centrosymmetric primitive tetragonal
 The Laue symmetry is 4/mmm
 The lattice point group is 4/mmm
 Multiplicity of a general site is 16
 The inversion center is located at 0,0,0
 
 The equivalent positions are:

 ( 1)     X,     Y,     Z 
 ( 2)    -Y,     X,     Z 
 ( 3)    -X,    -Y,     Z 
 ( 4)     Y,    -X,     Z 
 ( 5)    -X,     Y,     Z 
 ( 6)    -Y,    -X,     Z 
 ( 7)     X,    -Y,     Z 
 ( 8)     Y,     X,     Z 

 Atoms:
   name    type  refine?   x         y         z      frac site sym  mult I/A   Uiso     U11     U22     U33     U12     U13     U23
---------------------------------------------------------------------------------------------------------------------------------------
    Zr0     Zr      U   0.50000   0.50000   0.00000   1.0004/mmm(z)    1    I 0.00263                                                
    Si1     Si      U   0.00000   0.00000   0.50000   1.0004/mmm(z)    1    I 0.00263                                                
    Pt2     Pt      U   0.00000   0.50000   0.29100   1.000 mm2(z)    4    I 0.00263                                                
    Pt3     Pt      U   0.00000   0.00000   0.00000   1.0004/mmm(z)    1    I 0.00263                                                

 Unit cell: a = 3.97602 b = 3.97602 c = 6.90978 alpha = 90.000 beta = 90.000 gamma = 90.000 volume = 109.235 Refine? True

 Phase: ZrSiPt5_pred_OQMD-2146113 in histogram: PWDR scan.xy
=======================================================================================================================================
 Phase fraction  :          1 Refine? False
 Extinction coeff:     0.0000 Refine? False
 March-Dollase PO:     0.9146 Refine? True Axis: 0 0 1

 Size model    : isotropic equatorial:       0.375 Refine? True
	 LG mixing coeff.:       1.0000 Refine? False

 Mustrain model: generalized
	 LG mixing coeff.:      1.0000 Refine? False
 names :        S400        S004        S220        S022
 values:    501787.2     19158.5     54953.5     73954.1
 refine:        True        True        True        True

 Hydrostatic/elastic strain:
 names :         D11         D33
 values:           0           0
 refine:       False       False

 Histogram: PWDR scan.xy histogram Id: 0
=======================================================================================================================================
 Instrument type: Bragg-Brentano
 Histogram limits:     8.00 deg to   150.00 deg

 Sample Parameters:
 Goniometer omega = 0.00, chi = 0.00, phi = 0.00
 name  :         Scale         Shift  Transparency    SurfRoughA    SurfRoughB
 value :       51.9750      -25.9180        0.0000        0.0000        0.0000
 refine:          True          True         False         False         False

 Instrument Parameters:
 name  :     Azimuth I(L2)/I(L1)        Lam1        Lam2    Polariz.        SH/L           U           V           W
 value :    0.000000    0.500000    1.540510    1.544330    0.700000    0.025000   42.210954  -69.014584   47.283190
 refine:                   False                               False       False       False       False       False

 name  :           X           Y           Z        Zero
 value :    1.840430   -1.383733    0.000000    0.001629
 refine:       False       False       False       False

 Background function: chebyschev-1 Refine? True
 Coefficients:    314.532   -69.373   242.952   -95.482    83.687   -58.354    34.287   -18.441     2.674   -19.528   -22.368
                  -10.578
 Fixed background file: ; mult: 1.000  Refine? False

 Refinement results:
---------------------------------------------------------------------------------------------------------------------------------------
 Number of function calls: 3 No. of observations: 7101 No. of parameters: 23 User rejected: 0 Sp. gp. extinct: 0
 Refinement time =    0.688s,    0.688s/cycle, for 1 cycles
 wR =   10.45%, chi**2 =      77569.3, GOF =   3.31
----------------------------------------------------------------------------------------------------------------------------------
Parameters generated by constraints

 name  :     0::AUiso:0          0::A0
 value :        0.00263        0.06326
 sig   :        0.00015        0.00000 

 Phases:
 Result for phase: ZrSiPt5_pred_OQMD-2146113
=======================================================================================================================================
 Reciprocal metric tensor: 
  names :            A11            A22            A33            A12            A13            A23
  values:    0.063256092    0.063256092    0.020944594    0.000000000    0.000000000    0.000000000
  esds  :    0.000002488                   0.000000802                                             
 New unit cell:
  names :           a           b           c       alpha        beta       gamma      Volume
  values:    3.976022    3.976022    6.909777     90.0000     90.0000     90.0000     109.235
  esds  :    0.000078                0.000132                                           0.005

 Atoms:
   name      x         y         z      frac   Uiso     U11     U22     U33     U12     U13     U23
---------------------------------------------------------------------------------------------------------------------------------------
    Zr0     Zr:
 values:   0.50000   0.50000   0.00000   1.000 0.00263
 sig   :                                       0.00015 
    Si1     Si:
 values:   0.00000   0.00000   0.50000   1.000 0.00263
 sig   :                                       (.00015)
    Pt2     Pt:
 values:   0.00000   0.50000   0.29100   1.000 0.00263
 sig   :                                       (.00015)
    Pt3     Pt:
 values:   0.00000   0.00000   0.00000   1.000 0.00263
 sig   :                                       (.00015)

 Density: 16.6420 g/cm**3

 Phase: ZrSiPt5_pred_OQMD-2146113 in histogram: PWDR scan.xy
=======================================================================================================================================
 Final refinement RF, RF^2 = 2.49%, 5.72% on 90 reflections
 Durbin-Watson statistic = 0.193
 Bragg intensity sum = 1.09e+07
 March-Dollase PO:     0.9146, sig     0.0013

 Size model:     isotropic equatorial:     0.37541, sig:  0.0423 LG mix coeff.:      1.0000

 Mustrain model: generalized
 LG mix coeff.:      1.0000
 name  :        S400        S004        S220        S022
 value :    501785.9     19146.3     54939.1     73914.1
 sig   :     12293.5       927.1     12528.7      2340.5

 Histogram: PWDR scan.xy histogram Id: 0
=======================================================================================================================================
 PWDR histogram weight factor = 1.000
 Final refinement wR = 10.45% on 7101 observations in this histogram
 Other residuals: R = 7.37%, R-bkg = 7.26%, wR-bkg = 10.45% wRmin = 3.16%
 Instrument type: Bragg-Brentano

 Resonant form factors:(ref: D.T. Cromer & D.A. Liberman (1981), Acta Cryst. A37, 267-268.)
 Element:       Zr       Si       Pt
 f'     :   -0.187    0.254   -4.597
 f"     :    2.244    0.330    6.922

 Sample Parameters:
 names :         Scale         Shift  Transparency    SurfRoughA    SurfRoughB
 values:       51.9739      -25.9263        0.0000        0.0000        0.0000
 sig   :        0.1572        1.2054                                          

 Background function: chebyschev-1
 value :      314.5    -69.37     242.9    -95.48     83.69    -58.35     34.29    -18.44     2.673    -19.53    -22.37    -10.58
 sig   :      1.671      2.75     2.303     2.296     2.082     1.983     1.911     1.861     1.726      1.87     1.676     1.495
 Background sums: empirical 1.61e+06, Debye 0, peaks 0, Total 1.61e+06

File: samples/ZrPt5Si/fits/0561_structure/work/fit.lst
********************************************************************************
   General Structure Analysis System-II Crystal Structure Refinement
              by Robert B. Von Dreele & Brian H. Toby
                Argonne National Laboratory(C), 2010
 This product includes software developed by the UChicago Argonne, LLC,
            as Operator of Argonne National Laboratory.
                          Please cite:
   B.H. Toby & R.B. Von Dreele, J. Appl. Cryst. 46, 544-549 (2013)
********************************************************************************
 Least squares controls:
 Refinement type: analytic Hessian
 Maximum number of cycles: 20
 Regularize hydrogens (if any): False
 Initial shift factor: 1.000

 Phases:

 Phase name: ZrSiPt5
=======================================================================================================================================

 X-ray scattering factors:
   Symbol     fa                                      fb                                      fc
---------------------------------------------------------------------------------------------------
 Zr        17.87650  10.94800   5.41732   3.65721   1.27618  11.91600   0.11762  87.66270   2.06929
 Si         6.29150   3.03530   1.98910   1.54100   2.43860  32.33370   0.67850  81.69370   1.14070
 Pt        27.00590  17.76390  15.71310   5.78370   1.51293   8.81174   0.42459  38.61030  11.68830

 Electron scattering factors:
   Symbol     fa                                                fb
---------------------------------------------------------------------------------------------------
 Zr         0.29970   1.18790   3.10750   3.97400   3.57690   0.11210   1.06380   6.38910  28.70810  97.42890
 Si         0.05670   0.33650   0.81040   2.49600   2.11860   0.05820   0.61550   3.25220  16.79290  57.67670
 Pt         0.30830   1.41580   2.96620   3.93490   2.17090   0.06090   0.59930   3.19210  12.52850  49.76750

 Neutron scattering factors:
   Symbol   isotope       mass       b       resonant terms
---------------------------------------------------------------------------------------------------
 Zr      Nat. Abund.     91.220    0.716
 Si      Nat. Abund.     28.086    0.415
 Pt      Nat. Abund.    195.090    0.960

 Space Group: P 4/m m m
 The lattice is centrosymmetric primitive tetragonal
 The Laue symmetry is 4/mmm
 The lattice point group is 4/mmm
 Multiplicity of a general site is 16
 The inversion center is located at 0,0,0
 
 The equivalent positions are:

 ( 1)     X,     Y,     Z 
 ( 2)    -Y,     X,     Z 
 ( 3)    -X,    -Y,     Z 
 ( 4)     Y,    -X,     Z 
 ( 5)    -X,     Y,     Z 
 ( 6)    -Y,    -X,     Z 
 ( 7)     X,    -Y,     Z 
 ( 8)     Y,     X,     Z 

 Atoms:
   name    type  refine?   x         y         z      frac site sym  mult I/A   Uiso     U11     U22     U33     U12     U13     U23
---------------------------------------------------------------------------------------------------------------------------------------
    Zr0     Zr          0.50000   0.50000   0.00000   1.0004/mmm(z)    1    I 0.01000                                                
    Si1     Si          0.00000   0.00000   0.50000   1.0004/mmm(z)    1    I 0.01000                                                
    Pt2     Pt     XU   0.00000   0.50000   0.29125   1.000 mm2(z)    4    I 0.00232                                                
    Pt3     Pt      U   0.00000   0.00000   0.00000   1.0004/mmm(z)    1    I 0.00232                                                

 Unit cell: a = 3.97581 b = 3.97581 c = 6.90949 alpha = 90.000 beta = 90.000 gamma = 90.000 volume = 109.219 Refine? True

 Phase name: ZrPt3
=======================================================================================================================================

 X-ray scattering factors:
   Symbol     fa                                      fb                                      fc
---------------------------------------------------------------------------------------------------
 Zr        17.87650  10.94800   5.41732   3.65721   1.27618  11.91600   0.11762  87.66270   2.06929
 Pt        27.00590  17.76390  15.71310   5.78370   1.51293   8.81174   0.42459  38.61030  11.68830

 Electron scattering factors:
   Symbol     fa                                                fb
---------------------------------------------------------------------------------------------------
 Zr         0.29970   1.18790   3.10750   3.97400   3.57690   0.11210   1.06380   6.38910  28.70810  97.42890
 Pt         0.30830   1.41580   2.96620   3.93490   2.17090   0.06090   0.59930   3.19210  12.52850  49.76750

 Neutron scattering factors:
   Symbol   isotope       mass       b       resonant terms
---------------------------------------------------------------------------------------------------
 Zr      Nat. Abund.     91.220    0.716
 Pt      Nat. Abund.    195.090    0.960

 Space Group: P 63/m m c
 The lattice is centrosymmetric primitive hexagonal
 The Laue symmetry is 6/mmm
 The lattice point group is 6/mmm
 Multiplicity of a general site is 24
 The inversion center is located at 0,0,0
 
 The equivalent positions are:

 ( 1)     X,     Y,     Z 
 ( 2)   X-Y,     X, 1/2+Z 
 ( 3)    -Y,   X-Y,     Z 
 ( 4)    -X,    -Y, 1/2+Z 
 ( 5)   Y-X,    -X,     Z 
 ( 6)     Y,   Y-X, 1/2+Z 
 ( 7)   Y-X,     Y,     Z 
 ( 8)    -X,   Y-X, 1/2+Z 
 ( 9)    -Y,    -X,     Z 
 (10)   X-Y,    -Y, 1/2+Z 
 (11)     X,   X-Y,     Z 
 (12)     Y,     X, 1/2+Z 

 Atoms:
   name    type  refine?   x         y         z      frac site sym  mult I/A   Uiso     U11     U22     U33     U12     U13     U23
---------------------------------------------------------------------------------------------------------------------------------------
    Zr0     Zr          0.00000   0.00000   0.00000   1.000-3m(100)    2    I 0.01000                                                
    Zr1     Zr          0.33333   0.66667   0.25000   1.000-6m2(100)    2    I 0.01000                                                
    Pt2     Pt          0.00000   0.50000   0.00000   1.0002/m(010)    6    I 0.01000                                                
    Pt3     Pt          0.17010   0.34021   0.75000   1.000mm2(120)    6    I 0.01000                                                

 Unit cell: a = 5.65093 b = 5.65093 c = 9.24073 alpha = 90.000 beta = 90.000 gamma = 120.000 volume = 255.550 Refine? False

 Phase: ZrSiPt5 in histogram: PWDR scan.xy
=======================================================================================================================================
 Phase fraction  :          1 Refine? False
 Extinction coeff:     0.0000 Refine? False
 March-Dollase PO:     0.9184 Refine? True Axis: 0 0 1

 Size model    : isotropic equatorial:       0.405 Refine? True
	 LG mixing coeff.:       1.0000 Refine? False

 Mustrain model: generalized
	 LG mixing coeff.:      1.1596 Refine? False
 names :        S400        S004        S220        S022
 values:    382046.4     13956.4     19912.6     48764.9
 refine:        True        True        True        True

 Hydrostatic/elastic strain:
 names :         D11         D33
 values:           0           0
 refine:       False       False

 Phase: ZrPt3 in histogram: PWDR scan.xy
=======================================================================================================================================
 Phase fraction  :    0.01319 Refine? True
 Extinction coeff:     0.0000 Refine? False
 March-Dollase PO:     1.0000 Refine? False Axis: 0 0 1

 Size model    : isotropic equatorial:       1.000 Refine? False
	 LG mixing coeff.:       1.0000 Refine? False

 Mustrain model: isotropic equatorial:      1000.0 Refine? False
	 LG mixing coeff.:      1.0000 Refine? False

 Hydrostatic/elastic strain:
 names :         D11         D33
 values:           0           0
 refine:       False       False

 Histogram: PWDR scan.xy histogram Id: 0
=======================================================================================================================================
 Instrument type: Bragg-Brentano
 Histogram limits:     8.00 deg to   150.00 deg

 Sample Parameters:
 Goniometer omega = 0.00, chi = 0.00, phi = 0.00
 name  :         Scale         Shift  Transparency    SurfRoughA    SurfRoughB
 value :       51.2236      -21.3151        0.0000        0.0000        0.0000
 refine:          True          True         False         False         False

 Instrument Parameters:
 name  :     Azimuth I(L2)/I(L1)        Lam1        Lam2    Polariz.        SH/L           U           V           W
 value :    0.000000    0.500000    1.540510    1.544330    0.700000    0.025000   42.210954  -69.014584   47.283190
 refine:                   False                               False       False       False       False       False

 name  :           X           Y           Z        Zero
 value :    1.840430   -1.383733    0.000000    0.001629
 refine:       False       False       False       False

 Background function: chebyschev-1 Refine? True
 Coefficients:    312.320   -68.719   248.571   -95.884    85.902   -59.682    32.926   -17.827     6.583   -17.569   -18.494
                   -9.745
 Fixed background file: ; mult: 1.000  Refine? False

 Refinement results:
---------------------------------------------------------------------------------------------------------------------------------------
 Number of function calls: 3 No. of observations: 7101 No. of parameters: 25 User rejected: 0 Sp. gp. extinct: 0
 Refinement time =    1.132s,    1.132s/cycle, for 1 cycles
 wR =    8.59%, chi**2 =      52375.1, GOF =   2.72
----------------------------------------------------------------------------------------------------------------------------------
Parameters generated by constraints

 name  :     0::AUiso:2          0::A0
 value :        0.00232        0.06326
 sig   :        0.00013        0.00000 

 Phases:
 Result for phase: ZrSiPt5
=======================================================================================================================================
 Reciprocal metric tensor: 
  names :            A11            A22            A33            A12            A13            A23
  values:    0.063262788    0.063262788    0.020946323    0.000000000    0.000000000    0.000000000
  esds  :    0.000002051                   0.000000658                                             
 New unit cell:
  names :           a           b           c       alpha        beta       gamma      Volume
  values:    3.975812    3.975812    6.909492     90.0000     90.0000     90.0000     109.219
  esds  :    0.000064                0.000109                                           0.004

 Atoms:
   name      x         y         z      frac   Uiso     U11     U22     U33     U12     U13     U23
---------------------------------------------------------------------------------------------------------------------------------------
    Zr0     Zr:
 values:   0.50000   0.50000   0.00000   1.000 0.01000
 sig   :                                               
    Si1     Si:
 values:   0.00000   0.00000   0.50000   1.000 0.01000
 sig   :                                               
    Pt2     Pt:
 values:   0.00000   0.50000   0.29125   1.000 0.00232
 sig   :                       0.00006         0.00013 
    Pt3     Pt:
 values:   0.00000   0.00000   0.00000   1.000 0.00232
 sig   :                                       (.00013)

 Density: 16.6444 g/cm**3
 Result for phase: ZrPt3
=======================================================================================================================================

 Atoms:
   name      x         y         z      frac   Uiso     U11     U22     U33     U12     U13     U23
---------------------------------------------------------------------------------------------------------------------------------------
    Zr0     Zr:
 values:   0.00000   0.00000   0.00000   1.000 0.01000
 sig   :                                               
    Zr1     Zr:
 values:   0.33333   0.66667   0.25000   1.000 0.01000
 sig   :                                               
    Pt2     Pt:
 values:   0.00000   0.50000   0.00000   1.000 0.01000
 sig   :                                               
    Pt3     Pt:
 values:   0.17010   0.34021   0.75000   1.000 0.01000
 sig   :                                               

 Density: 17.5831 g/cm**3

 Phase: ZrSiPt5 in histogram: PWDR scan.xy
=======================================================================================================================================
 Final refinement RF, RF^2 = 2.15%, 4.56% on 90 reflections
 Durbin-Watson statistic = 0.286
 Bragg intensity sum = 1.07e+07
 Phase fraction  :          1, sig          0 Weight fraction  :  0.96842, sig    0.00052
 March-Dollase PO:     0.9184, sig     0.0011

 Size model:     isotropic equatorial:     0.40525, sig:  0.0406 LG mix coeff.:      1.0000

 Mustrain model: generalized
 LG mix coeff.:      1.1596
 name  :        S400        S004        S220        S022
 value :    382060.9     13955.2     19910.2     48760.5
 sig   :      7588.9       555.9      7376.5      1360.4

 Phase: ZrPt3 in histogram: PWDR scan.xy
=======================================================================================================================================
 Final refinement RF, RF^2 = 4.81%, 9.09% on 124 reflections
 Durbin-Watson statistic = 0.286
 Bragg intensity sum = 2.84e+05
 Phase fraction  :   0.013193, sig 0.00022257 Weight fraction  :  0.03158, sig    0.00052

 Histogram: PWDR scan.xy histogram Id: 0
=======================================================================================================================================
 PWDR histogram weight factor = 1.000
 Final refinement wR = 8.59% on 7101 observations in this histogram
 Other residuals: R = 6.41%, R-bkg = 6.23%, wR-bkg = 8.59% wRmin = 3.16%
 Instrument type: Bragg-Brentano

 Resonant form factors:(ref: D.T. Cromer & D.A. Liberman (1981), Acta Cryst. A37, 267-268.)
 Element:       Zr       Si       Pt
 f'     :   -0.187    0.254   -4.597
 f"     :    2.244    0.330    6.922

 Sample Parameters:
 names :         Scale         Shift  Transparency    SurfRoughA    SurfRoughB
 values:       51.2234      -21.3207        0.0000        0.0000        0.0000
 sig   :        0.1308        0.9619                                          

 Background function: chebyschev-1
 value :      312.3    -68.72     248.6    -95.88      85.9    -59.68     32.93    -17.83     6.582    -17.57     -18.5    -9.744
 sig   :      1.404     2.274     1.894     1.898      1.71     1.626     1.568     1.534     1.424     1.547     1.383     1.238
 Background sums: empirical 1.58e+06, Debye 0, peaks 0, Total 1.58e+06
