Repository: jhamlin-ufl/synthesizability

# Al2MnAu6

Table 1 row 15, candidate list B. Discussed in the Supplement, Sec. S7, under Al2MnAu6.

Outcome: C11b Au2(Al,Mn), partial Au order; Mn/Al order undetermined

Category: Disordered parent of on-hull structure (probable). Not previously reported.

P_disorder = 0.62. Database structures below the hull that are dynamically stable (MatterSim): 0 of 1.

## Buttons

Each folder in `buttons/` holds the synthesis record (`SYNTHESIS`, `SYNTHESIS.txt`, `STATUS`) and the measured scans.

| Button | Role | Mass loss (%) | Scans |
|---|---|---|---|
| 0479 | target | 2.01 | `0479_HM_MnAl2Au6.txt` (Siemens D500, as cast); `0479_HM_MnAl2Au6.xy` (PANalytical X'Pert MPD, as cast) |

File: samples/Gd2Fe3Ge5/fits/0554_tex_FoR/command.txt
# Command that produced this fit (run from the repository root; GSAS-II must be importable, see workflow/README.md).
uv run python workflow/scripts/refine.py --scan samples/Gd2Fe3Ge5/buttons/0554/0554_HM_Gd2Fe3Ge5.txt --space samples/Gd2Fe3Ge5/fits/0554_tex_FoR/start --occ pred --uiso-max 0.04 --main-key 'Gd(FeGe)2_oqmd_18402' --md --md-axis 0 0 1 --main-window 0.03 --limits 18 118 --partners GdFe0.37Ge2_CeNiSi2_Jemmali2010 Gd0.5Fe3Ge3_YCo6Ge6_oqmd1791584half Ge_cod_1563567_o1 --out results/refits/0554_tex_FoR --strict-final --accept-bound

File: samples/Gd2Fe3Ge5/fits/0554_tex_FoR/fit.txt (part 1 of 6)
# two_theta obs calc background diff
18.0000 1568.0000 1533.0224 1532.1189 34.9776
18.0200 1556.0000 1533.9955 1533.0859 22.0045
18.0400 1546.0000 1534.9436 1534.0277 11.0564
18.0600 1556.0000 1535.8667 1534.9446 20.1333
18.0800 1537.0000 1536.7651 1535.8366 0.2349
18.1000 1670.0000 1537.6390 1536.7041 132.3610
18.1200 1581.0000 1538.4885 1537.5471 42.5115
18.1400 1622.0000 1539.3139 1538.3658 82.6861
18.1600 1590.0000 1540.1152 1539.1605 49.8848
18.1800 1544.0000 1540.8928 1539.9313 3.1072
18.2000 1621.0000 1541.6468 1540.6784 79.3532
18.2200 1568.0000 1542.3773 1541.4019 25.6227
18.2400 1602.0000 1543.0845 1542.1021 58.9155
18.2600 1559.0000 1543.7686 1542.7791 15.2314
18.2800 1659.0000 1544.4299 1543.4330 114.5701
18.3000 1555.0000 1545.0684 1544.0642 9.9316
18.3200 1568.0000 1545.6843 1544.6726 22.3157
18.3400 1506.0000 1546.2778 1545.2586 -40.2778
18.3600 1535.0000 1546.8492 1545.8223 -11.8492
18.3800 1631.0000 1547.3985 1546.3638 83.6015
18.4000 1513.0000 1547.9259 1546.8833 -34.9259
18.4200 1561.0000 1548.4316 1547.3810 12.5684
18.4400 1548.0000 1548.9158 1547.8570 -0.9158
18.4600 1566.0000 1549.3787 1548.3116 16.6213
18.4800 1551.0000 1549.8203 1548.7448 1.1797
18.5000 1570.0000 1550.2409 1549.1569 19.7591
18.5200 1533.0000 1550.6651 1549.5480 -17.6651
18.5400 1565.0000 1551.0443 1549.9183 13.9557
18.5600 1570.0000 1551.4029 1550.2679 18.5971
18.5800 1558.0000 1551.7412 1550.5970 6.2588
18.6000 1550.0000 1552.0715 1550.9058 -2.0715
18.6200 1565.0000 1552.3733 1551.1944 12.6267
18.6400 1482.0000 1552.6516 1551.4629 -70.6516
18.6600 1514.0000 1552.9101 1551.7116 -38.9101
18.6800 1608.0000 1553.1510 1551.9406 54.8490
18.7000 1540.0000 1553.3707 1552.1500 -13.3707
18.7200 1549.0000 1553.5711 1552.3400 -4.5711
18.7400 1607.0000 1553.7525 1552.5108 53.2475
18.7600 1547.0000 1553.9150 1552.6625 -6.9150
18.7800 1440.0000 1554.0588 1552.7952 -114.0588
18.8000 1523.0000 1554.1840 1552.9092 -31.1840
18.8200 1537.0000 1554.2908 1553.0045 -17.2908
18.8400 1612.0000 1554.3794 1553.0813 57.6206
18.8600 1596.0000 1554.4498 1553.1398 41.5502
18.8800 1552.0000 1554.5023 1553.1801 -2.5023
18.9000 1601.0000 1554.5371 1553.2024 46.4629
18.9200 1561.0000 1554.5542 1553.2067 6.4458
18.9400 1510.0000 1554.5539 1553.1934 -44.5539
18.9600 1581.0000 1554.5363 1553.1624 26.4637
18.9800 1562.0000 1554.5016 1553.1140 7.4984
19.0000 1568.0000 1554.4498 1553.0482 13.5502
19.0200 1517.0000 1554.3813 1552.9653 -37.3813
19.0400 1513.0000 1554.2961 1552.8653 -41.2961
19.0600 1575.0000 1554.1945 1552.7485 20.8055
19.0800 1559.0000 1554.0765 1552.6149 4.9235
19.1000 1519.0000 1553.9424 1552.4647 -34.9424
19.1200 1442.0000 1553.7922 1552.2980 -111.7922
19.1400 1473.0000 1553.6263 1552.1151 -80.6263
19.1600 1419.0000 1553.4447 1551.9159 -134.4447
19.1800 1458.0000 1553.2477 1551.7006 -95.2477
19.2000 1445.0000 1553.0354 1551.4695 -108.0354
19.2200 1536.0000 1552.8080 1551.2225 -16.8080
19.2400 1533.0000 1552.9215 1550.9599 -19.9215
19.2600 1485.0000 1552.6654 1550.6818 -67.6654
19.2800 1498.0000 1552.3948 1550.3884 -54.3948
19.3000 1486.0000 1552.1099 1550.0796 -66.1099
19.3200 1548.0000 1551.8110 1549.7558 -3.8110
19.3400 1531.0000 1551.7507 1549.4169 -20.7507
19.3600 1515.0000 1551.4250 1549.0632 -36.4250
19.3800 1553.0000 1551.0861 1548.6948 1.9139
19.4000 1523.0000 1550.7342 1548.3117 -27.7342
19.4200 1522.0000 1550.3697 1547.9142 -28.3697
19.4400 1490.0000 1550.0301 1547.5024 -60.0301
19.4600 1515.0000 1549.6415 1547.0763 -34.6415
19.4800 1572.0000 1549.2416 1546.6361 22.7584
19.5000 1526.0000 1548.8307 1546.1820 -22.8307
19.5200 1465.0000 1548.4096 1545.7140 -83.4096
19.5400 1495.0000 1547.9790 1545.2323 -52.9790
19.5600 1468.0000 1547.5397 1544.7371 -79.5397
19.5800 1498.0000 1547.0928 1544.2283 -49.0928
19.6000 1491.0000 1546.6396 1543.7062 -55.6396
19.6200 1524.0000 1546.1818 1543.1708 -22.1818
19.6400 1527.0000 1545.7221 1542.6224 -18.7221
19.6600 1479.0000 1545.2645 1542.0609 -66.2645
19.6800 1521.0000 1544.8163 1541.4866 -23.8163
19.7000 1509.0000 1544.3912 1540.8995 -35.3912
19.7200 1458.0000 1544.0147 1540.2997 -86.0147
19.7400 1514.0000 1543.7325 1539.6875 -29.7325
19.7600 1525.0000 1543.6203 1539.0628 -18.6203
19.7800 1515.0000 1543.7920 1538.4259 -28.7920
19.8000 1530.0000 1544.3986 1537.7768 -14.3986
19.8200 1542.0000 1545.6105 1537.1156 -3.6105
19.8400 1506.0000 1547.5765 1536.4424 -41.5765
19.8600 1499.0000 1550.3621 1535.7575 -51.3621
19.8800 1559.0000 1553.8786 1535.0608 5.1214
19.9000 1525.0000 1557.8179 1534.3525 -32.8179
19.9200 1545.0000 1561.6106 1533.6327 -16.6106
19.9400 1617.0000 1564.4622 1532.9014 52.5378
19.9600 1582.0000 1565.5913 1532.1590 16.4087
19.9800 1555.0000 1564.6125 1531.4053 -9.6125
20.0000 1522.0000 1561.6684 1530.6406 -39.6684
20.0200 1563.0000 1557.2604 1529.8649 5.7396
20.0400 1504.0000 1552.0816 1529.0784 -48.0816
20.0600 1556.0000 1546.8304 1528.2811 9.1696
20.0800 1520.0000 1542.0250 1527.4731 -22.0250
20.1000 1547.0000 1537.9400 1526.6547 9.0600
20.1200 1548.0000 1534.6428 1525.8258 13.3572
20.1400 1617.0000 1532.0617 1524.9866 84.9383
20.1600 1558.0000 1530.0542 1524.1372 27.9458
20.1800 1522.0000 1528.4617 1523.2776 -6.4617
20.2000 1530.0000 1527.1443 1522.4080 2.8557
20.2200 1476.0000 1525.9958 1521.5285 -49.9958
20.2400 1533.0000 1524.9445 1520.6392 8.0555
20.2600 1539.0000 1523.9462 1519.7402 15.0538
20.2800 1537.0000 1522.9758 1518.8315 14.0242
20.3000 1428.0000 1522.0194 1517.9134 -94.0194
20.3200 1598.0000 1521.0698 1516.9858 76.9302
20.3400 1479.0000 1520.1229 1516.0489 -41.1229
20.3600 1560.0000 1519.1766 1515.1027 40.8234
20.3800 1463.0000 1518.2292 1514.1475 -55.2292
20.4000 1471.0000 1517.2797 1513.1832 -46.2797
20.4200 1517.0000 1516.3274 1512.2100 0.6726
20.4400 1549.0000 1515.3717 1511.2279 33.6283
20.4600 1553.0000 1514.4122 1510.2370 38.5878
20.4800 1541.0000 1513.4486 1509.2376 27.5514
20.5000 1448.0000 1512.4807 1508.2295 -64.4807
20.5200 1467.0000 1511.5084 1507.2130 -44.5084
20.5400 1510.0000 1510.5316 1506.1881 -0.5316
20.5600 1495.0000 1509.5502 1505.1549 -14.5502
20.5800 1509.0000 1508.5642 1504.1135 0.4358
20.6000 1549.0000 1507.5738 1503.0641 41.4262
20.6200 1597.0000 1506.5790 1502.0066 90.4210
20.6400 1553.0000 1505.5799 1500.9411 47.4201
20.6600 1498.0000 1504.5766 1499.8679 -6.5766
20.6800 1532.0000 1503.5694 1498.7868 28.4306
20.7000 1528.0000 1502.5583 1497.6982 25.4417
20.7200 1511.0000 1501.5436 1496.6019 9.4564
20.7400 1483.0000 1500.5255 1495.4982 -17.5255
20.7600 1482.0000 1499.6572 1494.3870 -17.6572
20.7800 1494.0000 1498.6336 1493.2685 -4.6336
20.8000 1545.0000 1497.6075 1492.1428 47.3925
20.8200 1439.0000 1496.5791 1491.0100 -57.5791
20.8400 1526.0000 1495.6251 1489.8700 30.3749
20.8600 1478.0000 1494.5936 1488.7231 -16.5936
20.8800 1469.0000 1493.5748 1487.5693 -24.5748
20.9000 1520.0000 1492.5415 1486.4087 27.4585
20.9200 1484.0000 1491.5080 1485.2413 -7.5080
20.9400 1515.0000 1490.4748 1484.0673 24.5252
20.9600 1544.0000 1489.4424 1482.8867 54.5576
20.9800 1496.0000 1488.4185 1481.6996 7.5815
21.0000 1540.0000 1487.3898 1480.5061 52.6102
21.0200 1523.0000 1486.3638 1479.3062 36.6362
21.0400 1523.0000 1485.3415 1478.1001 37.6585
21.0600 1451.0000 1484.3237 1476.8878 -33.3237
21.0800 1471.0000 1483.3112 1475.6694 -12.3112
21.1000 1486.0000 1482.3051 1474.4450 3.6949
21.1200 1486.0000 1481.3066 1473.2146 4.6934
21.1400 1520.0000 1480.3168 1471.9784 39.6832
21.1600 1523.0000 1479.3372 1470.7363 43.6628
21.1800 1471.0000 1478.3692 1469.4886 -7.3692
21.2000 1528.0000 1477.4146 1468.2351 50.5854
21.2200 1557.0000 1476.4753 1466.9761 80.5247
21.2400 1511.0000 1475.5535 1465.7116 35.4465
21.2600 1473.0000 1474.6514 1464.4417 -1.6514
21.2800 1503.0000 1473.7719 1463.1664 29.2281
21.3000 1511.0000 1472.9180 1461.8859 38.0820
21.3200 1505.0000 1472.0931 1460.6001 32.9069
21.3400 1478.0000 1471.3014 1459.3091 6.6986
21.3600 1471.0000 1470.5472 1458.0132 0.4528
21.3800 1527.0000 1469.8359 1456.7122 57.1641
21.4000 1501.0000 1469.1735 1455.4062 31.8265
21.4200 1481.0000 1468.5672 1454.0954 12.4328
21.4400 1442.0000 1468.0252 1452.7798 -26.0252
21.4600 1499.0000 1467.5572 1451.4595 31.4428
21.4800 1457.0000 1467.1753 1450.1346 -10.1753
21.5000 1497.0000 1466.8943 1448.8050 30.1057
21.5200 1505.0000 1466.7334 1447.4709 38.2666
21.5400 1478.0000 1466.7192 1446.1324 11.2808
21.5600 1499.0000 1466.8895 1444.7895 32.1105
21.5800 1487.0000 1467.2993 1443.4422 19.7007
21.6000 1522.0000 1468.0271 1442.0907 53.9729
21.6200 1446.0000 1469.1813 1440.7350 -23.1813
21.6400 1473.0000 1470.9008 1439.3752 2.0992
21.6600 1456.0000 1473.3492 1438.0113 -17.3492
21.6800 1499.0000 1476.7043 1436.6433 22.2957
21.7000 1496.0000 1481.1452 1435.2715 14.8548
21.7200 1548.0000 1486.8506 1433.8958 61.1494
21.7400 1507.0000 1494.0124 1432.5162 12.9876
21.7600 1534.0000 1502.8765 1431.1329 31.1235
21.7800 1588.0000 1513.8508 1429.7459 74.1492
21.8000 1535.0000 1527.7181 1428.3553 7.2819
21.8200 1554.0000 1545.7942 1426.9611 8.2058
21.8400 1575.0000 1569.8140 1425.5634 5.1860
21.8600 1658.0000 1601.6404 1424.1623 56.3596
21.8800 1674.0000 1642.9390 1422.7577 31.0610
21.9000 1755.0000 1694.7068 1421.3498 60.2932
21.9200 1711.0000 1756.6874 1419.9387 -45.6874
21.9400 1755.0000 1826.7010 1418.5243 -71.7010
21.9600 1794.0000 1899.8788 1417.1067 -105.8788
21.9800 1911.0000 1968.3160 1415.6861 -57.3160
22.0000 1915.0000 2022.3859 1414.2624 -107.3859
22.0200 1911.0000 2054.2219 1412.8357 -143.2219
22.0400 1926.0000 2060.7158 1411.4061 -134.7158
22.0600 1987.0000 2043.1090 1409.9736 -56.1090
22.0800 1993.0000 2004.9798 1408.5383 -11.9798
22.1000 1986.0000 1951.2788 1407.1002 34.7212
22.1200 1858.0000 1887.8285 1405.6594 -29.8285
22.1400 1874.0000 1820.3936 1404.2159 53.6064
22.1600 1708.0000 1753.7544 1402.7698 -45.7544
22.1800 1649.0000 1691.4389 1401.3212 -42.4389
22.2000 1652.0000 1635.8629 1399.8700 16.1371
22.2200 1663.0000 1588.3458 1398.4165 74.6542
22.2400 1600.0000 1549.1384 1396.9605 50.8616
22.2600 1617.0000 1517.6685 1395.5022 99.3315
22.2800 1513.0000 1492.9091 1394.0415 20.0909
22.3000 1497.0000 1473.6620 1392.5787 23.3380
22.3200 1525.0000 1458.7610 1391.1136 66.2390
22.3400 1447.0000 1447.1737 1389.6464 -0.1737
22.3600 1517.0000 1438.0449 1388.1771 78.9551
22.3800 1458.0000 1430.7048 1386.7057 27.2952
22.4000 1562.0000 1424.6511 1385.2324 137.3489
22.4200 1502.0000 1419.5218 1383.7571 82.4782
22.4400 1467.0000 1415.0634 1382.2799 51.9366
22.4600 1439.0000 1411.1020 1380.8009 27.8980
22.4800 1408.0000 1407.5187 1379.3201 0.4813
22.5000 1411.0000 1404.2319 1377.8375 6.7681
22.5200 1403.0000 1401.1844 1376.3531 1.8156
22.5400 1455.0000 1398.3345 1374.8672 56.6655
22.5600 1369.0000 1395.6508 1373.3796 -26.6508
22.5800 1353.0000 1393.1088 1371.8904 -40.1088
22.6000 1497.0000 1390.7832 1370.3998 106.2168
22.6200 1401.0000 1388.4697 1368.9076 12.5303
22.6400 1445.0000 1386.2490 1367.4140 58.7510
22.6600 1370.0000 1384.1099 1365.9190 -14.1099
22.6800 1439.0000 1382.0430 1364.4227 56.9570
22.7000 1451.0000 1380.0876 1362.9250 70.9124
22.7200 1427.0000 1378.1426 1361.4261 48.8574
22.7400 1405.0000 1376.2494 1359.9260 28.7506
22.7600 1380.0000 1374.4029 1358.4247 5.5971
22.7800 1470.0000 1372.5990 1356.9223 97.4010
22.8000 1453.0000 1370.8341 1355.4188 82.1659
22.8200 1376.0000 1369.1050 1353.9142 6.8950
22.8400 1338.0000 1367.4092 1352.4086 -29.4092
22.8600 1376.0000 1365.7443 1350.9021 10.2557
22.8800 1390.0000 1364.1085 1349.3946 25.8915
22.9000 1390.0000 1362.5001 1347.8863 27.4999
22.9200 1453.0000 1360.9179 1346.3771 92.0821
22.9400 1342.0000 1359.3608 1344.8671 -17.3608
22.9600 1390.0000 1357.8278 1343.3563 32.1722
22.9800 1419.0000 1356.3185 1341.8448 62.6815
23.0000 1435.0000 1354.8323 1340.3326 80.1677
23.0200 1402.0000 1353.3690 1338.8198 48.6310
23.0400 1390.0000 1351.9286 1337.3064 38.0714
23.0600 1371.0000 1350.5111 1335.7924 20.4889
23.0800 1437.0000 1349.1170 1334.2778 87.8830
23.1000 1338.0000 1347.7467 1332.7628 -9.7467
23.1200 1352.0000 1346.4010 1331.2472 5.5990
23.1400 1423.0000 1345.0808 1329.7313 77.9192
23.1600 1416.0000 1343.7872 1328.2150 72.2128
23.1800 1402.0000 1342.5218 1326.6983 59.4782
23.2000 1439.0000 1341.2862 1325.1813 97.7138
23.2200 1384.0000 1340.0826 1323.6641 43.9174
23.2400 1285.0000 1338.9133 1322.1465 -53.9133
23.2600 1362.0000 1337.7814 1320.6288 24.2186
23.2800 1297.0000 1336.6902 1319.1109 -39.6902
23.3000 1394.0000 1335.6438 1317.5928 58.3562
23.3200 1335.0000 1334.6469 1316.0747 0.3531
23.3400 1332.0000 1333.7052 1314.5564 -1.7052
23.3600 1355.0000 1332.8254 1313.0382 22.1746
23.3800 1309.0000 1332.0157 1311.5199 -23.0157
23.4000 1359.0000 1331.2856 1310.0016 27.7144
23.4200 1346.0000 1330.6471 1308.4834 15.3529
23.4400 1415.0000 1330.1145 1306.9653 84.8855
23.4600 1385.0000 1329.7063 1305.4473 55.2937
23.4800 1323.0000 1329.4464 1303.9295 -6.4464
23.5000 1404.0000 1329.3680 1302.4118 74.6320
23.5200 1377.0000 1329.5200 1300.8944 47.4800
23.5400 1341.0000 1329.9795 1299.3772 11.0205
23.5600 1361.0000 1330.8727 1297.8603 30.1273
23.5800 1380.0000 1332.4088 1296.3437 47.5912
23.6000 1400.0000 1334.9263 1294.8274 65.0737
23.6200 1350.0000 1339.0129 1293.3115 10.9871
23.6400 1386.0000 1345.2987 1291.7960 40.7013
23.6600 1394.0000 1354.8542 1290.2809 39.1458
23.6800 1435.0000 1368.8810 1288.7663 66.1190
23.7000 1434.0000 1388.6199 1287.2522 45.3801
23.7200 1412.0000 1415.1140 1285.7386 -3.1140
23.7400 1437.0000 1448.7769 1284.2255 -11.7769
23.7600 1453.0000 1488.8922 1282.7130 -35.8922
23.7800 1506.0000 1533.3341 1281.2011 -27.3341
23.8000 1531.0000 1577.7923 1279.6898 -46.7923
23.8200 1573.0000 1615.7207 1278.1791 -42.7207
23.8400 1602.0000 1639.9103 1276.6692 -37.9103
23.8600 1601.0000 1645.7052 1275.1599 -44.7052
23.8800 1690.0000 1633.1327 1273.6514 56.8673
23.9000 1629.0000 1605.3560 1272.1436 23.6440
23.9200 1532.0000 1567.0209 1270.6366 -35.0209
23.9400 1563.0000 1523.7109 1269.1305 39.2891
23.9600 1449.0000 1480.8394 1267.6251 -31.8394
23.9800 1453.0000 1442.3268 1266.1207 10.6732
24.0000 1439.0000 1410.2285 1264.6171 28.7715
24.0200 1383.0000 1385.1040 1263.1144 -2.1040
24.0400 1346.0000 1366.5440 1261.6126 -20.5440
24.0600 1401.0000 1353.6214 1260.1119 47.3786
24.0800 1339.0000 1345.2320 1258.6121 -6.2320
24.1000 1318.0000 1340.3274 1257.1133 -22.3274
24.1200 1338.0000 1338.0452 1255.6155 -0.0452
24.1400 1314.0000 1337.7582 1254.1188 -23.7582
24.1600 1444.0000 1339.0678 1252.6232 104.9322
24.1800 1389.0000 1341.7734 1251.1286 47.2266
24.2000 1362.0000 1345.8396 1249.6352 16.1604
24.2200 1437.0000 1351.3803 1248.1430 85.6197
24.2400 1334.0000 1358.6702 1246.6519 -24.6702
24.2600 1392.0000 1368.1895 1245.1620 23.8105
24.2800 1475.0000 1380.7076 1243.6733 94.2924
24.3000 1465.0000 1397.4037 1242.1858 67.5963
24.3200 1481.0000 1420.0111 1240.6996 60.9889
24.3400 1500.0000 1450.9569 1239.2147 49.0431
24.3600 1522.0000 1493.4431 1237.7310 28.5569
24.3800 1536.0000 1551.4031 1236.2487 -15.4031
24.4000 1601.0000 1629.2581 1234.7677 -28.2581
24.4200 1693.0000 1731.4220 1233.2881 -38.4220
24.4400 1733.0000 1861.5328 1231.8099 -128.5328
24.4600 1797.0000 2021.4076 1230.3331 -224.4076
24.4800 2098.0000 2209.6654 1228.8576 -111.6654
24.5000 2091.0000 2419.8571 1227.3836 -328.8571
24.5200 2302.0000 2638.0608 1225.9111 -336.0608
24.5400 2503.0000 2841.0498 1224.4401 -338.0498
24.5600 2677.0000 2998.5584 1222.9705 -321.5584
24.5800 2782.0000 3083.0313 1221.5025 -301.0313
24.6000 2886.0000 3081.7525 1220.0359 -195.7525
24.6200 2954.0000 2999.5319 1218.5710 -45.5319
24.6400 2813.0000 2852.0091 1217.1076 -39.0091
24.6600 2709.0000 2660.3199 1215.6458 48.6801
24.6800 2396.0000 2448.2734 1214.1856 -52.2734
24.7000 2220.0000 2237.7425 1212.7270 -17.7425
24.7200 2070.0000 2044.3981 1211.2700 25.6019
24.7400 1843.0000 1876.7756 1209.8147 -33.7756
24.7600 1729.0000 1737.7229 1208.3611 -8.7229
24.7800 1597.0000 1626.3314 1206.9092 -29.3314
24.8000 1513.0000 1539.5270 1205.4590 -26.5270
24.8200 1457.0000 1473.2377 1204.0105 -16.2377
24.8400 1418.0000 1423.2106 1202.5637 -5.2106
24.8600 1410.0000 1385.5374 1201.1187 24.4626
24.8800 1355.0000 1356.9345 1199.6754 -1.9345
24.9000 1308.0000 1334.8306 1198.2340 -26.8306
24.9200 1259.0000 1317.3227 1196.7943 -58.3227
24.9400 1360.0000 1303.0675 1195.3565 56.9325
24.9600 1336.0000 1291.1466 1193.9205 44.8534
24.9800 1246.0000 1280.9442 1192.4863 -34.9442
25.0000 1274.0000 1272.0483 1191.0540 1.9517
25.0200 1263.0000 1264.1782 1189.6235 -1.1782
25.0400 1248.0000 1257.1374 1188.1950 -9.1374
25.0600 1290.0000 1250.7824 1186.7684 39.2176
25.0800 1271.0000 1245.0040 1185.3436 25.9960
25.1000 1247.0000 1239.7164 1183.9208 7.2836
25.1200 1211.0000 1234.8501 1182.5000 -23.8501
25.1400 1265.0000 1230.3482 1181.0811 34.6518
25.1600 1208.0000 1226.1633 1179.6642 -18.1633
25.1800 1178.0000 1222.2554 1178.2492 -44.2554
25.2000 1189.0000 1218.5909 1176.8363 -29.5909
25.2200 1252.0000 1215.1412 1175.4253 36.8588
25.2400 1186.0000 1211.8816 1174.0164 -25.8816
25.2600 1126.0000 1208.7913 1172.6096 -82.7913
25.2800 1217.0000 1205.8520 1171.2047 11.1480
25.3000 1180.0000 1203.0482 1169.8019 -23.0482
25.3200 1262.0000 1200.3661 1168.4012 61.6339
25.3400 1211.0000 1197.7940 1167.0026 13.2060
25.3600 1161.0000 1195.3215 1165.6061 -34.3215
25.3800 1126.0000 1192.9394 1164.2117 -66.9394
25.4000 1224.0000 1190.6398 1162.8194 33.3602
25.4200 1189.0000 1188.4157 1161.4292 0.5843
25.4400 1216.0000 1186.2607 1160.0412 29.7393
25.4600 1152.0000 1184.1695 1158.6553 -32.1695
25.4800 1194.0000 1182.1372 1157.2716 11.8628
25.5000 1154.0000 1180.1593 1155.8900 -26.1593
25.5200 1141.0000 1178.2321 1154.5106 -37.2321
25.5400 1222.0000 1176.3520 1153.1334 45.6480
25.5600 1215.0000 1174.5162 1151.7585 40.4838
25.5800 1192.0000 1172.7218 1150.3857 19.2782
25.6000 1180.0000 1170.9664 1149.0152 9.0336
25.6200 1205.0000 1169.2479 1147.6468 35.7521
25.6400 1165.0000 1167.5643 1146.2808 -2.5643
25.6600 1151.0000 1165.9139 1144.9169 -14.9139
25.6800 1155.0000 1164.2953 1143.5554 -9.2953
25.7000 1117.0000 1162.7071 1142.1961 -45.7071
25.7200 1198.0000 1161.1481 1140.8390 36.8519
25.7400 1125.0000 1159.6175 1139.4843 -34.6175
25.7600 1148.0000 1158.1142 1138.1319 -10.1142
25.7800 1108.0000 1156.6376 1136.7817 -48.6376
25.8000 1160.0000 1155.1870 1135.4339 4.8130
25.8200 1129.0000 1153.7621 1134.0884 -24.7621
25.8400 1156.0000 1152.3624 1132.7452 3.6376
25.8600 1129.0000 1150.9876 1131.4044 -21.9876
25.8800 1158.0000 1149.6377 1130.0659 8.3623
25.9000 1173.0000 1148.3125 1128.7297 24.6875
25.9200 1109.0000 1147.0123 1127.3959 -38.0123
25.9400 1166.0000 1145.7371 1126.0645 20.2629
25.9600 1171.0000 1144.4872 1124.7354 26.5128
25.9800 1135.0000 1143.2631 1123.4087 -8.2631
26.0000 1097.0000 1142.0653 1122.0845 -45.0653
26.0200 1110.0000 1140.8944 1120.7626 -30.8944
26.0400 1067.0000 1139.7513 1119.4431 -72.7513
26.0600 1108.0000 1138.6368 1118.1260 -30.6368
26.0800 1094.0000 1137.5521 1116.8113 -43.5521
26.1000 1131.0000 1136.4983 1115.4990 -5.4983
26.1200 1112.0000 1135.4770 1114.1892 -23.4770
26.1400 1114.0000 1134.5628 1112.8818 -20.5628
26.1600 1116.0000 1133.6115 1111.5769 -17.6115
26.1800 1076.0000 1132.6983 1110.2744 -56.6983
26.2000 1089.0000 1131.8254 1108.9743 -42.8254
26.2200 1185.0000 1130.9954 1107.6767 54.0046
26.2400 1123.0000 1130.2115 1106.3816 -7.2115
26.2600 1096.0000 1129.5135 1105.0889 -33.5135
26.2800 1120.0000 1128.8321 1103.7987 -8.8321
26.3000 1077.0000 1128.2082 1102.5109 -51.2082
26.3200 1064.0000 1127.6467 1101.2257 -63.6467
26.3400 1126.0000 1127.1529 1099.9429 -1.1529
26.3600 1069.0000 1126.7333 1098.6627 -57.7333
26.3800 1111.0000 1126.3949 1097.3849 -15.3949
26.4000 1142.0000 1126.1458 1096.1096 15.8542
26.4200 1031.0000 1125.9953 1094.8369 -94.9953
26.4400 1094.0000 1125.9540 1093.5666 -31.9540
26.4600 1030.0000 1126.0342 1092.2989 -96.0342
26.4800 1087.0000 1126.2499 1091.0337 -39.2499
26.5000 1076.0000 1126.6176 1089.7710 -50.6176
26.5200 1076.0000 1127.1562 1088.5108 -51.1562
26.5400 1116.0000 1127.8880 1087.2532 -11.8880
26.5600 1124.0000 1128.8390 1085.9981 -4.8390
26.5800 1114.0000 1130.0401 1084.7455 -16.0401
26.6000 1125.0000 1131.5279 1083.4955 -6.5279
26.6200 1174.0000 1133.3460 1082.2480 40.6540
26.6400 1078.0000 1135.5478 1081.0031 -57.5478
26.6600 1121.0000 1138.1988 1079.7607 -17.1988
26.6800 1137.0000 1141.3823 1078.5209 -4.3823
26.7000 1103.0000 1145.2068 1077.2836 -42.2068
26.7200 1106.0000 1149.8204 1076.0489 -43.8204
26.7400 1176.0000 1155.4316 1074.8168 20.5684
26.7600 1163.0000 1162.3438 1073.5872 0.6562
26.7800 1187.0000 1171.0046 1072.3602 15.9954
26.8000 1136.0000 1182.0720 1071.1357 -46.0720
26.8200 1248.0000 1196.4941 1069.9139 51.5059
26.8400 1195.0000 1215.5912 1068.6946 -20.5912
26.8600 1187.0000 1241.1158 1067.4779 -54.1158
26.8800 1277.0000 1275.2605 1066.2638 1.7395
26.9000 1293.0000 1320.5751 1065.0522 -27.5751
26.9200 1360.0000 1379.7626 1063.8433 -19.7626
26.9400 1392.0000 1455.3359 1062.6369 -63.3359
26.9600 1392.0000 1549.1303 1061.4331 -157.1303
26.9800 1519.0000 1661.6536 1060.2319 -142.6536
27.0000 1680.0000 1791.2094 1059.0333 -111.2094
27.0200 1806.0000 1932.7161 1057.8373 -126.7161
27.0400 1872.0000 2076.4721 1056.6439 -204.4721
27.0600 2092.0000 2208.2181 1055.4530 -116.2181
27.0800 2142.0000 2312.9915 1054.2648 -170.9915
27.1000 2331.0000 2382.9486 1053.0792 -51.9486
27.1200 2344.0000 2422.8315 1051.8961 -78.8315
27.1400 2360.0000 2446.7350 1050.7157 -86.7350
27.1600 2370.0000 2470.1143 1049.5379 -100.1143
27.1800 2310.0000 2504.0130 1048.3627 -194.0130
27.2000 2355.0000 2550.9578 1047.1900 -195.9578
27.2200 2345.0000 2600.5482 1046.0200 -255.5482
27.2400 2440.0000 2628.1249 1044.8526 -188.1249
27.2600 2468.0000 2605.3916 1043.6878 -137.3916
27.2800 2566.0000 2519.7449 1042.5256 46.2551
27.3000 2663.0000 2379.3082 1041.3660 283.6918
27.3200 2582.0000 2199.5309 1040.2090 382.4691
27.3400 2513.0000 1997.6921 1039.0546 515.3079
27.3600 2156.0000 1795.0585 1037.9028 360.9415
27.3800 2016.0000 1611.9064 1036.7536 404.0936
27.4000 1674.0000 1460.4613 1035.6070 213.5387
27.4200 1567.0000 1344.1806 1034.4630 222.8194
27.4400 1443.0000 1260.3453 1033.3217 182.6547
27.4600 1334.0000 1202.9101 1032.1829 131.0899
27.4800 1192.0000 1164.8513 1031.0468 27.1487
27.5000 1178.0000 1139.7976 1029.9132 38.2024
27.5200 1150.0000 1122.8522 1028.7822 27.1478
27.5400 1076.0000 1110.7056 1027.6539 -34.7056
27.5600 1108.0000 1101.3643 1026.5282 6.6357
27.5800 1091.0000 1093.7130 1025.4050 -2.7130
27.6000 1121.0000 1087.1647 1024.2845 33.8353
27.6200 1061.0000 1081.4058 1023.1665 -20.4058
27.6400 1051.0000 1076.2586 1022.0512 -25.2586
27.6600 994.0000 1071.6058 1020.9384 -77.6058
27.6800 1069.0000 1067.3679 1019.8283 1.6321
27.7000 1063.0000 1063.4801 1018.7207 -0.4801
27.7200 1042.0000 1059.8929 1017.6158 -17.8929
27.7400 1045.0000 1056.5651 1016.5134 -11.5651
27.7600 1024.0000 1053.4624 1015.4136 -29.4624
27.7800 1037.0000 1050.5564 1014.3164 -13.5564
27.8000 1046.0000 1047.8229 1013.2219 -1.8229
27.8200 1034.0000 1045.2416 1012.1298 -11.2416
27.8400 963.0000 1042.7953 1011.0404 -79.7953
27.8600 1003.0000 1040.4689 1009.9536 -37.4689
27.8800 1074.0000 1038.2498 1008.8693 35.7502
27.9000 1063.0000 1036.1268 1007.7877 26.8732
27.9200 1026.0000 1034.0904 1006.7086 -8.0904
27.9400 1068.0000 1032.1322 1005.6321 35.8678
27.9600 1071.0000 1030.2449 1004.5581 40.7551
27.9800 1119.0000 1028.4220 1003.4868 90.5780
28.0000 1145.0000 1026.6577 1002.4180 118.3423
28.0200 1053.0000 1024.9472 1001.3517 28.0528
28.0400 1115.0000 1023.2859 1000.2881 91.7141
28.0600 1023.0000 1021.6699 999.2270 1.3301
28.0800 1094.0000 1020.0955 998.1684 73.9045
28.1000 1028.0000 1018.5598 997.1125 9.4402
28.1200 1036.0000 1017.0597 996.0591 18.9403
28.1400 1020.0000 1015.5928 995.0082 4.4072
28.1600 982.0000 1014.1568 993.9599 -32.1568
28.1800 1052.0000 1012.7496 992.9141 39.2504
28.2000 1011.0000 1011.3693 991.8709 -0.3693
28.2200 1021.0000 1010.0142 990.8303 10.9858
28.2400 1035.0000 1008.6828 989.7922 26.3172
28.2600 990.0000 1007.3737 988.7566 -17.3737
28.2800 982.0000 1006.0856 987.7235 -24.0856
28.3000 1062.0000 1004.8174 986.6930 57.1826
28.3200 929.0000 1003.5679 985.6650 -74.5679
28.3400 936.0000 1002.3363 984.6396 -66.3363
28.3600 965.0000 1001.1217 983.6167 -36.1217
28.3800 978.0000 999.9233 982.5963 -21.9233
28.4000 984.0000 998.7402 981.5784 -14.7402
28.4200 976.0000 997.5722 980.5630 -21.5722
28.4400 1083.0000 996.4180 979.5502 86.5820
28.4600 1063.0000 995.2775 978.5398 67.7225
28.4800 1044.0000 994.1499 977.5320 49.8501
28.5000 1117.0000 993.0350 976.5266 123.9650
28.5200 1143.0000 991.9322 975.5238 151.0678
28.5400 1145.0000 990.8411 974.5234 154.1589
28.5600 1159.0000 989.7617 973.5256 169.2383
28.5800 1206.0000 988.6931 972.5302 217.3069
28.6000 1198.0000 987.6354 971.5373 210.3646
28.6200 1229.0000 986.5882 970.5469 242.4118
28.6400 1219.0000 985.5513 969.5590 233.4487
28.6600 1104.0000 984.5246 968.5736 119.4754
28.6800 1129.0000 983.5077 967.5906 145.4923
28.7000 1096.0000 982.5007 966.6101 113.4993
28.7200 1009.0000 981.5033 965.6320 27.4967
28.7400 975.0000 980.5154 964.6565 -5.5154
28.7600 1024.0000 979.5371 963.6833 44.4629
28.7800 982.0000 978.5681 962.7126 3.4319
28.8000 1070.0000 977.6086 961.7444 92.3914
28.8200 946.0000 976.6585 960.7786 -30.6585
28.8400 1001.0000 975.7179 959.8153 25.2821
28.8600 936.0000 974.7867 958.8544 -38.7867
28.8800 948.0000 973.8652 957.8959 -25.8652
28.9000 923.0000 972.9534 956.9398 -49.9534
28.9200 895.0000 972.0516 955.9862 -77.0516
28.9400 836.0000 971.1598 955.0350 -135.1598
28.9600 929.0000 970.2785 954.0861 -41.2785
28.9800 945.0000 969.4078 953.1398 -24.4078
29.0000 953.0000 968.5482 952.1958 -15.5482
29.0200 915.0000 967.7000 951.2542 -52.7000
29.0400 884.0000 966.8639 950.3150 -82.8639
29.0600 958.0000 966.0403 949.3782 -8.0403
29.0800 862.0000 965.2301 948.4438 -103.2301
29.1000 914.0000 964.4339 947.5117 -50.4339
29.1200 916.0000 963.6528 946.5821 -47.6528
29.1400 881.0000 962.8879 945.6548 -81.8879
29.1600 945.0000 962.1405 944.7299 -17.1405
29.1800 913.0000 961.4121 943.8074 -48.4121
29.2000 926.0000 960.7046 942.8872 -34.7046
29.2200 954.0000 960.0202 941.9694 -6.0202
29.2400 930.0000 959.3614 941.0539 -29.3614
29.2600 964.0000 958.7800 940.1408 5.2200
29.2800 911.0000 958.1828 939.2300 -47.1828
29.3000 905.0000 957.6228 938.3215 -52.6228
29.3200 954.0000 957.1055 937.4154 -3.1055
29.3400 915.0000 956.6381 936.5116 -41.6381
29.3600 939.0000 956.2534 935.6101 -17.2534
29.3800 973.0000 955.9143 934.7110 17.0857
29.4000 969.0000 955.6604 933.8141 13.3396
29.4200 938.0000 955.5137 932.9196 -17.5137
29.4400 977.0000 955.5095 932.0274 21.4905
29.4600 930.0000 955.7087 931.1374 -25.7087
29.4800 922.0000 956.2212 930.2498 -34.2212
29.5000 927.0000 957.2455 929.3644 -30.2455
29.5200 883.0000 959.1236 928.4813 -76.1236
29.5400 917.0000 962.4028 927.6005 -45.4028
29.5600 932.0000 967.8765 926.7220 -35.8765
29.5800 961.0000 976.5582 925.8458 -15.5582
29.6000 996.0000 989.5420 924.9718 6.4580
29.6200 920.0000 1007.7272 924.1000 -87.7272
29.6400 955.0000 1031.4326 923.2305 -76.4326
29.6600 960.0000 1059.9572 922.3633 -99.9572
29.6800 998.0000 1091.1173 921.4983 -93.1173
29.7000 1023.0000 1120.8462 920.6355 -97.8462
29.7200 979.0000 1143.5255 919.7749 -164.5255
29.7400 1060.0000 1154.2874 918.9166 -94.2874
29.7600 993.0000 1152.0237 918.0605 -159.0237
29.7800 1099.0000 1138.9668 917.2066 -39.9668
29.8000 1060.0000 1117.7863 916.3550 -57.7863
29.8200 1012.0000 1090.8807 915.5055 -78.8807
29.8400 992.0000 1061.4000 914.6582 -69.4000
29.8600 1010.0000 1032.8523 913.8131 -22.8523
29.8800 1020.0000 1007.7840 912.9702 12.2160
29.9000 925.0000 987.3476 912.1295 -62.3476
29.9200 927.0000 971.6334 911.2910 -44.6334
29.9400 953.0000 960.1082 910.4546 -7.1082
29.9600 1006.0000 951.9528 909.6204 54.0472
29.9800 1033.0000 946.2984 908.7884 86.7016
30.0000 956.0000 942.3764 907.9585 13.6236
30.0200 1015.0000 939.5883 907.1307 75.4117
30.0400 1064.0000 937.5147 906.3051 126.4853
30.0600 1001.0000 935.8865 905.4816 65.1135
30.0800 1018.0000 934.5423 904.6603 83.4577
30.1000 1026.0000 933.3897 903.8411 92.6103
30.1200 990.0000 932.3767 903.0240 57.6233
30.1400 1041.0000 931.4728 902.2090 109.5272
30.1600 1022.0000 930.6594 901.3962 91.3406
30.1800 989.0000 929.9238 900.5854 59.0762
30.2000 951.0000 929.2574 899.7767 21.7426
30.2200 882.0000 928.6535 898.9701 -46.6535
30.2400 982.0000 928.2045 898.1656 53.7955
30.2600 877.0000 927.7133 897.3632 -50.7133
30.2800 896.0000 927.2740 896.5629 -31.2740
30.3000 895.0000 926.8853 895.7646 -31.8853
30.3200 908.0000 926.5462 894.9684 -18.5462
30.3400 881.0000 926.3052 894.1743 -45.3052
30.3600 909.0000 926.0660 893.3822 -17.0660
30.3800 878.0000 925.8780 892.5921 -47.8780
30.4000 905.0000 925.7428 891.8041 -20.7428
30.4200 883.0000 925.6625 891.0181 -42.6625
30.4400 873.0000 925.6397 890.2341 -52.6397
30.4600 882.0000 925.6778 889.4522 -43.6778
30.4800 873.0000 925.7806 888.6723 -52.7806
30.5000 850.0000 925.9527 887.8944 -75.9527
30.5200 957.0000 926.1992 887.1185 30.8008
30.5400 882.0000 926.5263 886.3446 -44.5263
30.5600 909.0000 926.9409 885.5727 -17.9409
30.5800 772.0000 927.4511 884.8027 -155.4511
30.6000 865.0000 928.0661 884.0348 -63.0661
30.6200 935.0000 928.7965 883.2688 6.2035
30.6400 862.0000 929.6545 882.5048 -67.6545
30.6600 910.0000 930.6544 881.7428 -20.6544
30.6800 818.0000 931.8124 880.9827 -113.8124
30.7000 865.0000 933.1477 880.2245 -68.1477
30.7200 887.0000 934.6825 879.4683 -47.6825
30.7400 861.0000 936.4429 878.7141 -75.4429
30.7600 935.0000 938.4597 877.9618 -3.4597
30.7800 922.0000 940.7694 877.2114 -18.7694
30.8000 934.0000 943.4161 876.4629 -9.4161
30.8200 875.0000 946.4536 875.7163 -71.4536
30.8400 939.0000 949.9488 874.9717 -10.9488
30.8600 895.0000 953.9875 874.2290 -58.9875
30.8800 883.0000 958.6829 873.4881 -75.6829
30.9000 934.0000 964.1895 872.7492 -30.1895
30.9200 955.0000 970.7239 872.0121 -15.7239
30.9400 914.0000 978.5955 871.2769 -64.5955
30.9600 990.0000 988.2402 870.5436 1.7598
30.9800 973.0000 1000.2774 869.8121 -27.2774
31.0000 1077.0000 1015.5546 869.0825 61.4454
31.0200 1018.0000 1035.2488 868.3548 -17.2488
31.0400 1027.0000 1060.6631 867.6289 -33.6631
31.0600 1067.0000 1093.5396 866.9048 -26.5396
31.0800 1155.0000 1135.7497 866.1826 19.2503
31.1000 1212.0000 1189.1949 865.4623 22.8051
31.1200 1257.0000 1255.5550 864.7437 1.4450
31.1400 1314.0000 1335.9588 864.0270 -21.9588
31.1600 1357.0000 1430.3475 863.3120 -73.3475
31.1800 1596.0000 1536.8535 862.5989 59.1465
31.2000 1620.0000 1650.5845 861.8876 -30.5845
31.2200 1814.0000 1762.5892 861.1781 51.4108
31.2400 1921.0000 1860.1203 860.4704 60.8797
31.2600 1928.0000 1929.8903 859.7644 -1.8903
31.2800 2079.0000 1963.4741 859.0602 115.5259
31.3000 2107.0000 1960.0670 858.3578 146.9330
31.3200 2004.0000 1923.8963 857.6572 80.1037
31.3400 1969.0000 1860.5998 856.9583 108.4002
31.3600 1860.0000 1776.8881 856.2612 83.1119
31.3800 1815.0000 1681.4355 855.5658 133.5645
31.4000 1600.0000 1583.7609 854.8722 16.2391
31.4200 1526.0000 1492.0698 854.1803 33.9302
31.4400 1498.0000 1412.2801 853.4901 85.7199
31.4600 1470.0000 1348.3352 852.8016 121.6648
31.4800 1415.0000 1302.8996 852.1149 112.1004
31.5000 1359.0000 1277.9653 851.4299 81.0347
31.5200 1332.0000 1275.2473 850.7465 56.7527
31.5400 1379.0000 1296.2864 850.0649 82.7136
31.5600 1314.0000 1342.2177 849.3850 -28.2177
31.5800 1431.0000 1413.2139 848.7067 17.7861
31.6000 1466.0000 1507.6107 848.0301 -41.6107
31.6200 1635.0000 1620.6192 847.3553 14.3808
31.6400 1764.0000 1742.5351 846.6820 21.4649
31.6600 1902.0000 1857.2297 846.0105 44.7703
31.6800 2080.0000 1943.9835 845.3405 136.0165
31.7000 2221.0000 1985.7575 844.6723 235.2425
31.7200 2074.0000 1978.4258 844.0057 95.5742
31.7400 2173.0000 1929.4255 843.3407 243.5745
31.7600 1906.0000 1848.2917 842.6774 57.7083
31.7800 1865.0000 1742.7641 842.0156 122.2359
31.8000 1570.0000 1622.1378 841.3555 -52.1378
31.8200 1476.0000 1498.3902 840.6970 -22.3902
31.8400 1321.0000 1382.4772 840.0402 -61.4772
31.8600 1150.0000 1281.2356 839.3849 -131.2356
31.8800 1131.0000 1197.2895 838.7312 -66.2895
31.9000 1116.0000 1130.3922 838.0791 -14.3922
31.9200 1059.0000 1078.7039 837.4286 -19.7039
31.9400 986.0000 1039.6781 836.7797 -53.6781
31.9600 1037.0000 1010.6349 836.1324 26.3651
31.9800 967.0000 989.1276 835.4866 -22.1276
32.0000 916.0000 973.0677 834.8423 -57.0677
32.0200 959.0000 960.8739 834.1997 -1.8739
32.0400 928.0000 951.3814 833.5586 -23.3814
32.0600 875.0000 943.7850 832.9190 -68.7850
32.0800 893.0000 937.5493 832.2809 -44.5493
32.1000 866.0000 932.3175 831.6444 -66.3175
32.1200 953.0000 927.8935 831.0094 25.1065
32.1400 904.0000 924.0574 830.3760 -20.0574
32.1600 897.0000 920.7333 829.7440 -23.7333
32.1800 877.0000 917.8420 829.1136 -40.8420
32.2000 891.0000 915.3228 828.4846 -24.3228
32.2200 879.0000 913.1294 827.8572 -34.1294
32.2400 871.0000 911.2210 827.2313 -40.2210
32.2600 840.0000 909.5802 826.6068 -69.5802
32.2800 931.0000 908.1556 825.9838 22.8444
32.3000 882.0000 906.9389 825.3623 -24.9389
32.3200 888.0000 905.9123 824.7422 -17.9123
32.3400 871.0000 905.0616 824.1236 -34.0616
32.3600 877.0000 904.3749 823.5065 -27.3749
32.3800 857.0000 903.8426 822.8908 -46.8426
32.4000 927.0000 903.4570 822.2766 23.5430
32.4200 858.0000 903.2121 821.6638 -45.2121
32.4400 809.0000 903.1033 821.0524 -94.1033
32.4600 802.0000 903.1276 820.4425 -101.1276
32.4800 898.0000 903.2829 819.8340 -5.2829
32.5000 912.0000 903.5686 819.2268 8.4314
32.5200 867.0000 903.9848 818.6212 -36.9848
32.5400 916.0000 904.5330 818.0169 11.4670
32.5600 863.0000 905.2157 817.4140 -42.2157
32.5800 872.0000 906.0363 816.8125 -34.0363
32.6000 841.0000 906.9995 816.2124 -65.9995
32.6200 886.0000 908.1110 815.6136 -22.1110
32.6400 871.0000 909.3779 815.0163 -38.3779
32.6600 854.0000 910.8085 814.4203 -56.8085
32.6800 873.0000 912.4126 813.8257 -39.4126
32.7000 925.0000 914.2016 813.2324 10.7984
32.7200 812.0000 916.1888 812.6405 -104.1888
32.7400 883.0000 918.3894 812.0499 -35.3894
32.7600 893.0000 920.8383 811.4607 -27.8383
32.7800 909.0000 923.5213 810.8728 -14.5213
32.8000 878.0000 926.4792 810.2863 -48.4792
32.8200 899.0000 929.7388 809.7011 -30.7388
32.8400 898.0000 933.3314 809.1172 -35.3314
32.8600 912.0000 937.2934 808.5346 -25.2934
32.8800 922.0000 941.6754 807.9533 -19.6754
32.9000 973.0000 946.5095 807.3733 26.4905
32.9200 912.0000 951.8624 806.7946 -39.8624
32.9400 960.0000 957.8023 806.2172 2.1977
32.9600 966.0000 964.4110 805.6411 1.5890
32.9800 939.0000 971.7873 805.0663 -32.7873
33.0000 1011.0000 980.0525 804.4928 30.9475
33.0200 998.0000 989.3842 803.9205 8.6158
33.0400 1041.0000 999.9310 803.3495 41.0690
33.0600 1073.0000 1011.9812 802.7797 61.0188
33.0800 1132.0000 1025.8958 802.2113 106.1042
33.1000 1149.0000 1042.1793 801.6440 106.8207
33.1200 1196.0000 1061.5406 801.0780 134.4594
33.1400 1220.0000 1084.9843 800.5132 135.0157
33.1600 1213.0000 1113.8480 799.9497 99.1520
33.1800 1251.0000 1149.9603 799.3874 101.0397
33.2000 1384.0000 1195.6487 798.8263 188.3513
33.2200 1473.0000 1253.7538 798.2665 219.2462
33.2400 1580.0000 1327.5431 797.7078 252.4569
33.2600 1618.0000 1420.5097 797.1504 197.4903
33.2800 1844.0000 1536.0333 796.5942 307.9667
33.3000 1955.0000 1676.8763 796.0391 278.1237
33.3200 2193.0000 1844.4508 795.4853 348.5492
33.3400 2564.0000 2037.7101 794.9326 526.2899
33.3600 2941.0000 2251.4543 794.3811 689.5457
33.3800 3175.0000 2474.0782 793.8308 700.9218
33.4000 3594.0000 2685.8462 793.2817 908.1538
33.4200 3840.0000 2860.6199 792.7337 979.3801
33.4400 4030.0000 2973.8061 792.1869 1056.1939
33.4600 4109.0000 3013.1230 791.6412 1095.8770
33.4800 3813.0000 2982.1172 791.0967 830.8828
33.5000 3665.0000 2892.8861 790.5533 772.1139
33.5200 3293.0000 2757.7834 790.0111 535.2166
33.5400 2928.0000 2588.6677 789.4700 339.3323
33.5600 2624.0000 2399.9077 788.9300 224.0923
33.5800 2259.0000 2207.8214 788.3912 51.1786
33.6000 2082.0000 2026.7113 787.8535 55.2887
33.6200 1912.0000 1866.0014 787.3169 45.9986
33.6400 1767.0000 1730.1248 786.7814 36.8752
33.6600 1576.0000 1619.8802 786.2470 -43.8802
33.6800 1557.0000 1533.9022 785.7137 23.0978
33.7000 1449.0000 1469.7497 785.1815 -20.7497
33.7200 1436.0000 1424.6176 784.6504 11.3824
33.7400 1415.0000 1395.7910 784.1204 19.2090
33.7600 1417.0000 1380.9389 783.5914 36.0611
33.7800 1361.0000 1378.3128 783.0635 -17.3128
33.8000 1404.0000 1386.9064 782.5367 17.0936
33.8200 1479.0000 1406.6310 782.0110 72.3690
33.8400 1458.0000 1438.5683 781.4863 19.4317
33.8600 1528.0000 1485.3457 780.9627 42.6543
33.8800 1648.0000 1551.6471 780.4401 96.3529
33.9000 1743.0000 1644.7955 779.9186 98.2045
33.9200 1774.0000 1775.2381 779.3981 -1.2381
33.9400 2029.0000 1956.6559 778.8787 72.3441
33.9600 2220.0000 2205.3620 778.3603 14.6380
33.9800 2382.0000 2538.7014 777.8429 -156.7014
34.0000 2770.0000 2972.3182 777.3265 -202.3182
34.0200 3158.0000 3516.2822 776.8112 -358.2822
34.0400 3621.0000 4169.8111 776.2968 -548.8111
34.0600 4259.0000 4913.8706 775.7835 -654.8706
34.0800 5028.0000 5700.6950 775.2712 -672.6950
34.1000 5432.0000 6444.6598 774.7599 -1012.6598
34.1200 6167.0000 7031.8282 774.2495 -864.8282
34.1400 6538.0000 7366.7605 773.7402 -828.7605
34.1600 6787.0000 7427.8261 773.2318 -640.8261
34.1800 6730.0000 7262.7341 772.7244 -532.7341
34.2000 6359.0000 6929.5874 772.2180 -570.5874
34.2200 5887.0000 6463.2944 771.7126 -576.2944
34.2400 5416.0000 5894.1343 771.2081 -478.1343
34.2600 4672.0000 5269.2761 770.7046 -597.2761
34.2800 4177.0000 4643.3867 770.2021 -466.3867
34.3000 3695.0000 4060.3714 769.7005 -365.3714
34.3200 3213.0000 3546.8103 769.1998 -333.8103
34.3400 2820.0000 3112.5842 768.7001 -292.5842
34.3600 2624.0000 2754.6947 768.2014 -130.6947
34.3800 2315.0000 2463.7177 767.7036 -148.7177
34.4000 2081.0000 2230.2408 767.2067 -149.2408
34.4200 1904.0000 2046.3680 766.7107 -142.3680
34.4400 1853.0000 1904.8543 766.2156 -51.8543
34.4600 1712.0000 1798.5945 765.7215 -86.5945
34.4800 1614.0000 1721.0372 765.2283 -107.0372
34.5000 1584.0000 1666.5030 764.7360 -82.5030
34.5200 1555.0000 1630.5364 764.2446 -75.5364
34.5400 1441.0000 1609.6884 763.7541 -168.6884
34.5600 1537.0000 1601.4197 763.2645 -64.4197
34.5800 1489.0000 1603.9327 762.7758 -114.9327
34.6000 1597.0000 1616.0663 762.2879 -19.0663
34.6200 1607.0000 1637.2107 761.8010 -30.2107
34.6400 1592.0000 1667.2600 761.3149 -75.2600
34.6600 1653.0000 1706.6197 760.8298 -53.6197
34.6800 1765.0000 1756.3071 760.3454 8.6929
34.7000 1828.0000 1818.2065 759.8620 9.7935
34.7200 1823.0000 1895.5571 759.3794 -72.5571
34.7400 2032.0000 1993.7262 758.8977 38.2738
34.7600 2203.0000 2121.2298 758.4168 81.7702
34.7800 2303.0000 2290.7456 757.9368 12.2544
34.8000 2670.0000 2519.6191 757.4576 150.3809
34.8200 3050.0000 2829.1779 756.9793 220.8221
34.8400 3492.0000 3242.3219 756.5018 249.6781
34.8600 4134.0000 3779.3524 756.0251 354.6476
34.8800 4941.0000 4452.5256 755.5493 488.4744
34.9000 6005.0000 5259.5737 755.0743 745.4263
34.9200 7121.0000 6175.9072 754.6001 945.0928
34.9400 8161.0000 7149.6254 754.1267 1011.3746
34.9600 9271.0000 8117.6223 753.6541 1153.3777
34.9800 10283.0000 9052.6596 753.1824 1230.3404
35.0000 11103.0000 9987.3734 752.7115 1115.6266
35.0200 12357.0000 10967.9861 752.2413 1389.0139
35.0400 13129.0000 11996.6535 751.7720 1132.3465
35.0600 13935.0000 13020.7938 751.3035 914.2062
35.0800 14726.0000 13952.9296 750.8357 773.0704
35.1000 15383.0000 14687.5866 750.3688 695.4134
35.1200 16014.0000 15127.8831 749.9026 886.1169
35.1400 16473.0000 15232.4059 749.4372 1240.5941
35.1600 16118.0000 15030.0205 748.9726 1087.9795
35.1800 15499.0000 14577.4403 748.5087 921.5597
35.2000 14717.0000 13912.7746 748.0456 804.2254
35.2200 13758.0000 13055.5241 747.5833 702.4759
35.2400 12428.0000 12036.3844 747.1218 391.6156
35.2600 11126.0000 10913.2890 746.6610 212.7110
35.2800 9692.0000 9759.5536 746.2009 -67.5536
35.3000 8686.0000 8640.3920 745.7416 45.6080
35.3200 7309.0000 7597.1336 745.2831 -288.1336
35.3400 6144.0000 6647.5404 744.8253 -503.5404
35.3600 5308.0000 5796.8939 744.3682 -488.8939
35.3800 4619.0000 5047.4607 743.9119 -428.4607
35.4000 4068.0000 4400.1340 743.4563 -332.1340
35.4200 3382.0000 3852.0992 743.0014 -470.0992
