Repository: jhamlin-ufl/synthesizability

# Al2MnAu6

Table 1 row 15, candidate list B. Discussed in the Supplement, Sec. S7, under Al2MnAu6.

Outcome: C11b Au2(Al,Mn), partial Au order; Mn/Al order undetermined

Category: Disordered parent of on-hull structure (probable). Not previously reported.

P_disorder = 0.62. Database structures below the hull that are dynamically stable (MatterSim): 0 of 1.

## Buttons

Each folder in `buttons/` holds the synthesis record (`SYNTHESIS`, `SYNTHESIS.txt`, `STATUS`) and the measured scans.

| Button | Role | Mass loss (%) | Scans |
|---|---|---|---|
| 0479 | target | 2.01 | `0479_HM_MnAl2Au6.txt` (Siemens D500, as cast); `0479_HM_MnAl2Au6.xy` (PANalytical X'Pert MPD, as cast) |

File: samples/Gd3Sn6Co/fits/0556_FoR/command.txt
# Command that produced this fit (run from the repository root; GSAS-II must be importable, see workflow/README.md).
uv run python workflow/scripts/refine.py --occ pred --uiso-max 0.04 --limits 18 118 --scan samples/Gd3Sn6Co/buttons/0556/0556_HM_Gd3CoSn6.txt --space samples/Gd3Sn6Co/fits/0556_FoR/start --main-key GdCo0.27Sn2_CeNiSi2_Gil2004 --partners GdCoSn_alex_agm002206910 Gd5Sn3_oqmd_1796167_dis --out results/refits/0556_FoR --strict-final --accept-bound

File: samples/Gd3Sn6Co/fits/0556_FoR/fit.txt (part 1 of 6)
# two_theta obs calc background diff
18.0000 1341.0000 1238.0240 1234.9659 102.9760
18.0200 1326.0000 1237.8544 1234.7827 88.1456
18.0400 1254.0000 1237.6821 1234.5967 16.3179
18.0600 1274.0000 1237.5072 1234.4079 36.4928
18.0800 1292.0000 1237.3297 1234.2164 54.6703
18.1000 1340.0000 1237.1496 1234.0221 102.8504
18.1200 1332.0000 1236.9670 1233.8252 95.0330
18.1400 1211.0000 1236.7818 1233.6254 -25.7818
18.1600 1288.0000 1236.5941 1233.4230 51.4059
18.1800 1287.0000 1236.4038 1233.2179 50.5962
18.2000 1370.0000 1236.2110 1233.0101 133.7890
18.2200 1289.0000 1236.0158 1232.7996 52.9842
18.2400 1353.0000 1235.8180 1232.5864 117.1820
18.2600 1247.0000 1235.6178 1232.3706 11.3822
18.2800 1273.0000 1235.4151 1232.1521 37.5849
18.3000 1290.0000 1235.2100 1231.9309 54.7900
18.3200 1230.0000 1235.0024 1231.7071 -5.0024
18.3400 1242.0000 1234.7925 1231.4807 7.2075
18.3600 1263.0000 1234.5801 1231.2517 28.4199
18.3800 1316.0000 1234.3654 1231.0201 81.6346
18.4000 1313.0000 1234.1482 1230.7859 78.8518
18.4200 1315.0000 1233.9288 1230.5491 81.0712
18.4400 1264.0000 1233.7070 1230.3097 30.2930
18.4600 1357.0000 1233.4829 1230.0678 123.5171
18.4800 1232.0000 1233.2565 1229.8233 -1.2565
18.5000 1283.0000 1233.0278 1229.5762 49.9722
18.5200 1323.0000 1232.7968 1229.3266 90.2032
18.5400 1270.0000 1232.5636 1229.0745 37.4364
18.5600 1262.0000 1232.3282 1228.8198 29.6718
18.5800 1321.0000 1232.0905 1228.5627 88.9095
18.6000 1305.0000 1231.8507 1228.3030 73.1493
18.6200 1310.0000 1231.6087 1228.0409 78.3913
18.6400 1327.0000 1231.3645 1227.7762 95.6355
18.6600 1219.0000 1231.1182 1227.5091 -12.1182
18.6800 1255.0000 1230.8697 1227.2396 24.1303
18.7000 1309.0000 1230.6192 1226.9675 78.3808
18.7200 1271.0000 1230.3666 1226.6931 40.6334
18.7400 1263.0000 1230.1119 1226.4161 32.8881
18.7600 1310.0000 1229.8552 1226.1368 80.1448
18.7800 1262.0000 1229.5965 1225.8550 32.4035
18.8000 1314.0000 1229.3358 1225.5709 84.6642
18.8200 1229.0000 1229.0732 1225.2843 -0.0732
18.8400 1221.0000 1228.8086 1224.9954 -7.8086
18.8600 1222.0000 1228.5421 1224.7040 -6.5421
18.8800 1246.0000 1228.2737 1224.4103 17.7263
18.9000 1268.0000 1228.0034 1224.1142 39.9966
18.9200 1291.0000 1227.7313 1223.8158 63.2687
18.9400 1274.0000 1227.4575 1223.5150 46.5425
18.9600 1226.0000 1227.1818 1223.2119 -1.1818
18.9800 1252.0000 1226.9044 1222.9065 25.0956
19.0000 1214.0000 1226.6253 1222.5987 -12.6253
19.0200 1246.0000 1226.3445 1222.2886 19.6555
19.0400 1264.0000 1226.0621 1221.9763 37.9379
19.0600 1230.0000 1225.7781 1221.6616 4.2219
19.0800 1192.0000 1225.4925 1221.3447 -33.4925
19.1000 1246.0000 1225.2054 1221.0254 20.7946
19.1200 1224.0000 1224.9168 1220.7040 -0.9168
19.1400 1191.0000 1224.6268 1220.3802 -33.6268
19.1600 1225.0000 1224.3354 1220.0542 0.6646
19.1800 1248.0000 1224.0426 1219.7260 23.9574
19.2000 1220.0000 1223.7485 1219.3956 -3.7485
19.2200 1253.0000 1223.4532 1219.0629 29.5468
19.2400 1239.0000 1223.1567 1218.7280 15.8433
19.2600 1233.0000 1222.9080 1218.3909 10.0920
19.2800 1233.0000 1222.6095 1218.0516 10.3905
19.3000 1279.0000 1222.3099 1217.7101 56.6901
19.3200 1149.0000 1222.0094 1217.3665 -73.0094
19.3400 1240.0000 1221.7080 1217.0207 18.2920
19.3600 1239.0000 1221.4304 1216.6727 17.5696
19.3800 1217.0000 1221.1276 1216.3226 -4.1276
19.4000 1204.0000 1220.8242 1215.9703 -16.8242
19.4200 1209.0000 1220.5204 1215.6159 -11.5204
19.4400 1194.0000 1220.2161 1215.2594 -26.2161
19.4600 1255.0000 1219.9115 1214.9007 35.0885
19.4800 1256.0000 1219.6068 1214.5400 36.3932
19.5000 1188.0000 1219.3020 1214.1771 -31.3020
19.5200 1244.0000 1218.9973 1213.8121 25.0027
19.5400 1211.0000 1218.6929 1213.4451 -7.6929
19.5600 1224.0000 1218.3888 1213.0760 5.6112
19.5800 1205.0000 1218.0853 1212.7048 -13.0853
19.6000 1197.0000 1217.7825 1212.3316 -20.7825
19.6200 1229.0000 1217.4807 1211.9563 11.5193
19.6400 1189.0000 1217.1800 1211.5790 -28.1800
19.6600 1167.0000 1216.8807 1211.1997 -49.8807
19.6800 1193.0000 1216.5831 1210.8183 -23.5831
19.7000 1226.0000 1216.2874 1210.4349 9.7126
19.7200 1229.0000 1215.9940 1210.0495 13.0060
19.7400 1198.0000 1215.7031 1209.6621 -17.7031
19.7600 1208.0000 1215.4152 1209.2727 -7.4152
19.7800 1198.0000 1215.1307 1208.8813 -17.1307
19.8000 1287.0000 1214.8500 1208.4880 72.1500
19.8200 1283.0000 1214.5736 1208.0927 68.4264
19.8400 1275.0000 1214.3020 1207.6954 60.6980
19.8600 1212.0000 1214.0360 1207.2962 -2.0360
19.8800 1251.0000 1213.7761 1206.8950 37.2239
19.9000 1292.0000 1213.5232 1206.4919 78.4768
19.9200 1244.0000 1213.2780 1206.0869 30.7220
19.9400 1234.0000 1213.0417 1205.6800 20.9583
19.9600 1210.0000 1212.8152 1205.2711 -2.8152
19.9800 1247.0000 1212.5997 1204.8604 34.4003
20.0000 1255.0000 1212.3968 1204.4478 42.6032
20.0200 1245.0000 1212.2079 1204.0332 32.7921
20.0400 1323.0000 1212.0349 1203.6168 110.9651
20.0600 1222.0000 1211.8798 1203.1986 10.1202
20.0800 1249.0000 1211.7451 1202.7784 37.2549
20.1000 1294.0000 1211.6336 1202.3565 82.3664
20.1200 1241.0000 1211.5486 1201.9326 29.4514
20.1400 1295.0000 1211.4940 1201.5070 83.5060
20.1600 1242.0000 1211.4746 1201.0795 30.5254
20.1800 1241.0000 1211.4962 1200.6502 29.5038
20.2000 1256.0000 1211.5663 1200.2190 44.4337
20.2200 1225.0000 1211.6939 1199.7861 13.3061
20.2400 1286.0000 1211.8911 1199.3514 74.1089
20.2600 1255.0000 1212.1732 1198.9149 42.8268
20.2800 1187.0000 1212.5601 1198.4766 -25.5601
20.3000 1246.0000 1213.0773 1198.0365 32.9227
20.3200 1236.0000 1213.7576 1197.5947 22.2424
20.3400 1269.0000 1214.6419 1197.1511 54.3581
20.3600 1245.0000 1215.7803 1196.7057 29.2197
20.3800 1248.0000 1217.2338 1196.2587 30.7662
20.4000 1250.0000 1219.0708 1195.8098 30.9292
20.4200 1268.0000 1221.3701 1195.3593 46.6299
20.4400 1228.0000 1224.2155 1194.9070 3.7845
20.4600 1220.0000 1227.6923 1194.4531 -7.6923
20.4800 1294.0000 1231.8812 1193.9974 62.1188
20.5000 1219.0000 1236.8479 1193.5400 -17.8479
20.5200 1253.0000 1242.6324 1193.0809 10.3676
20.5400 1237.0000 1249.2282 1192.6202 -12.2282
20.5600 1247.0000 1256.5545 1192.1578 -9.5545
20.5800 1262.0000 1264.4163 1191.6937 -2.4163
20.6000 1300.0000 1272.4586 1191.2279 27.5414
20.6200 1230.0000 1280.1327 1190.7605 -50.1327
20.6400 1250.0000 1286.7143 1190.2915 -36.7143
20.6600 1264.0000 1291.4135 1189.8208 -27.4135
20.6800 1284.0000 1293.5700 1189.3485 -9.5700
20.7000 1350.0000 1292.8500 1188.8746 57.1500
20.7200 1315.0000 1289.3388 1188.3991 25.6612
20.7400 1268.0000 1283.4901 1187.9219 -15.4901
20.7600 1274.0000 1275.9831 1187.4432 -1.9831
20.7800 1297.0000 1267.5542 1186.9629 29.4458
20.8000 1242.0000 1258.8588 1186.4809 -16.8588
20.8200 1189.0000 1250.3943 1185.9975 -61.3943
20.8400 1209.0000 1242.4865 1185.5124 -33.4865
20.8600 1249.0000 1235.3160 1185.0258 13.6840
20.8800 1237.0000 1228.9575 1184.5376 8.0425
20.9000 1203.0000 1223.4146 1184.0479 -20.4146
20.9200 1190.0000 1218.6470 1183.5566 -28.6470
20.9400 1183.0000 1214.5893 1183.0638 -31.5893
20.9600 1221.0000 1211.1632 1182.5695 9.8368
20.9800 1241.0000 1208.2869 1182.0737 32.7131
21.0000 1199.0000 1205.8811 1181.5763 -6.8811
21.0200 1196.0000 1203.8735 1181.0775 -7.8735
21.0400 1175.0000 1202.2013 1180.5771 -27.2013
21.0600 1192.0000 1200.8125 1180.0753 -8.8125
21.0800 1201.0000 1199.6669 1179.5720 1.3331
21.1000 1224.0000 1198.7357 1179.0672 25.2643
21.1200 1189.0000 1198.0010 1178.5609 -9.0010
21.1400 1240.0000 1197.4554 1178.0532 42.5446
21.1600 1201.0000 1197.1015 1177.5440 3.8985
21.1800 1248.0000 1196.9509 1177.0334 51.0491
21.2000 1242.0000 1197.0235 1176.5214 44.9765
21.2200 1155.0000 1197.3469 1176.0079 -42.3469
21.2400 1220.0000 1197.9545 1175.4930 22.0455
21.2600 1240.0000 1199.0130 1174.9766 40.9870
21.2800 1208.0000 1200.3038 1174.4589 7.6962
21.3000 1226.0000 1201.9926 1173.9398 24.0074
21.3200 1243.0000 1204.1096 1173.4192 38.8904
21.3400 1202.0000 1206.6705 1172.8973 -4.6705
21.3600 1294.0000 1209.7311 1172.3740 84.2689
21.3800 1231.0000 1213.1136 1171.8493 17.8864
21.4000 1267.0000 1216.7717 1171.3232 50.2283
21.4200 1297.0000 1220.5094 1170.7958 76.4906
21.4400 1293.0000 1224.0298 1170.2670 68.9702
21.4600 1281.0000 1226.9507 1169.7369 54.0493
21.4800 1234.0000 1228.8674 1169.2054 5.1326
21.5000 1328.0000 1229.4573 1168.6726 98.5427
21.5200 1301.0000 1228.5743 1168.1385 72.4257
21.5400 1280.0000 1226.2853 1167.6030 53.7147
21.5600 1268.0000 1222.8371 1167.0663 45.1629
21.5800 1249.0000 1218.5813 1166.5282 30.4187
21.6000 1258.0000 1213.8920 1165.9888 44.1080
21.6200 1189.0000 1209.0990 1165.4482 -20.0990
21.6400 1153.0000 1204.4505 1164.9062 -51.4505
21.6600 1217.0000 1200.1072 1164.3630 16.8928
21.6800 1180.0000 1196.1559 1163.8185 -16.1559
21.7000 1214.0000 1192.6300 1163.2727 21.3700
21.7200 1186.0000 1189.5272 1162.7256 -3.5272
21.7400 1162.0000 1186.8237 1162.1773 -24.8237
21.7600 1216.0000 1184.4835 1161.6278 31.5165
21.7800 1212.0000 1182.5893 1161.0770 29.4107
21.8000 1166.0000 1180.8487 1160.5250 -14.8487
21.8200 1117.0000 1179.3444 1159.9718 -62.3444
21.8400 1163.0000 1178.0380 1159.4173 -15.0380
21.8600 1187.0000 1176.8957 1158.8616 10.1043
21.8800 1199.0000 1175.9512 1158.3047 23.0488
21.9000 1257.0000 1175.0563 1157.7466 81.9437
21.9200 1165.0000 1174.2541 1157.1874 -9.2541
21.9400 1144.0000 1173.5298 1156.6269 -29.5298
21.9600 1221.0000 1172.8720 1156.0652 48.1280
21.9800 1196.0000 1172.2721 1155.5024 23.7279
22.0000 1178.0000 1171.7239 1154.9384 6.2761
22.0200 1194.0000 1171.2231 1154.3732 22.7769
22.0400 1192.0000 1170.7665 1153.8069 21.2335
22.0600 1140.0000 1170.3522 1153.2395 -30.3522
22.0800 1184.0000 1169.9794 1152.6709 14.0206
22.1000 1154.0000 1169.6476 1152.1011 -15.6476
22.1200 1174.0000 1169.3574 1151.5302 4.6426
22.1400 1150.0000 1169.1097 1150.9582 -19.1097
22.1600 1156.0000 1168.9061 1150.3851 -12.9061
22.1800 1150.0000 1168.7487 1149.8109 -18.7487
22.2000 1182.0000 1168.6403 1149.2355 13.3597
22.2200 1221.0000 1168.5843 1148.6591 52.4157
22.2400 1190.0000 1168.5848 1148.0816 21.4152
22.2600 1212.0000 1168.6466 1147.5029 43.3534
22.2800 1140.0000 1168.7754 1146.9233 -28.7754
22.3000 1153.0000 1168.9780 1146.3425 -15.9780
22.3200 1161.0000 1169.2623 1145.7606 -8.2623
22.3400 1205.0000 1169.6377 1145.1777 35.3623
22.3600 1189.0000 1170.1154 1144.5938 18.8846
22.3800 1209.0000 1170.7087 1144.0088 38.2913
22.4000 1157.0000 1171.4338 1143.4227 -14.4338
22.4200 1264.0000 1172.3105 1142.8356 91.6895
22.4400 1160.0000 1173.3636 1142.2475 -13.3636
22.4600 1142.0000 1174.6243 1141.6584 -32.6243
22.4800 1231.0000 1176.1328 1141.0682 54.8672
22.5000 1166.0000 1177.9406 1140.4770 -11.9406
22.5200 1207.0000 1180.1147 1139.8849 26.8853
22.5400 1147.0000 1182.7410 1139.2917 -35.7410
22.5600 1182.0000 1185.9300 1138.6975 -3.9300
22.5800 1166.0000 1189.8206 1138.1023 -23.8206
22.6000 1194.0000 1194.5847 1137.5062 -0.5847
22.6200 1131.0000 1200.4303 1136.9090 -69.4303
22.6400 1172.0000 1207.6013 1136.3109 -35.6013
22.6600 1291.0000 1216.3746 1135.7119 74.6254
22.6800 1195.0000 1227.0529 1135.1119 -32.0529
22.7000 1159.0000 1239.9509 1134.5109 -80.9509
22.7200 1200.0000 1255.3755 1133.9090 -55.3755
22.7400 1262.0000 1273.5966 1133.3061 -11.5966
22.7600 1279.0000 1294.8050 1132.7023 -15.8050
22.7800 1180.0000 1319.0495 1132.0976 -139.0495
22.8000 1262.0000 1346.1428 1131.4919 -84.1428
22.8200 1250.0000 1375.5267 1130.8854 -125.5267
22.8400 1325.0000 1406.1031 1130.2779 -81.1031
22.8600 1277.0000 1436.0846 1129.6695 -159.0846
22.8800 1401.0000 1462.9896 1129.0602 -61.9896
22.9000 1392.0000 1483.9402 1128.4500 -91.9402
22.9200 1379.0000 1496.3055 1127.8390 -117.3055
22.9400 1403.0000 1498.4482 1127.2270 -95.4482
22.9600 1420.0000 1490.1686 1126.6142 -70.1686
22.9800 1395.0000 1472.6476 1126.0005 -77.6476
23.0000 1386.0000 1448.0337 1125.3859 -62.0337
23.0200 1428.0000 1418.9106 1124.7705 9.0894
23.0400 1350.0000 1387.7915 1124.1542 -37.7915
23.0600 1326.0000 1356.7499 1123.5371 -30.7499
23.0800 1389.0000 1327.2571 1122.9191 61.7429
23.1000 1324.0000 1300.2051 1122.3003 23.7949
23.1200 1286.0000 1276.0274 1121.6806 9.9726
23.1400 1222.0000 1254.8373 1121.0602 -32.8373
23.1600 1188.0000 1236.5428 1120.4389 -48.5428
23.1800 1156.0000 1220.9288 1119.8168 -64.9288
23.2000 1173.0000 1207.7150 1119.1938 -34.7150
23.2200 1155.0000 1196.5938 1118.5701 -41.5938
23.2400 1119.0000 1187.2576 1117.9456 -68.2576
23.2600 1198.0000 1179.4161 1117.3203 18.5839
23.2800 1171.0000 1172.8083 1116.6942 -1.8083
23.3000 1168.0000 1167.2087 1116.0673 0.7913
23.3200 1136.0000 1162.4302 1115.4397 -26.4302
23.3400 1174.0000 1158.3230 1114.8112 15.6770
23.3600 1189.0000 1154.7717 1114.1820 34.2283
23.3800 1131.0000 1151.6882 1113.5521 -20.6882
23.4000 1116.0000 1149.0035 1112.9214 -33.0035
23.4200 1061.0000 1146.6569 1112.2899 -85.6569
23.4400 1108.0000 1144.5863 1111.6577 -36.5863
23.4600 1127.0000 1142.7211 1111.0248 -15.7211
23.4800 1121.0000 1140.9812 1110.3911 -19.9812
23.5000 1181.0000 1139.2873 1109.7567 41.7127
23.5200 1103.0000 1137.5846 1109.1216 -34.5846
23.5400 1074.0000 1135.8572 1108.4857 -61.8572
23.5600 1214.0000 1134.1187 1107.8492 79.8813
23.5800 1169.0000 1132.3968 1107.2119 36.6032
23.6000 1122.0000 1130.7287 1106.5739 -8.7287
23.6200 1163.0000 1129.1474 1105.9353 33.8526
23.6400 1087.0000 1127.6720 1105.2959 -40.6720
23.6600 1109.0000 1126.3051 1104.6559 -17.3051
23.6800 1131.0000 1125.0389 1104.0152 5.9611
23.7000 1170.0000 1123.8593 1103.3738 46.1407
23.7200 1114.0000 1122.7507 1102.7318 -8.7507
23.7400 1109.0000 1121.6993 1102.0890 -12.6993
23.7600 1060.0000 1120.6938 1101.4457 -60.6938
23.7800 1089.0000 1119.7263 1100.8016 -30.7263
23.8000 1119.0000 1118.7911 1100.1569 0.2089
23.8200 1059.0000 1117.8844 1099.5116 -58.8844
23.8400 1137.0000 1117.0033 1098.8656 19.9967
23.8600 1101.0000 1116.1459 1098.2190 -15.1459
23.8800 1045.0000 1115.3102 1097.5718 -70.3102
23.9000 1076.0000 1114.4950 1096.9240 -38.4950
23.9200 1157.0000 1113.6989 1096.2755 43.3011
23.9400 1097.0000 1112.9210 1095.6264 -15.9210
23.9600 1076.0000 1112.1604 1094.9767 -36.1604
23.9800 1066.0000 1111.4164 1094.3264 -45.4164
24.0000 1106.0000 1110.6888 1093.6755 -4.6888
24.0200 1078.0000 1109.9776 1093.0240 -31.9776
24.0400 1008.0000 1109.2839 1092.3720 -101.2839
24.0600 1083.0000 1108.6231 1091.7193 -25.6231
24.0800 1082.0000 1107.9775 1091.0661 -25.9775
24.1000 1092.0000 1107.3717 1090.4123 -15.3717
24.1200 1111.0000 1106.8257 1089.7579 4.1743
24.1400 1083.0000 1106.3672 1089.1029 -23.3672
24.1600 1102.0000 1106.0280 1088.4474 -4.0280
24.1800 1038.0000 1105.8404 1087.7914 -67.8404
24.2000 1037.0000 1105.7996 1087.1348 -68.7996
24.2200 1079.0000 1105.8848 1086.4776 -26.8848
24.2400 1124.0000 1106.0250 1085.8200 17.9750
24.2600 1109.0000 1106.1041 1085.1617 2.8959
24.2800 1124.0000 1105.9860 1084.5030 18.0140
24.3000 1069.0000 1105.5716 1083.8437 -36.5716
24.3200 1053.0000 1104.8463 1083.1839 -51.8463
24.3400 1122.0000 1103.8642 1082.5236 18.1358
24.3600 1085.0000 1102.7125 1081.8628 -17.7125
24.3800 1036.0000 1101.4958 1081.2015 -65.4958
24.4000 1104.0000 1100.3173 1080.5397 3.6827
24.4200 1055.0000 1099.2473 1079.8774 -44.2473
24.4400 1038.0000 1098.3165 1079.2145 -60.3165
24.4600 1088.0000 1097.5245 1078.5513 -9.5245
24.4800 1089.0000 1096.8521 1077.8875 -7.8521
24.5000 1010.0000 1096.2726 1077.2232 -86.2726
24.5200 1087.0000 1095.7615 1076.5585 -8.7615
24.5400 1113.0000 1095.2997 1075.8933 17.7003
24.5600 1127.0000 1094.8753 1075.2277 32.1247
24.5800 1091.0000 1094.4825 1074.5615 -3.4825
24.6000 1073.0000 1094.1211 1073.8950 -21.1211
24.6200 1019.0000 1093.7931 1073.2280 -74.7931
24.6400 1086.0000 1093.5023 1072.5605 -7.5023
24.6600 1094.0000 1093.2517 1071.8926 0.7483
24.6800 1018.0000 1093.0403 1071.2243 -75.0403
24.7000 1049.0000 1092.8626 1070.5555 -43.8626
24.7200 1065.0000 1092.7075 1069.8863 -27.7075
24.7400 1060.0000 1092.5594 1069.2167 -32.5594
24.7600 1063.0000 1092.4046 1068.5467 -29.4046
24.7800 1049.0000 1092.2392 1067.8762 -43.2392
24.8000 1030.0000 1092.0698 1067.2054 -62.0698
24.8200 1066.0000 1091.9086 1066.5341 -25.9086
24.8400 1014.0000 1091.7709 1065.8625 -77.7709
24.8600 1033.0000 1091.6732 1065.1904 -58.6732
24.8800 1060.0000 1091.6298 1064.5180 -31.6298
24.9000 995.0000 1091.6506 1063.8452 -96.6506
24.9200 1032.0000 1091.7410 1063.1720 -59.7410
24.9400 1058.0000 1091.9043 1062.4984 -33.9043
24.9600 1057.0000 1092.1429 1061.8245 -35.1429
24.9800 1025.0000 1092.4593 1061.1501 -67.4593
25.0000 1038.0000 1092.8575 1060.4755 -54.8575
25.0200 1030.0000 1093.3435 1059.8004 -63.3435
25.0400 1059.0000 1093.9244 1059.1250 -34.9244
25.0600 1062.0000 1094.6094 1058.4493 -32.6094
25.0800 1102.0000 1095.4099 1057.7732 6.5901
25.1000 1035.0000 1096.3384 1057.0968 -61.3384
25.1200 1085.0000 1097.4096 1056.4200 -12.4096
25.1400 1095.0000 1098.6413 1055.7429 -3.6413
25.1600 1058.0000 1100.0530 1055.0655 -42.0530
25.1800 1052.0000 1101.6682 1054.3877 -49.6682
25.2000 1043.0000 1103.5154 1053.7096 -60.5154
25.2200 1077.0000 1105.6275 1053.0312 -28.6275
25.2400 1074.0000 1108.0452 1052.3525 -34.0452
25.2600 1066.0000 1110.8193 1051.6735 -44.8193
25.2800 1159.0000 1114.0132 1050.9942 44.9868
25.3000 1123.0000 1117.7062 1050.3146 5.2938
25.3200 1166.0000 1122.0027 1049.6347 43.9973
25.3400 1054.0000 1127.0357 1048.9545 -73.0357
25.3600 1096.0000 1132.9745 1048.2740 -36.9745
25.3800 1111.0000 1140.0394 1047.5933 -29.0394
25.4000 1089.0000 1148.5055 1046.9122 -59.5055
25.4200 1082.0000 1158.7142 1046.2309 -76.7142
25.4400 1122.0000 1171.0790 1045.5493 -49.0790
25.4600 1188.0000 1186.0877 1044.8675 1.9123
25.4800 1129.0000 1204.2972 1044.1854 -75.2972
25.5000 1141.0000 1226.3205 1043.5030 -85.3205
25.5200 1146.0000 1252.8023 1042.8204 -106.8023
25.5400 1263.0000 1284.3812 1042.1375 -21.3812
25.5600 1270.0000 1321.6339 1041.4544 -51.6339
25.5800 1251.0000 1364.9926 1040.7710 -113.9926
25.6000 1391.0000 1414.6211 1040.0874 -23.6211
25.6200 1428.0000 1470.2272 1039.4036 -42.2272
25.6400 1410.0000 1530.7902 1038.7195 -120.7902
25.6600 1574.0000 1594.2145 1038.0352 -20.2145
25.6800 1644.0000 1657.0100 1037.3507 -13.0100
25.7000 1768.0000 1714.2466 1036.6660 53.7534
25.7200 1769.0000 1760.1156 1035.9811 8.8844
25.7400 1768.0000 1789.2015 1035.2959 -21.2015
25.7600 1863.0000 1797.9908 1034.6106 65.0092
25.7800 1894.0000 1785.7618 1033.9250 108.2382
25.8000 1752.0000 1754.4511 1033.2393 -2.4511
25.8200 1710.0000 1707.8850 1032.5533 2.1150
25.8400 1558.0000 1650.8982 1031.8672 -92.8982
25.8600 1422.0000 1588.4901 1031.1809 -166.4901
25.8800 1382.0000 1525.0774 1030.4944 -143.0774
25.9000 1237.0000 1464.0125 1029.8077 -227.0125
25.9200 1329.0000 1407.4703 1029.1208 -78.4703
25.9400 1153.0000 1356.6102 1028.4338 -203.6102
25.9600 1188.0000 1311.8441 1027.7466 -123.8441
25.9800 1134.0000 1273.0896 1027.0593 -139.0896
26.0000 1103.0000 1239.9647 1026.3717 -136.9647
26.0200 1091.0000 1211.9225 1025.6841 -120.9225
26.0400 1059.0000 1188.3425 1024.9963 -129.3425
26.0600 1050.0000 1168.5917 1024.3083 -118.5917
26.0800 1061.0000 1152.0645 1023.6202 -91.0645
26.1000 977.0000 1138.2086 1022.9319 -161.2086
26.1200 1013.0000 1126.5383 1022.2435 -113.5383
26.1400 1005.0000 1116.6399 1021.5550 -111.6399
26.1600 1036.0000 1108.1696 1020.8664 -72.1696
26.1800 1083.0000 1100.8503 1020.1776 -17.8503
26.2000 988.0000 1094.4587 1019.4887 -106.4587
26.2200 1042.0000 1088.8203 1018.7997 -46.8203
26.2400 977.0000 1083.7996 1018.1106 -106.7996
26.2600 944.0000 1079.2896 1017.4213 -135.2896
26.2800 1004.0000 1075.2075 1016.7320 -71.2075
26.3000 1006.0000 1071.4887 1016.0425 -65.4887
26.3200 1054.0000 1068.0806 1015.3530 -14.0806
26.3400 1026.0000 1064.9414 1014.6634 -38.9414
26.3600 1004.0000 1062.0373 1013.9736 -58.0373
26.3800 1027.0000 1059.3392 1013.2838 -32.3392
26.4000 948.0000 1056.8232 1012.5939 -108.8232
26.4200 938.0000 1054.4690 1011.9039 -116.4690
26.4400 937.0000 1052.2591 1011.2138 -115.2591
26.4600 952.0000 1050.1781 1010.5237 -98.1781
26.4800 962.0000 1048.2129 1009.8335 -86.2129
26.5000 996.0000 1046.3522 1009.1432 -50.3522
26.5200 1009.0000 1044.5853 1008.4528 -35.5853
26.5400 950.0000 1042.9038 1007.7624 -92.9038
26.5600 1011.0000 1041.2997 1007.0720 -30.2997
26.5800 1030.0000 1039.7657 1006.3815 -9.7657
26.6000 980.0000 1038.2960 1005.6909 -58.2960
26.6200 927.0000 1036.8848 1005.0003 -109.8848
26.6400 988.0000 1035.5272 1004.3096 -47.5272
26.6600 959.0000 1034.2188 1003.6189 -75.2188
26.6800 925.0000 1032.9557 1002.9282 -107.9557
26.7000 946.0000 1031.7342 1002.2374 -85.7342
26.7200 989.0000 1030.5512 1001.5466 -41.5512
26.7400 926.0000 1029.4038 1000.8558 -103.4038
26.7600 969.0000 1028.2893 1000.1650 -59.2893
26.7800 893.0000 1027.2053 999.4741 -134.2053
26.8000 903.0000 1026.1498 998.7832 -123.1498
26.8200 928.0000 1025.1207 998.0923 -97.1207
26.8400 886.0000 1024.1163 997.4014 -138.1163
26.8600 904.0000 1023.1349 996.7105 -119.1349
26.8800 896.0000 1022.1751 996.0196 -126.1751
26.9000 891.0000 1021.2355 995.3287 -130.2355
26.9200 919.0000 1020.3148 994.6378 -101.3148
26.9400 920.0000 1019.4121 993.9469 -99.4121
26.9600 908.0000 1018.5260 993.2560 -110.5260
26.9800 874.0000 1017.6558 992.5652 -143.6558
27.0000 965.0000 1016.8006 991.8743 -51.8006
27.0200 934.0000 1015.9601 991.1835 -81.9601
27.0400 908.0000 1015.1325 990.4927 -107.1325
27.0600 910.0000 1014.3175 989.8019 -104.3175
27.0800 924.0000 1013.5147 989.1111 -89.5147
27.1000 944.0000 1012.7243 988.4204 -68.7243
27.1200 928.0000 1011.9439 987.7297 -83.9439
27.1400 953.0000 1011.1740 987.0391 -58.1740
27.1600 924.0000 1010.4143 986.3485 -86.4143
27.1800 911.0000 1009.6640 985.6579 -98.6640
27.2000 968.0000 1008.9229 984.9674 -40.9229
27.2200 913.0000 1008.1910 984.2770 -95.1910
27.2400 876.0000 1007.4672 983.5866 -131.4672
27.2600 901.0000 1006.7516 982.8963 -105.7516
27.2800 864.0000 1006.0439 982.2060 -142.0439
27.3000 898.0000 1005.3438 981.5158 -107.3438
27.3200 900.0000 1004.6511 980.8256 -104.6511
27.3400 948.0000 1003.9655 980.1356 -55.9655
27.3600 822.0000 1003.2870 979.4456 -181.2870
27.3800 873.0000 1002.6152 978.7557 -129.6152
27.4000 892.0000 1001.9500 978.0658 -109.9500
27.4200 837.0000 1001.2913 977.3761 -164.2913
27.4400 925.0000 1000.6389 976.6864 -75.6389
27.4600 943.0000 999.9926 975.9968 -56.9926
27.4800 870.0000 999.3524 975.3073 -129.3524
27.5000 917.0000 998.7188 974.6179 -81.7188
27.5200 860.0000 998.0904 973.9287 -138.0904
27.5400 924.0000 997.4679 973.2395 -73.4679
27.5600 908.0000 996.8511 972.5504 -88.8511
27.5800 935.0000 996.2399 971.8614 -61.2399
27.6000 925.0000 995.6344 971.1725 -70.6344
27.6200 983.0000 995.0347 970.4838 -12.0347
27.6400 913.0000 994.4403 969.7951 -81.4403
27.6600 935.0000 993.8514 969.1066 -58.8514
27.6800 974.0000 993.2681 968.4182 -19.2681
27.7000 978.0000 992.6903 967.7300 -14.6903
27.7200 950.0000 992.1181 967.0418 -42.1181
27.7400 966.0000 991.5514 966.3538 -25.5514
27.7600 937.0000 990.9941 965.6659 -53.9941
27.7800 968.0000 990.4388 964.9782 -22.4388
27.8000 937.0000 989.8891 964.2906 -52.8891
27.8200 903.0000 989.3453 963.6031 -86.3453
27.8400 966.0000 988.8073 962.9158 -22.8073
27.8600 1023.0000 988.2752 962.2286 34.7248
27.8800 921.0000 987.7511 961.5416 -66.7511
27.9000 991.0000 987.2313 960.8548 3.7687
27.9200 934.0000 986.7179 960.1680 -52.7179
27.9400 1003.0000 986.2108 959.4815 16.7892
27.9600 958.0000 985.7105 958.7951 -27.7105
27.9800 1045.0000 985.2169 958.1089 59.7831
28.0000 1013.0000 984.7304 957.4228 28.2696
28.0200 1035.0000 984.2511 956.7370 50.7489
28.0400 1078.0000 983.7793 956.0512 94.2207
28.0600 1121.0000 983.3152 955.3657 137.6848
28.0800 1105.0000 982.8592 954.6804 122.1408
28.1000 1195.0000 982.4116 953.9952 212.5884
28.1200 1217.0000 981.9728 953.3102 235.0272
28.1400 1192.0000 981.5430 952.6254 210.4570
28.1600 1174.0000 981.1229 951.9408 192.8771
28.1800 1174.0000 980.7128 951.2564 193.2872
28.2000 1120.0000 980.3134 950.5721 139.6866
28.2200 1122.0000 979.9250 949.8881 142.0750
28.2400 1099.0000 979.5486 949.2043 119.4514
28.2600 1019.0000 979.1846 948.5207 39.8154
28.2800 1029.0000 978.8340 947.8372 50.1660
28.3000 1093.0000 978.4976 947.1540 114.5024
28.3200 1020.0000 978.1765 946.4710 41.8235
28.3400 1066.0000 977.8716 945.7882 88.1284
28.3600 1001.0000 977.5843 945.1057 23.4157
28.3800 1080.0000 977.3160 944.4233 102.6840
28.4000 1094.0000 977.0681 943.7412 116.9319
28.4200 1155.0000 976.8426 943.0593 178.1574
28.4400 1238.0000 976.6413 942.3776 261.3587
28.4600 1235.0000 976.4666 941.6961 258.5334
28.4800 1270.0000 976.3211 941.0149 293.6789
28.5000 1340.0000 976.2078 940.3339 363.7922
28.5200 1435.0000 976.1303 939.6531 458.8697
28.5400 1435.0000 976.0926 938.9726 458.9074
28.5600 1450.0000 976.0997 938.2924 473.9003
28.5800 1486.0000 976.1574 937.6123 509.8426
28.6000 1502.0000 976.2730 936.9325 525.7270
28.6200 1380.0000 976.4555 936.2530 403.5445
28.6400 1240.0000 976.7160 935.5737 263.2840
28.6600 1203.0000 977.0689 934.8947 225.9311
28.6800 1131.0000 977.5324 934.2159 153.4676
28.7000 992.0000 978.1299 933.5374 13.8701
28.7200 990.0000 978.8910 932.8591 11.1090
28.7400 973.0000 979.8530 932.1812 -6.8530
28.7600 943.0000 981.0619 931.5034 -38.0619
28.7800 927.0000 982.5736 930.8260 -55.5736
28.8000 875.0000 984.4541 930.1488 -109.4541
28.8200 954.0000 986.7791 929.4719 -32.7791
28.8400 961.0000 989.6325 928.7952 -28.6325
28.8600 970.0000 993.1033 928.1189 -23.1033
28.8800 1036.0000 997.2815 927.4428 38.7185
28.9000 1006.0000 1002.2500 926.7670 3.7500
28.9200 975.0000 1008.0749 926.0915 -33.0749
28.9400 1036.0000 1014.7961 925.4162 21.2039
28.9600 1007.0000 1022.3717 924.7413 -15.3717
28.9800 1013.0000 1030.6873 924.0667 -17.6873
29.0000 991.0000 1039.4774 923.3923 -48.4774
29.0200 994.0000 1048.2878 922.7183 -54.2878
29.0400 1036.0000 1056.4659 922.0445 -20.4659
29.0600 998.0000 1063.2356 921.3710 -65.2356
29.0800 1028.0000 1067.8541 920.6979 -39.8541
29.1000 1020.0000 1069.8407 920.0250 -49.8407
29.1200 1027.0000 1069.0807 919.3525 -42.0807
29.1400 1067.0000 1065.7984 918.6803 1.2016
29.1600 1074.0000 1060.4471 918.0084 13.5529
29.1800 984.0000 1053.6115 917.3368 -69.6115
29.2000 960.0000 1045.9329 916.6655 -85.9329
29.2200 982.0000 1038.0303 915.9945 -56.0303
29.2400 949.0000 1030.4231 915.3239 -81.4231
29.2600 929.0000 1023.4901 914.6535 -94.4901
29.2800 903.0000 1017.4719 913.9835 -114.4719
29.3000 860.0000 1012.5016 913.3139 -152.5016
29.3200 901.0000 1008.6686 912.6445 -107.6686
29.3400 953.0000 1005.9481 911.9755 -52.9481
29.3600 915.0000 1004.3791 911.3069 -89.3791
29.3800 885.0000 1003.9790 910.6385 -118.9790
29.4000 882.0000 1004.7788 909.9705 -122.7788
29.4200 873.0000 1006.8292 909.3029 -133.8292
29.4400 851.0000 1010.2015 908.6356 -159.2015
29.4600 903.0000 1014.9975 907.9686 -111.9975
29.4800 887.0000 1021.2903 907.3020 -134.2903
29.5000 871.0000 1029.1890 906.6357 -158.1890
29.5200 944.0000 1038.7665 905.9698 -94.7665
29.5400 873.0000 1050.0418 905.3042 -177.0418
29.5600 924.0000 1062.9329 904.6390 -138.9329
29.5800 938.0000 1077.1872 903.9741 -139.1872
29.6000 872.0000 1092.2954 903.3096 -220.2954
29.6200 932.0000 1107.4098 902.6455 -175.4098
29.6400 923.0000 1121.3310 901.9817 -198.3310
29.6600 962.0000 1132.6462 901.3183 -170.6462
29.6800 955.0000 1140.0433 900.6553 -185.0433
29.7000 985.0000 1142.6786 899.9926 -157.6786
29.7200 999.0000 1140.3703 899.3303 -141.3703
29.7400 1015.0000 1133.5257 898.6684 -118.5257
29.7600 1012.0000 1122.9442 898.0069 -110.9442
29.7800 1003.0000 1109.6150 897.3457 -106.6150
29.8000 1009.0000 1094.6498 896.6849 -85.6498
29.8200 1106.0000 1079.1131 896.0245 26.8869
29.8400 1104.0000 1063.8933 895.3645 40.1067
29.8600 1033.0000 1049.6224 894.7048 -16.6224
29.8800 1138.0000 1036.6787 894.0456 101.3213
29.9000 1119.0000 1025.2188 893.3867 93.7812
29.9200 1088.0000 1015.2671 892.7282 72.7329
29.9400 989.0000 1006.7523 892.0702 -17.7523
29.9600 1002.0000 999.5516 891.4125 2.4484
29.9800 975.0000 993.5179 890.7552 -18.5179
30.0000 960.0000 988.4967 890.0983 -28.4967
30.0200 963.0000 984.3382 889.4418 -21.3382
30.0400 925.0000 980.9038 888.7857 -55.9038
30.0600 861.0000 978.0702 888.1301 -117.0702
30.0800 865.0000 975.7315 887.4748 -110.7315
30.1000 898.0000 973.7985 886.8199 -75.7985
30.1200 897.0000 972.1984 886.1655 -75.1984
30.1400 899.0000 970.8726 885.5114 -71.8726
30.1600 931.0000 969.7746 884.8578 -38.7746
30.1800 895.0000 968.8679 884.2046 -73.8679
30.2000 911.0000 968.1243 883.5518 -57.1243
30.2200 914.0000 967.5214 882.8994 -53.5214
30.2400 955.0000 967.0420 882.2475 -12.0420
30.2600 991.0000 966.6726 881.5959 24.3274
30.2800 1024.0000 966.4022 880.9448 57.5978
30.3000 1027.0000 966.2221 880.2941 60.7779
30.3200 1127.0000 966.1255 879.6439 160.8745
30.3400 1122.0000 966.1064 878.9940 155.8936
30.3600 1123.0000 966.1602 878.3447 156.8398
30.3800 1211.0000 966.2829 877.6957 244.7171
30.4000 1295.0000 966.4713 877.0472 328.5287
30.4200 1254.0000 966.7229 876.3991 287.2771
30.4400 1284.0000 967.0354 875.7514 316.9646
30.4600 1369.0000 967.4073 875.1042 401.5927
30.4800 1341.0000 967.8370 874.4575 373.1630
30.5000 1255.0000 968.3236 873.8111 286.6764
30.5200 1262.0000 968.8665 873.1653 293.1335
30.5400 1251.0000 969.4652 872.5198 281.5348
30.5600 1243.0000 970.1194 871.8748 272.8806
30.5800 1279.0000 970.8293 871.2303 308.1707
30.6000 1258.0000 971.5949 870.5862 286.4051
30.6200 1303.0000 972.4168 869.9426 330.5832
30.6400 1263.0000 973.2955 869.2994 289.7045
30.6600 1348.0000 974.2317 868.6567 373.7683
30.6800 1255.0000 975.2265 868.0145 279.7735
30.7000 1266.0000 976.2808 867.3727 289.7192
30.7200 1200.0000 977.3959 866.7313 222.6041
30.7400 1114.0000 978.5732 866.0905 135.4268
30.7600 1076.0000 979.8143 865.4501 96.1857
30.7800 1030.0000 981.1207 864.8101 48.8793
30.8000 1007.0000 982.4943 864.1707 24.5057
30.8200 936.0000 983.9372 863.5317 -47.9372
30.8400 914.0000 985.4515 862.8931 -71.4515
30.8600 850.0000 987.0395 862.2551 -137.0395
30.8800 896.0000 988.7036 861.6175 -92.7036
30.9000 890.0000 990.4465 860.9804 -100.4465
30.9200 874.0000 992.2711 860.3438 -118.2711
30.9400 848.0000 994.1803 859.7076 -146.1803
30.9600 917.0000 996.1775 859.0720 -79.1775
30.9800 883.0000 998.2659 858.4368 -115.2659
31.0000 831.0000 1000.4493 857.8021 -169.4493
31.0200 910.0000 1002.7316 857.1679 -92.7316
31.0400 906.0000 1005.1168 856.5341 -99.1168
31.0600 891.0000 1007.6093 855.9009 -116.6093
31.0800 842.0000 1010.2138 855.2682 -168.2138
31.1000 855.0000 1012.9353 854.6359 -157.9353
31.1200 843.0000 1015.7790 854.0041 -172.7790
31.1400 884.0000 1018.7506 853.3729 -134.7506
31.1600 848.0000 1021.8560 852.7421 -173.8560
31.1800 840.0000 1025.1016 852.1118 -185.1016
31.2000 909.0000 1028.4942 851.4820 -119.4942
31.2200 865.0000 1032.0410 850.8527 -167.0410
31.2400 880.0000 1035.7497 850.2240 -155.7497
31.2600 855.0000 1039.6287 849.5957 -184.6287
31.2800 920.0000 1043.6866 848.9679 -123.6866
31.3000 842.0000 1047.9329 848.3407 -205.9329
31.3200 912.0000 1052.3778 847.7139 -140.3778
31.3400 849.0000 1057.0320 847.0876 -208.0320
31.3600 882.0000 1061.9072 846.4619 -179.9072
31.3800 843.0000 1067.0158 845.8367 -224.0158
31.4000 939.0000 1072.3711 845.2120 -133.3711
31.4200 889.0000 1077.9876 844.5878 -188.9876
31.4400 930.0000 1083.8808 843.9641 -153.8808
31.4600 896.0000 1090.0675 843.3409 -194.0675
31.4800 961.0000 1096.5656 842.7182 -135.5656
31.5000 944.0000 1103.3948 842.0961 -159.3948
31.5200 974.0000 1110.5762 841.4745 -136.5762
31.5400 968.0000 1118.1327 840.8534 -150.1327
31.5600 962.0000 1126.0894 840.2328 -164.0894
31.5800 931.0000 1134.4732 839.6128 -203.4732
31.6000 1001.0000 1143.3137 838.9933 -142.3137
31.6200 937.0000 1152.6432 838.3743 -215.6432
31.6400 930.0000 1162.4969 837.7558 -232.4969
31.6600 989.0000 1172.9165 837.1379 -183.9165
31.6800 985.0000 1183.9382 836.5205 -198.9382
31.7000 971.0000 1195.6117 835.9036 -224.6117
31.7200 1005.0000 1207.9882 835.2873 -202.9882
31.7400 1093.0000 1221.1247 834.6715 -128.1247
31.7600 986.0000 1235.0839 834.0562 -249.0839
31.7800 1049.0000 1249.9355 833.4415 -200.9355
31.8000 1104.0000 1265.7588 832.8273 -161.7588
31.8200 1117.0000 1282.6378 832.2137 -165.6378
31.8400 1080.0000 1300.6715 831.6006 -220.6715
31.8600 1125.0000 1319.9709 830.9880 -194.9709
31.8800 1206.0000 1340.6622 830.3760 -134.6622
31.9000 1252.0000 1362.8907 829.7645 -110.8907
31.9200 1285.0000 1386.8242 829.1536 -101.8242
31.9400 1386.0000 1412.6565 828.5432 -26.6565
31.9600 1537.0000 1440.6105 827.9334 96.3895
31.9800 1635.0000 1470.9432 827.3241 164.0568
32.0000 1822.0000 1503.9534 826.7154 318.0466
32.0200 1833.0000 1539.9949 826.1072 293.0051
32.0400 1955.0000 1579.4959 825.4995 375.5041
32.0600 1891.0000 1622.9859 824.8925 268.0141
32.0800 1895.0000 1671.1364 824.2860 223.8636
32.1000 1847.0000 1724.7925 823.6800 122.2075
32.1200 1794.0000 1784.9725 823.0746 9.0275
32.1400 1880.0000 1852.8688 822.4697 27.1312
32.1600 1874.0000 1929.8893 821.8655 -55.8893
32.1800 1957.0000 2017.7388 821.2617 -60.7388
32.2000 2044.0000 2118.5628 820.6586 -74.5628
32.2200 2190.0000 2235.0941 820.0560 -45.0941
32.2400 2399.0000 2370.6046 819.4539 28.3954
32.2600 2507.0000 2528.7099 818.8525 -21.7099
32.2800 2872.0000 2713.2314 818.2516 158.7686
32.3000 3210.0000 2928.0871 817.6512 281.9129
32.3200 3510.0000 3177.0354 817.0514 332.9646
32.3400 3744.0000 3463.2143 816.4522 280.7857
32.3600 4120.0000 3788.4826 815.8536 331.5174
32.3800 4454.0000 4152.4393 815.2556 301.5607
32.4000 4822.0000 4550.9789 814.6581 271.0211
32.4200 5154.0000 4974.4262 814.0612 179.5738
32.4400 5496.0000 5405.8068 813.4648 90.1932
32.4600 5739.0000 5820.6093 812.8691 -81.6093
32.4800 6200.0000 6189.9051 812.2739 10.0949
32.5000 6298.0000 6487.4211 811.6793 -189.4211
32.5200 6417.0000 6697.7600 811.0853 -280.7600
32.5400 6662.0000 6820.5976 810.4918 -158.5976
32.5600 6651.0000 6868.6018 809.8990 -217.6018
32.5800 6727.0000 6862.5045 809.3067 -135.5045
32.6000 6707.0000 6827.9337 808.7150 -120.9337
32.6200 6784.0000 6794.3742 808.1239 -10.3742
32.6400 6728.0000 6793.7945 807.5333 -65.7945
32.6600 6681.0000 6858.0525 806.9434 -177.0525
32.6800 6875.0000 7016.4858 806.3540 -141.4858
32.7000 7172.0000 7294.9166 805.7653 -122.9166
32.7200 7833.0000 7715.8958 805.1771 117.1042
32.7400 8430.0000 8299.3290 804.5895 130.6710
32.7600 9292.0000 9062.6949 804.0025 229.3051
32.7800 10402.0000 10020.4226 803.4161 381.5774
32.8000 12215.0000 11182.0920 802.8303 1032.9080
32.8200 13802.0000 12548.9923 802.2450 1253.0077
32.8400 16329.0000 14108.4375 801.6604 2220.5625
32.8600 18716.0000 15825.3004 801.0764 2890.6996
32.8800 20990.0000 17631.6194 800.4929 3358.3806
32.9000 24266.0000 19418.1055 799.9101 4847.8945
32.9200 26255.0000 21036.0412 799.3278 5218.9588
32.9400 28024.0000 22319.0250 798.7462 5704.9750
32.9600 29533.0000 23124.2497 798.1652 6408.7503
32.9800 30012.0000 23373.3403 797.5847 6638.6597
33.0000 29765.0000 23065.5622 797.0049 6699.4378
33.0200 29227.0000 22258.5415 796.4256 6968.4585
33.0400 27439.0000 21040.3726 795.8470 6398.6274
33.0600 25131.0000 19514.8231 795.2690 5616.1769
33.0800 22259.0000 17796.1906 794.6915 4462.8094
33.1000 19329.0000 16000.0227 794.1147 3328.9773
33.1200 16134.0000 14227.8765 793.5385 1906.1235
33.1400 13887.0000 12555.1631 792.9629 1331.8369
33.1600 11517.0000 11028.1828 792.3879 488.8172
33.1800 9681.0000 9668.8334 791.8135 12.1666
33.2000 8198.0000 8481.6886 791.2397 -283.6886
33.2200 7077.0000 7459.9897 790.6665 -382.9897
33.2400 6018.0000 6590.2640 790.0940 -572.2640
33.2600 5171.0000 5855.8843 789.5220 -684.8843
33.2800 4568.0000 5239.4443 788.9507 -671.4443
33.3000 3974.0000 4723.9892 788.3799 -749.9892
33.3200 3603.0000 4293.6773 787.8098 -690.6773
33.3400 3274.0000 3934.2538 787.2403 -660.2538
33.3600 3050.0000 3633.3094 786.6715 -583.3094
33.3800 2776.0000 3380.3594 786.1032 -604.3594
33.4000 2554.0000 3166.7868 785.5355 -612.7868
33.4200 2294.0000 2985.6977 784.9685 -691.6977
33.4400 2311.0000 2831.7245 784.4021 -520.7245
33.4600 2073.0000 2700.7997 783.8363 -627.7997
33.4800 2127.0000 2590.0077 783.2712 -463.0077
33.5000 2032.0000 2497.0892 782.7066 -465.0892
33.5200 1959.0000 2420.7014 782.1427 -461.7014
33.5400 1829.0000 2359.9773 781.5794 -530.9773
33.5600 1875.0000 2314.4652 781.0167 -439.4652
33.5800 1756.0000 2284.0083 780.4546 -528.0083
33.6000 1889.0000 2268.6196 779.8932 -379.6196
33.6200 1832.0000 2268.3754 779.3324 -436.3754
33.6400 1868.0000 2283.0829 778.7722 -415.0829
33.6600 1986.0000 2312.2328 778.2127 -326.2328
33.6800 1971.0000 2354.4692 777.6537 -383.4692
33.7000 2023.0000 2407.1083 777.0954 -384.1083
33.7200 2126.0000 2465.5767 776.5378 -339.5767
33.7400 2124.0000 2523.0999 775.9807 -399.0999
33.7600 2257.0000 2571.1566 775.4243 -314.1566
33.7800 2330.0000 2601.0915 774.8685 -271.0915
33.8000 2293.0000 2606.4941 774.3134 -313.4941
33.8200 2354.0000 2584.9425 773.7589 -230.9425
33.8400 2255.0000 2537.8745 773.2050 -282.8745
33.8600 2344.0000 2468.9837 772.6517 -124.9837
33.8800 2306.0000 2382.7841 772.0991 -76.7841
33.9000 2206.0000 2283.7459 771.5471 -77.7459
33.9200 2060.0000 2176.5762 770.9958 -116.5762
33.9400 2019.0000 2065.7730 770.4451 -46.7730
33.9600 1927.0000 1955.6395 769.8950 -28.6395
33.9800 1798.0000 1849.9384 769.3456 -51.9384
34.0000 1735.0000 1751.2963 768.7968 -16.2963
34.0200 1678.0000 1661.1028 768.2486 16.8972
34.0400 1478.0000 1579.9324 767.7011 -101.9324
34.0600 1551.0000 1507.8493 767.1542 43.1507
34.0800 1432.0000 1444.7445 766.6079 -12.7445
34.1000 1324.0000 1390.2126 766.0623 -66.2126
34.1200 1323.0000 1343.6122 765.5174 -20.6122
34.1400 1289.0000 1304.0752 764.9730 -15.0752
34.1600 1203.0000 1270.5499 764.4293 -67.5499
34.1800 1169.0000 1241.8729 763.8863 -72.8729
34.2000 1151.0000 1216.8445 763.3439 -65.8445
34.2200 1207.0000 1194.3603 762.8022 12.6397
34.2400 1149.0000 1173.6431 762.2610 -24.6431
34.2600 1123.0000 1154.3415 761.7206 -31.3415
34.2800 1198.0000 1136.3175 761.1807 61.6825
34.3000 1187.0000 1119.4355 760.6416 67.5645
34.3200 1170.0000 1103.5649 760.1030 66.4351
34.3400 1128.0000 1088.6689 759.5652 39.3311
34.3600 1203.0000 1074.7789 759.0279 128.2211
34.3800 1211.0000 1061.9053 758.4913 149.0947
34.4000 1158.0000 1050.0105 757.9554 107.9895
34.4200 1218.0000 1039.0186 757.4201 178.9814
34.4400 1268.0000 1028.8315 756.8855 239.1685
34.4600 1314.0000 1019.3435 756.3515 294.6565
34.4800 1406.0000 1010.4556 755.8181 395.5444
34.5000 1410.0000 1002.0842 755.2854 407.9158
34.5200 1646.0000 994.1640 754.7534 651.8360
34.5400 1621.0000 986.6767 754.2220 634.3233
34.5600 1877.0000 979.5214 753.6912 897.4786
34.5800 1936.0000 972.6995 753.1611 963.3005
34.6000 1879.0000 966.1869 752.6317 912.8131
34.6200 1946.0000 959.9637 752.1029 986.0363
34.6400 1929.0000 954.0155 751.5748 974.9845
34.6600 1854.0000 948.3351 751.0473 905.6649
34.6800 1772.0000 942.9419 750.5205 829.0581
34.7000 1651.0000 937.8218 749.9943 713.1782
34.7200 1593.0000 933.0228 749.4688 659.9772
34.7400 1465.0000 928.6054 748.9440 536.3946
34.7600 1401.0000 924.5564 748.4198 476.4436
34.7800 1345.0000 920.8922 747.8962 424.1078
34.8000 1354.0000 917.5493 747.3733 436.4507
34.8200 1263.0000 914.3905 746.8511 348.6095
34.8400 1295.0000 911.2073 746.3295 383.7927
34.8600 1341.0000 907.7790 745.8086 433.2210
34.8800 1417.0000 904.0211 745.2883 512.9789
34.9000 1343.0000 899.9950 744.7687 443.0050
34.9200 1361.0000 895.8447 744.2498 465.1553
34.9400 1471.0000 891.6445 743.7315 579.3555
34.9600 1473.0000 887.4304 743.2139 585.5696
34.9800 1472.0000 883.2690 742.6969 588.7310
35.0000 1490.0000 879.2512 742.1806 610.7488
35.0200 1487.0000 875.4435 741.6650 611.5565
35.0400 1408.0000 871.8728 741.1500 536.1272
35.0600 1410.0000 868.5353 740.6357 541.4647
35.0800 1354.0000 865.4068 740.1220 488.5932
35.1000 1335.0000 862.4530 739.6090 472.5470
35.1200 1358.0000 859.6392 739.0967 498.3608
35.1400 1379.0000 856.9367 738.5850 522.0633
35.1600 1390.0000 854.3248 738.0740 535.6752
35.1800 1287.0000 851.7900 737.5637 435.2100
35.2000 1360.0000 849.3241 737.0540 510.6759
35.2200 1314.0000 846.9217 736.5450 467.0783
35.2400 1355.0000 844.5791 736.0366 510.4209
35.2600 1305.0000 842.2935 735.5289 462.7065
35.2800 1207.0000 840.0625 735.0219 366.9375
35.3000 1197.0000 837.8840 734.5155 359.1160
35.3200 1146.0000 835.7562 734.0098 310.2438
35.3400 1101.0000 833.6775 733.5048 267.3225
